Repository: Sci-Extract/sisyphus

# Step through _sisyphus_ extraction process
Author: Soike Yuan  date: 1/12/2025

Prerequisite: Assumed that you have installed sisyphus on your machine and add .env file to your root path which contains API key. :shipit:

## Below is the file structure of the project,

```
├─ README.md                        
├─ pyproject.toml                   # Python project metadata and dependencies
├─ data/                            # Extracted data of high entropy alloys
├─ notebooks/                       # Jupyter notebooks
├─ db/                              # sql databases
├─ record/                          # record sql database
│─ sisyphus/
│     ├─ chain/                     # chain implementation
│     └─ crawler/                   # crawler for article downloading
│     └─ heas/                      # high entropy alloys relevant prompt and code
│     └─ utils/                     # helpful functions
└─ script/
```

### More specifically
notebooks is where you should go to find examples code and can give it a try :) make sure you are executing in your root directory

### machine learning code
Refer to [Machine learning](https://github.com/sukiluvcode/Machine-learning-of-sisyphus-project)

File: notebooks/heas_result.json (part 1 of 64)
[
  {
    "model_name": "4o",
    "instruction": "ommit",
    "db_name": "heas_test_traditional"
  },
  {
    "composition": "VCoNi",
    "composition_type": "atomic",
    "phase": [
      "fcc"
    ],
    "ys": 1000.0,
    "uts": 1359.0,
    "strain": 38.0,
    "processes": [
      "induction melting: atmosphere: Ar",
      "homogenized: temperature: 1200 °C, duration: 24 h",
      "cold rolled: reduction: 75%",
      "annealed: temperature: 900 °C, duration: 60 min",
      "quenching: medium: water"
    ],
    "test_type": "tensile",
    "test_temperature": "25 °C",
    "doi": "10.1002/adma.201807142"
  },
  {
    "composition": "CrCoNi",
    "composition_type": "atomic",
    "phase": [
      "fcc"
    ],
    "ys": 460.0,
    "uts": null,
    "strain": null,
    "processes": null,
    "test_type": "tensile",
    "test_temperature": "25 °C",
    "doi": "10.1002/adma.201807142"
  },
  {
    "composition": "CoCuFeMnNi",
    "composition_type": "atomic",
    "phase": [
      "FCC"
    ],
    "ys": 259.4,
    "uts": 580.3,
    "strain": 28.3,
    "processes": [
      "arc melting: atmosphere: Ar, remelting times: 6",
      "cold rolled: reduction: 90%, temperature: room temperature",
      "solution treated: temperature: 1000 °C, duration: 1 h, atmosphere: Ar",
      "quenching: medium: water"
    ],
    "test_type": "tensile",
    "test_temperature": "25 °C",
    "doi": "10.1002/adem.202200523"
  },
  {
    "composition": "CoCuFeMnNi",
    "composition_type": "atomic",
    "phase": [
      "FCC",
      "Cu-rich FCC"
    ],
    "ys": 255.9,
    "uts": 576.4,
    "strain": 29.0,
    "processes": [
      "arc melting: atmosphere: Ar, remelting times: 6",
      "cold rolled: reduction: 90%, temperature: room temperature",
      "solution treated: temperature: 1000 °C, duration: 1 h, atmosphere: Ar",
      "quenching: medium: water",
      "laser beam welding: power: 300 W, shielding gas: Ar, pressure: 2 bar"
    ],
    "test_type": "tensile",
    "test_temperature": "25 °C",
    "doi": "10.1002/adem.202200523"
  },
  {
    "composition": "Co19.90Cr20.00Fe19.90Mn21.30Ni18.90C0.00",
    "composition_type": "atomic",
    "phase": null,
    "ys": null,
    "uts": null,
    "strain": null,
    "processes": [
      "levitation melting: atmosphere: N2, remelting times: 4",
      "solution treated: temperature: 1100 °C, duration: 2 h, atmosphere: N2",
      "hot rolled: reduction: 50 %, temperature: not specified",
      "annealed: temperature: 800 °C, duration: 40 min, atmosphere: not specified"
    ],
    "test_type": "tensile",
    "test_temperature": "25 °C",
    "doi": "10.1002/mawe.202300263"
  },
  {
    "composition": "Co19.90Cr19.75Fe19.80Mn21.20Ni18.80C0.55",
    "composition_type": "atomic",
    "phase": null,
    "ys": null,
    "uts": null,
    "strain": null,
    "processes": [
      "levitation melting: atmosphere: N2, remelting times: 4",
      "solution treated: temperature: 1100 °C, duration: 2 h, atmosphere: N2",
      "hot rolled: reduction: 50 %, temperature: not specified",
      "annealed: temperature: 800 °C, duration: 40 min, atmosphere: not specified"
    ],
    "test_type": "tensile",
    "test_temperature": "25 °C",
    "doi": "10.1002/mawe.202300263"
  },
  {
    "composition": "Co19.70Cr19.70Fe19.70Mn21.07Ni18.80C1.03",
    "composition_type": "atomic",
    "phase": null,
    "ys": null,
    "uts": null,
    "strain": null,
    "processes": [
      "levitation melting: atmosphere: N2, remelting times: 4",
      "solution treated: temperature: 1100 °C, duration: 2 h, atmosphere: N2",
      "hot rolled: reduction: 50 %, temperature: not specified",
      "annealed: temperature: 800 °C, duration: 40 min, atmosphere: not specified"
    ],
    "test_type": "tensile",
    "test_temperature": "25 °C",
    "doi": "10.1002/mawe.202300263"
  },
  {
    "composition": "Fe42.26Ni27.5Co17.5Al10.5Ta2.2B0.04",
    "composition_type": "atomic",
    "phase": [
      "FCC",
      "γ' precipitates"
    ],
    "ys": 1100.0,
    "uts": 1700.0,
    "strain": 10.0,
    "processes": [
      "arc melting: atmosphere: Ar",
      "annealed: temperature: 1200 °C, duration: 10 min",
      "aged: temperature: 600 °C, duration: 5 h"
    ],
    "test_type": "tensile",
    "test_temperature": "25 °C",
    "doi": "10.1016/j.actamat.2020.08.043"
  },
  {
    "composition": "Fe42.26Ni27.5Co17.5Al10.5Ta2.2B0.04",
    "composition_type": "atomic",
    "phase": [
      "FCC",
      "γ' precipitates"
    ],
    "ys": null,
    "uts": 1400.0,
    "strain": 30.0,
    "processes": [
      "arc melting: atmosphere: Ar",
      "annealed: temperature: 1200 °C, duration: 10 min",
      "aged: temperature: 600 °C, duration: 2 h"
    ],
    "test_type": "tensile",
    "test_temperature": "25 °C",
    "doi": "10.1016/j.actamat.2020.08.043"
  },
  {
    "composition": "Fe42.26Ni27.5Co17.5Al10.5Ta2.2B0.04",
    "composition_type": "atomic",
    "phase": [
      "HL structure"
    ],
    "ys": null,
    "uts": 1050.0,
    "strain": 23.0,
    "processes": [
      "arc melting: atmosphere: Ar",
      "annealed: temperature: 1050 °C, duration: 30 min"
    ],
    "test_type": "tensile",
    "test_temperature": "25 °C",
    "doi": "10.1016/j.actamat.2020.08.043"
  },
  {
    "composition": "Co20Cr20Fe20Ni20Mn10Si10",
    "composition_type": "atomic",
    "phase": [
      "FCC"
    ],
    "ys": 306.0,
    "uts": 792.0,
    "strain": 100.0,
    "processes": [
      "arc melting: atmosphere: Ar, remelting times: 5",
      "homogenized: temperature: 1150 °C, duration: 12 h, atmosphere: Ar",
      "quenching: medium: water",
      "hot rolled: reduction: 50%, temperature: 1100 °C",
      "cold rolled: reduction: 40%, temperature: 25 °C",
      "annealed: temperature: 1100 °C, duration: 2 min, atmosphere: Ar"
    ],
    "test_type": "tensile",
    "test_temperature": "25 °C",
    "doi": "10.1016/j.actamat.2021.117571"
  },
  {
    "composition": "Co22Cr22Fe22Ni22Si12",
    "composition_type": "atomic",
    "phase": [
      "FCC"
    ],
    "ys": 332.0,
    "uts": 843.0,
    "strain": 100.0,
    "processes": [
      "arc melting: atmosphere: Ar, remelting times: 5",
      "homogenized: temperature: 1150 °C, duration: 12 h, atmosphere: Ar",
      "quenching: medium: water",
      "hot rolled: reduction: 50%, temperature: 1100 °C",
      "cold rolled: reduction: 40%, temperature: 25 °C",
      "annealed: temperature: 1100 °C, duration: 2 min, atmosphere: Ar"
    ],
    "test_type": "tensile",
    "test_temperature": "25 °C",
    "doi": "10.1016/j.actamat.2021.117571"
  },
  {
    "composition": "CoCrFeMnNi",
    "composition_type": "atomic",
    "phase": null,
    "ys": 201.0,
    "uts": 543.0,
    "strain": 70.0,
    "processes": null,
    "test_type": "tensile",
    "test_temperature": "25 °C",
    "doi": "10.1016/j.actamat.2021.117571"
  },
  {
    "composition": "Co30Cr20Fe18Ni14Mn18",
    "composition_type": "atomic",
    "phase": [
      "FCC"
    ],
    "ys": 1300.0,
    "uts": null,
    "strain": null,
    "processes": [
      "vacuum suspension melting: atmosphere: Ar, remelting times: 7",
      "homogenized: temperature: 1200 °C, duration: 24 h",
      "cold rolled: reduction: 80%, temperature: unknown",
      "annealed: temperature: 730 °C, duration: 10 min",
      "quenching: medium: water"
    ],
    "test_type": "tensile",
    "test_temperature": "25 °C",
    "doi": "10.1016/j.actamat.2022.118516"
  },
  {
    "composition": "Co30Cr20Fe18Ni14Mn18",
    "composition_type": "atomic",
    "phase": [
      "FCC"
    ],
    "ys": 980.0,
    "uts": 1385.0,
    "strain": 48.0,
    "processes": [
      "vacuum suspension melting: atmosphere: Ar, remelting times: 7",
      "homogenized: temperature: 1200 °C, duration: 24 h",
      "cold rolled: reduction: 80%, temperature: unknown",
      "annealed: temperature: 780 °C, duration: 10 min",
      "quenching: medium: water"
    ],
    "test_type": "tensile",
    "test_temperature": "25 °C",
    "doi": "10.1016/j.actamat.2022.118516"
  },
  {
    "composition": "Co30Cr20Fe18Ni14Mn18",
    "composition_type": "atomic",
    "phase": [
      "FCC"
    ],
    "ys": null,
    "uts": null,
    "strain": 56.0,
    "processes": [
      "vacuum suspension melting: atmosphere: Ar, remelting times: 7",
      "homogenized: temperature: 1200 °C, duration: 24 h",
      "cold rolled: reduction: 80%, temperature: unknown",
      "annealed: temperature: 820 °C, duration: 10 min",
      "quenching: medium: water"
    ],
    "test_type": "tensile",
    "test_temperature": "25 °C",
    "doi": "10.1016/j.actamat.2022.118516"
  },
  {
    "composition": "TiZrHfNb0.4",
    "composition_type": "atomic",
    "phase": [
      "BCC"
    ],
    "ys": 726.0,
    "uts": null,
    "strain": 8.76,
    "processes": [
      "arc melting: atmosphere: Ar, remelting times: 6",
      "cold rolled: reduction: 80%, temperature: room temperature",
      "annealed: temperature: 850 °C, duration: 30 mins, atmosphere: vacuum",
      "quenching: medium: water"
    ],
    "test_type": "tensile",
    "test_temperature": "25 °C",
    "doi": "10.1016/j.actamat.2024.120614"
  },
  {
    "composition": "TiZrHfNb",
    "composition_type": "atomic",
    "phase": [
      "BCC"
    ],
    "ys": 677.0,
    "uts": null,
    "strain": 33.21,
    "processes": [
      "arc melting: atmosphere: Ar, remelting times: 6",
      "cold rolled: reduction: 80%, temperature: room temperature",
      "annealed: temperature: 850 °C, duration: 30 mins, atmosphere: vacuum",
      "quenching: medium: water"
    ],
    "test_type": "tensile",
    "test_temperature": "25 °C",
    "doi": "10.1016/j.actamat.2024.120614"
  },
  {
    "composition": "TiZrHfNb0.8",
    "composition_type": "atomic",
    "phase": [
      "BCC"
    ],
    "ys": null,
    "uts": null,
    "strain": 15.0,
    "processes": [
      "arc melting: atmosphere: Ar, remelting times: 6",
      "cold rolled: reduction: 80%, temperature: room temperature",
      "annealed: temperature: 850 °C, duration: 30 mins, atmosphere: vacuum",
      "quenching: medium: water"
    ],
    "test_type": "tensile",
    "test_temperature": "25 °C",
    "doi": "10.1016/j.actamat.2024.120614"
  },
  {
    "composition": "Co60Ni40",
    "composition_type": "atomic",
    "phase": [
      "FCC"
    ],
    "ys": 140.0,
    "uts": 419.0,
    "strain": 0.72,
    "processes": [
      "arc melting: atmosphere: Ar, remelting times: 5",
      "cold rolled: reduction: 30%",
      "homogenized: temperature: 1100 °C, duration: 24 h",
      "cold rolled: reduction: 92%",
      "annealed: temperature: 750 °C, duration: 120 s"
    ],
    "test_type": "tensile",
    "test_temperature": "25 °C",
    "doi": "10.1016/j.actamat.2024.120498"
  },
  {
    "composition": "Co20Cr40Ni40",
    "composition_type": "atomic",
    "phase": [
      "FCC"
    ],
    "ys": 375.0,
    "uts": 685.0,
    "strain": 0.72,
    "processes": [
      "arc melting: atmosphere: Ar, remelting times: 5",
      "cold rolled: reduction: 30%",
      "homogenized: temperature: 1100 °C, duration: 24 h",
      "cold rolled: reduction: 92%",
      "annealed: temperature: 850 °C, duration: 3.6 ks"
    ],
    "test_type": "tensile",
    "test_temperature": "25 °C",
    "doi": "10.1016/j.actamat.2024.120498"
  },
  {
    "composition": "V10Cr15Mn5Fe35Co10Ni25",
    "composition_type": "atomic",
    "phase": [
      "FCC"
    ],
    "ys": 430.0,
    "uts": 720.0,
    "strain": 48.1,
    "processes": [
      "induction melting: atmosphere: vacuum",
      "homogenized: temperature: 1100 °C, duration: 6 h, atmosphere: Ar",
      "quenching: medium: water",
      "cold rolled: reduction: 79%, temperature: room temperature",
      "annealed: temperature: 900 °C, duration: 10 min, atmosphere: air"
    ],
    "test_type": "tensile",
    "test_temperature": "25 °C",
    "doi": "10.1002/adem.201900587"
  },
  {
    "composition": "V10Cr15Mn5Fe35Co10Ni25",
    "composition_type": "atomic",
    "phase": [
      "FCC"
    ],
    "ys": 230.0,
    "uts": 532.0,
    "strain": 57.6,
    "processes": [
      "induction melting: atmosphere: vacuum",
      "homogenized: temperature: 1100 °C, duration: 6 h, atmosphere: Ar",
      "quenching: medium: water",
      "cold rolled: reduction: 79%, temperature: room temperature",
      "annealed: temperature: 1100 °C, duration: 60 min, atmosphere: air"
    ],
    "test_type": "tensile",
    "test_temperature": "25 °C",
    "doi": "10.1002/adem.201900587"
  },
  {
    "composition": "V10Cr15Mn5Fe35Co10Ni25",
    "composition_type": "atomic",
    "phase": [
      "FCC"
    ],
    "ys": 1120.0,
    "uts": 1447.0,
    "strain": 15.9,
    "processes": [
      "induction melting: atmosphere: vacuum",
      "homogenized: temperature: 1100 °C, duration: 6 h, atmosphere: Ar",
      "quenching: medium: water",
      "cold rolled: reduction: 79%, temperature: room temperature",
      "annealed: temperature: 900 °C, duration: 10 min, atmosphere: air",
      "high pressure torsion: pressure: 6 GPa, turns: 1/4, rotation speed: 1 rpm"
    ],
    "test_type": "tensile",
    "test_temperature": "25 °C",
    "doi": "10.1002/adem.201900587"
  },
  {
    "composition": "V10Cr15Mn5Fe35Co10Ni25",
    "composition_type": "atomic",
    "phase": [
      "FCC"
    ],
    "ys": 1270.0,
    "uts": 1502.0,
    "strain": 17.3,
    "processes": [
      "induction melting: atmosphere: vacuum",
      "homogenized: temperature: 1100 °C, duration: 6 h, atmosphere: Ar",
      "quenching: medium: water",
      "cold rolled: reduction: 79%, temperature: room temperature",
      "annealed: temperature: 1100 °C, duration: 60 min, atmosphere: air",
      "high pressure torsion: pressure: 6 GPa, turns: 1/4, rotation speed: 1 rpm"
    ],
    "test_type": "tensile",
    "test_temperature": "25 °C",
    "doi": "10.1002/adem.201900587"
  },
  {
    "composition": "V10Cr15Mn5Fe35Co10Ni25",
    "composition_type": "atomic",
    "phase": [
      "FCC"
    ],
    "ys": 1630.0,
    "uts": 1813.0,
    "strain": 12.9,
    "processes": [
      "induction melting: atmosphere: vacuum",
      "homogenized: temperature: 1100 °C, duration: 6 h, atmosphere: Ar",
      "quenching: medium: water",
      "cold rolled: reduction: 79%, temperature: room temperature",
      "annealed: temperature: 900 °C, duration: 10 min, atmosphere: air",
      "high pressure torsion: pressure: 6 GPa, turns: 1, rotation speed: 1 rpm"
    ],
    "test_type": "tensile",
    "test_temperature": "25 °C",
    "doi": "10.1002/adem.201900587"
  },
  {
    "composition": "V10Cr15Mn5Fe35Co10Ni25",
    "composition_type": "atomic",
    "phase": [
      "FCC"
    ],
    "ys": 1660.0,
    "uts": 1854.0,
    "strain": 14.3,
    "processes": [
      "induction melting: atmosphere: vacuum",
      "homogenized: temperature: 1100 °C, duration: 6 h, atmosphere: Ar",
      "quenching: medium: water",
      "cold rolled: reduction: 79%, temperature: room temperature",
      "annealed: temperature: 1100 °C, duration: 60 min, atmosphere: air",
      "high pressure torsion: pressure: 6 GPa, turns: 1, rotation speed: 1 rpm"
    ],
    "test_type": "tensile",
    "test_temperature": "25 °C",
    "doi": "10.1002/adem.201900587"
  },
  {
    "composition": "V10Cr15Mn5Fe35Co10Ni25",
    "composition_type": "atomic",
    "phase": [
      "FCC"
    ],
    "ys": 1940.0,
    "uts": 1986.0,
    "strain": 6.0,
    "processes": [
      "induction melting: atmosphere: vacuum",
      "homogenized: temperature: 1100 °C, duration: 6 h, atmosphere: Ar",
      "quenching: medium: water",
      "cold rolled: reduction: 79%, temperature: room temperature",
      "annealed: temperature: 900 °C, duration: 10 min, atmosphere: air",
      "high pressure torsion: pressure: 6 GPa, turns: 5, rotation speed: 1 rpm"
    ],
    "test_type": "tensile",
    "test_temperature": "25 °C",
    "doi": "10.1002/adem.201900587"
  },
  {
    "composition": "V10Cr15Mn5Fe35Co10Ni25",
    "composition_type": "atomic",
    "phase": [
      "FCC"
    ],
    "ys": 1950.0,
    "uts": 2015.0,
    "strain": 6.3,
    "processes": [
      "induction melting: atmosphere: vacuum",
      "homogenized: temperature: 1100 °C, duration: 6 h, atmosphere: Ar",
      "quenching: medium: water",
      "cold rolled: reduction: 79%, temperature: room temperature",
      "annealed: temperature: 1100 °C, duration: 60 min, atmosphere: air",
      "high pressure torsion: pressure: 6 GPa, turns: 5, rotation speed: 1 rpm"
    ],
    "test_type": "tensile",
    "test_temperature": "25 °C",
    "doi": "10.1002/adem.201900587"
  },
  {
    "composition": "CoCrFeMnNi",
    "composition_type": "atomic",
    "phase": [
      "FCC"
    ],
    "ys": null,
    "uts": null,
    "strain": null,
    "processes": [
      "levitation melting: atmosphere: unknown, remelting times: unknown",
      "forged: temperature: 1000 °C, duration: 100 min"
    ],
    "test_type": "tensile",
    "test_temperature": "25 °C",
    "doi": "10.1016/j.corsci.2021.110073"
  },
  {
    "composition": "Co19.9Cr19.9Fe19.9Mn19.9Ni19.9C0.5",
    "composition_type": "atomic",
    "phase": null,
    "ys": null,
    "uts": 940.0,
    "strain": 23.5,
    "processes": [
      "induction melting: atmosphere: vacuum",
      "hot rolled: reduction: 50%, temperature: 900 °C",
      "homogenized: temperature: 1200 °C, duration: 4 h, atmosphere: Ar",
      "quenching: medium: water",
      "cold rolled: reduction: 60%, temperature: room temperature",
      "annealed: temperature: 900 °C, duration: 3 min, atmosphere: Ar",
      "quenching: medium: water"
    ],
    "test_type": "tensile",
    "test_temperature": "25 °C",
    "doi": "10.1016/j.corsci.2022.110357"
  },
  {
    "composition": "CoCrFeMnNi",
    "composition_type": "atomic",
    "phase": null,
    "ys": null,
    "uts": 730.0,
    "strain": 58.0,
    "processes": [
      "induction melting: atmosphere: vacuum",
      "hot rolled: reduction: 50%, temperature: 900 °C",
      "homogenized: temperature: 1200 °C, duration: 4 h, atmosphere: Ar",
      "quenching: medium: water",
      "cold rolled: reduction: 60%, temperature: room temperature",
      "annealed: temperature: 1000 °C, duration: 5 min, atmosphere: Ar",
      "quenching: medium: water"
    ],
    "test_type": "tensile",
    "test_temperature": "25 °C",
    "doi": "10.1016/j.corsci.2022.110357"
  },
  {
    "composition": "CoCrNi",
    "composition_type": "atomic",
    "phase": [
      "FCC"
    ],
    "ys": 620.5,
    "uts": 873.5,
    "strain": 44.8,
    "processes": [
      "additive manufacturing: scan speed: 550 mm/min, laser power: 930 W"
    ],
    "test_type": "tensile",
    "test_temperature": "25 °C",
    "doi": "10.1016/j.addma.2020.101202"
  },
  {
    "composition": "CoCrNi",
    "composition_type": "atomic",
    "phase": null,
    "ys": 1435.0,
    "uts": 1580.0,
    "strain": 24.0,
    "processes": [
      "casting",
      "homogenization: temperature: 1100 °C, duration: 6 h",
      "cold rolling",
      "recrystallization: temperature: 900 °C, duration: 1 h",
      "high-pressure torsion: pressure: 6 GPa, turns: 5",
      "annealing: temperature: 600 °C, duration: 1 h"
    ],
    "test_type": "tensile",
    "test_temperature": "25 °C",
    "doi": "10.1016/j.addma.2020.101202"
  },
  {
    "composition": "CoCrNi",
    "composition_type": "atomic",
    "phase": null,
    "ys": 230.0,
    "uts": 620.0,
    "strain": 52.0,
    "processes": [
      "casting"
    ],
    "test_type": "tensile",
    "test_temperature": "25 °C",
    "doi": "10.1016/j.addma.2020.101202"
  },
  {
    "composition": "CoCrNi",
    "composition_type": "atomic",
    "phase": null,
    "ys": 242.0,
    "uts": 727.0,
    "strain": 77.3,
    "processes": [
      "recrystallization"
    ],
    "test_type": "tensile",
    "test_temperature": "25 °C",
    "doi": "10.1016/j.addma.2020.101202"
  },
  {
    "composition": "CoCrNi",
    "composition_type": "atomic",
    "phase": null,
    "ys": 360.0,
    "uts": 870.0,
    "strain": 38.0,
    "processes": [
      "recrystallization"
    ],
    "test_type": "tensile",
    "test_temperature": "25 °C",
    "doi": "10.1016/j.addma.2020.101202"
  },
  {
    "composition": "CoCrNi",
    "composition_type": "atomic",
    "phase": null,
    "ys": 1100.0,
    "uts": 1270.0,
    "strain": 23.0,
    "processes": [
      "partial recrystallization"
    ],
    "test_type": "tensile",
    "test_temperature": "25 °C",
    "doi": "10.1016/j.addma.2020.101202"
  },
  {
    "composition": "CoCrNi",
    "composition_type": "atomic",
    "phase": null,
    "ys": 380.0,
    "uts": 900.0,
    "strain": 69.0,
    "processes": [
      "recrystallization"
    ],
    "test_type": "tensile",
    "test_temperature": "25 °C",
    "doi": "10.1016/j.addma.2020.101202"
  },
  {
    "composition": "CoCrNi",
    "composition_type": "atomic",
    "phase": null,
    "ys": 1880.0,
    "uts": 2170.0,
    "strain": 9.0,
    "processes": [
      "recrystallization",
      "high-pressure torsion"
    ],
    "test_type": "tensile",
    "test_temperature": "25 °C",
    "doi": "10.1016/j.addma.2020.101202"
  },
  {
    "composition": "CoCrNi",
    "composition_type": "atomic",
    "phase": null,
    "ys": 352.0,
    "uts": 799.0,
    "strain": 53.6,
    "processes": [
      "spark plasma sintering"
    ],
    "test_type": "tensile",
    "test_temperature": "25 °C",
    "doi": "10.1016/j.addma.2020.101202"
  },
  {
    "composition": "CoCrNi",
    "composition_type": "atomic",
    "phase": null,
    "ys": 652.0,
    "uts": 1024.0,
    "strain": 25.9,
    "processes": [
      "mechanical alloying",
      "spark plasma sintering"
    ],
    "test_type": "tensile",
    "test_temperature": "25 °C",
    "doi": "10.1016/j.addma.2020.101202"
  },
  {
    "composition": "(FeCoNi)86Al7Ti7",
    "composition_type": "atomic",
    "phase": [
      "FCC",
      "L12",
      "L21"
    ],
    "ys": null,
    "uts": 1324.2,
    "strain": 35.5,
    "processes": [
      "induction melting: atmosphere: vacuum, remelting times: 5",
      "homogenized: temperature: 1050 °C, duration: 2 h, atmosphere: Ar",
      "quenching: medium: water",
      "cold rolled: reduction: 70 %, temperature: ambient",
      "recrystallized: temperature: 1050 °C, duration: 3 min",
      "aged: temperature: 780 °C, duration: 4 h, atmosphere: ambient",
      "quenching: medium: water"
    ],
    "test_type": "tensile",
    "test_temperature": "25 °C",
    "doi": "10.1016/j.corsci.2023.111708"
  },
  {
    "composition": "(FeCoNi)86Al7Ti7",
    "composition_type": "atomic",
    "phase": [
      "FCC",
      "L12",
      "L21"
    ],
    "ys": null,
    "uts": 1351.1,
    "strain": 29.6,
    "processes": [
      "induction melting: atmosphere: vacuum, remelting times: 5",
      "homogenized: temperature: 1050 °C, duration: 2 h, atmosphere: Ar",
      "quenching: medium: water",
      "cold rolled: reduction: 70 %, temperature: ambient",
      "recrystallized: temperature: 1050 °C, duration: 3 min",
      "aged: temperature: 780 °C, duration: 4 h, atmosphere: ambient",
      "quenching: medium: water",
      "hydrogen charging: duration: 24 h"
    ],
    "test_type": "tensile",
    "test_temperature": "25 °C",
    "doi": "10.1016/j.corsci.2023.111708"
  },
  {
    "composition": "(FeCoNi)86Al7Ti7",
    "composition_type": "atomic",
    "phase": null,
    "ys": null,
    "uts": 1090.0,
    "strain": 30.0,
    "processes": [
      "additive manufacturing"
    ],
    "test_type": "tensile",
    "test_temperature": "25 °C",
    "doi": "10.1016/j.corsci.2023.111708"
  },
  {
    "composition": "Fe39Mn20Co20Cr15Si5Al1",
    "composition_type": "atomic",
    "phase": [
      "ɛ (HCP)",
      "γ (FCC)"
    ],
    "ys": 277.0,
    "uts": 673.0,
    "strain": 17.8,
    "processes": [
      "arc melting: atmosphere: vacuum",
      "homogenized: temperature: 900 °C, duration: 2 h, atmosphere: air",
      "quenching: medium: water",
      "warm-rolled: temperature: 500 °C"
    ],
    "test_type": "tensile",
    "test_temperature": "25 °C",
    "doi": "10.1016/j.corsci.2023.111422"
  },
  {
    "composition": "Fe39Mn20Co20Cr15Si5Al1",
    "composition_type": "atomic",
    "phase": [
      "ɛ (HCP)",
      "γ (FCC)"
    ],
    "ys": 305.0,
    "uts": 675.0,
    "strain": 19.0,
    "processes": [
      "arc melting: atmosphere: vacuum",
      "homogenized: temperature: 900 °C, duration: 2 h, atmosphere: air",
      "quenching: medium: water",
      "warm-rolled: temperature: 500 °C"
    ],
    "test_type": "tensile",
    "test_temperature": "25 °C",
    "doi": "10.1016/j.corsci.2023.111422"
  },
  {
    "composition": "Fe39Mn20Co20Cr15Si5Al1",
    "composition_type": "atomic",
    "phase": [
      "ɛ (HCP)",
      "γ (FCC)"
    ],
    "ys": 299.0,
    "uts": 641.0,
    "strain": 23.5,
    "processes": [
      "arc melting: atmosphere: vacuum",
      "homogenized: temperature: 900 °C, duration: 2 h, atmosphere: air",
      "quenching: medium: water",
      "warm-rolled: temperature: 500 °C"
    ],
    "test_type": "tensile",
    "test_temperature": "25 °C",
    "doi": "10.1016/j.corsci.2023.111422"
  },
  {
    "composition": "Fe39Mn20Co20Cr15Si5Al1",
    "composition_type": "atomic",
    "phase": [
      "ɛ (HCP)",
      "γ (FCC)"
    ],
    "ys": 300.0,
    "uts": 581.0,
    "strain": 18.1,
    "processes": [
      "arc melting: atmosphere: vacuum",
      "homogenized: temperature: 900 °C, duration: 2 h, atmosphere: air",
      "quenching: medium: water",
      "warm-rolled: temperature: 500 °C"
    ],
    "test_type": "tensile",
    "test_temperature": "25 °C",
    "doi": "10.1016/j.corsci.2023.111422"
  },
  {
    "composition": "Fe39Mn20Co20Cr15Si5Al1",
    "composition_type": "atomic",
    "phase": [
      "ɛ (HCP)",
      "γ (FCC)"
    ],
    "ys": 260.0,
    "uts": 656.0,
    "strain": 24.8,
    "processes": [
      "arc melting: atmosphere: vacuum",
      "homogenized: temperature: 900 °C, duration: 2 h, atmosphere: air",
      "quenching: medium: water",
      "warm-rolled: temperature: 500 °C"
    ],
    "test_type": "tensile",
    "test_temperature": "25 °C",
    "doi": "10.1016/j.corsci.2023.111422"
  },
  {
    "composition": "Fe39Mn20Co20Cr15Si5Al1",
    "composition_type": "atomic",
    "phase": [
      "ɛ (HCP)",
      "γ (FCC)"
    ],
    "ys": 391.0,
    "uts": 587.0,
    "strain": 10.7,
    "processes": [
      "arc melting: atmosphere: vacuum",
      "homogenized: temperature: 900 °C, duration: 2 h, atmosphere: air",
      "quenching: medium: water",
      "warm-rolled: temperature: 500 °C"
    ],
    "test_type": "tensile",
    "test_temperature": "25 °C",
    "doi": "10.1016/j.corsci.2023.111422"
  },
  {
    "composition": "CoCrFeMnNi",
    "composition_type": "atomic",
    "phase": [
      "FCC"
    ],
    "ys": null,
    "uts": 1400.0,
    "strain": 10.0,
    "processes": [
      "arc melting: atmosphere: vacuum",
      "homogenized: temperature: 1200 °C, duration: 24 h, atmosphere: Ar",
      "quenching: medium: water",
      "hot rolled: reduction: 50%, temperature: 1000 °C",
      "cross rolled: reduction: 80%, temperature: room temperature"
    ],
    "test_type": "tensile",
    "test_temperature": "25 °C",
    "doi": "10.1016/j.ijhydene.2020.11.154"
  },
  {
    "composition": "CoCrFeMnNi",
    "composition_type": "atomic",
    "phase": [
      "FCC"
    ],
    "ys": null,
    "uts": 789.0,
    "strain": 40.8,
    "processes": [
      "arc melting: atmosphere: vacuum",
      "homogenized: temperature: 1200 °C, duration: 24 h, atmosphere: Ar",
      "quenching: medium: water",
      "hot rolled: reduction: 50%, temperature: 1000 °C",
      "cross rolled: reduction: 80%, temperature: room temperature",
      "annealed: temperature: 700 °C, duration: 30 min, atmosphere: "
    ],
    "test_type": "tensile",
    "test_temperature": "25 °C",
    "doi": "10.1016/j.ijhydene.2020.11.154"
  },
  {
    "composition": "CoCrFeMnNi",
    "composition_type": "atomic",
    "phase": [
      "FCC"
    ],
    "ys": null,
    "uts": 520.0,
    "strain": 60.3,
    "processes": [
      "arc melting: atmosphere: vacuum",
      "homogenized: temperature: 1200 °C, duration: 24 h, atmosphere: Ar",
      "quenching: medium: water",
      "hot rolled: reduction: 50%, temperature: 1000 °C",
      "cross rolled: reduction: 80%, temperature: room temperature",
      "annealed: temperature: 950 °C, duration: 60 min, atmosphere: "
    ],
    "test_type": "tensile",
    "test_temperature": "25 °C",
    "doi": "10.1016/j.ijhydene.2020.11.154"
  },
  {
    "composition": "CrMnFeCoNi",
    "composition_type": "atomic",
    "phase": [
      "FCC"
    ],
    "ys": null,
    "uts": null,
    "strain": null,
    "processes": [
      "arc melting: atmosphere: Ar, remelting times: 5",
      "drop casting",
      "annealed: temperature: 1000 °C, duration: 24 h, atmosphere: vacuum",
      "hot rolled: reduction: 92%, temperature: 1000 °C"
    ],
    "test_type": "tensile",
    "test_temperature": "25 °C",
    "doi": "10.1016/j.intermet.2013.03.018"
  },
  {
    "composition": "CrFeCoNi",
    "composition_type": "atomic",
    "phase": [
      "FCC"
    ],
    "ys": null,
    "uts": null,
    "strain": null,
    "processes": [
      "arc melting: atmosphere: Ar, remelting times: 5",
      "drop casting",
      "annealed: temperature: 1000 °C, duration: 24 h, atmosphere: vacuum",
      "hot rolled: reduction: 92%, temperature: 1000 °C"
    ],
    "test_type": "tensile",
    "test_temperature": "25 °C",
    "doi": "10.1016/j.intermet.2013.03.018"
  },
  {
    "composition": "W-Al0.5Cr0.9FeNi2.5V0.2",
    "composition_type": "weight",
    "phase": [
      "ultrafine L12 precipitates"
    ],
    "ys": 880.0,
    "uts": 1222.0,
    "strain": 14.2,
    "processes": [
      "gas atomization",
      "additive manufacturing: scan speed: 10 mm/s, laser power: 1500 W",
      "aged: temperature: 700 °C, duration: 4 h"
    ],
    "test_type": "tensile",
    "test_temperature": "25 °C",
    "doi": "10.1016/j.ijrmhm.2023.106225"
  },
  {
    "composition": "W-Al0.5Cr0.9FeNi2.5V0.2",
    "composition_type": "weight",
    "phase": [
      "square L12 precipitates"
    ],
    "ys": 921.0,
    "uts": 1290.0,
    "strain": 11.8,
    "processes": [
      "gas atomization",
      "additive manufacturing: scan speed: 10 mm/s, laser power: 1500 W",
      "aged: temperature: 700 °C, duration: 4 h"
    ],
    "test_type": "tensile",
    "test_temperature": "25 °C",
    "doi": "10.1016/j.ijrmhm.2023.106225"
  },
  {
    "composition": "W-Al0.5Cr0.9FeNi2.5V0.2",
    "composition_type": "weight",
    "phase": [
      "lath-like L12 precipitates"
    ],
    "ys": 939.0,
    "uts": 1244.0,
    "strain": 3.9,
    "processes": [
      "gas atomization",
      "additive manufacturing: scan speed: 10 mm/s, laser power: 1500 W",
      "aged: temperature: 700 °C, duration: 16 h"
    ],
    "test_type": "tensile",
    "test_temperature": "25 °C",
    "doi": "10.1016/j.ijrmhm.2023.106225"
  },
  {
    "composition": "W-Al0.5Cr0.9FeNi2.5V0.2",
    "composition_type": "weight",
    "phase": [
      "ultrafine L12 precipitates"
    ],
    "ys": null,
    "uts": 2100.0,
    "strain": null,
    "processes": [
      "gas atomization",
      "additive manufacturing: scan speed: 10 mm/s, laser power: 1500 W",
      "aged: temperature: 700 °C, duration: 4 h"
    ],
    "test_type": "compressive",
    "test_temperature": "25 °C",
    "doi": "10.1016/j.ijrmhm.2023.106225"
  },
  {
    "composition": "W-Al0.5Cr0.9FeNi2.5V0.2",
    "composition_type": "weight",
    "phase": [
      "square L12 precipitates"
    ],
    "ys": null,
    "uts": 2100.0,
    "strain": null,
    "processes": [
      "gas atomization",
      "additive manufacturing: scan speed: 10 mm/s, laser power: 1500 W",
      "aged: temperature: 700 °C, duration: 4 h"
    ],
    "test_type": "compressive",
    "test_temperature": "25 °C",
    "doi": "10.1016/j.ijrmhm.2023.106225"
  },
  {
    "composition": "W-Al0.5Cr0.9FeNi2.5V0.2",
    "composition_type": "weight",
    "phase": [
      "lath-like L12 precipitates"
    ],
    "ys": null,
    "uts": 2100.0,
    "strain": null,
    "processes": [
      "gas atomization",
      "additive manufacturing: scan speed: 10 mm/s, laser power: 1500 W",
      "aged: temperature: 700 °C, duration: 16 h"
    ],
    "test_type": "compressive",
    "test_temperature": "25 °C",
    "doi": "10.1016/j.ijrmhm.2023.106225"
  },
  {
    "composition": "Nb3Ta3(Ti2Ni)4",
    "composition_type": "atomic",
    "phase": [
      "BCC",
      "TiNi",
      "Ti2Ni"
    ],
    "ys": 395.0,
    "uts": null,
    "strain": 50.0,
    "processes": [
      "additive manufacturing: scan speed: 300 mm/s, laser power: 300 W"
    ],
    "test_type": "compressive",
    "test_temperature": "25 °C",
    "doi": "10.1016/j.ijrmhm.2023.106163"
  },
  {
    "composition": "Nb3Ta3Mo(Ti2Ni)3",
    "composition_type": "atomic",
    "phase": [
      "BCC",
      "TiNi",
      "Ti2Ni"
    ],
    "ys": 915.0,
    "uts": null,
    "strain": 50.0,
    "processes": [
      "additive manufacturing: scan speed: 300 mm/s, laser power: 300 W"
    ],
    "test_type": "compressive",
    "test_temperature": "25 °C",
    "doi": "10.1016/j.ijrmhm.2023.106163"
  },
  {
    "composition": "Nb3Ta3Mo2(Ti2Ni)2",
    "composition_type": "atomic",
    "phase": [
      "BCC",
      "TiNi",
      "Ti2Ni"
    ],
    "ys": 1285.0,
    "uts": 2447.0,
    "strain": 27.1,
    "processes": [
      "additive manufacturing: scan speed: 300 mm/s, laser power: 300 W"
    ],
    "test_type": "compressive",
    "test_temperature": "25 °C",
    "doi": "10.1016/j.ijrmhm.2023.106163"
  },
  {
    "composition": "Nb3Ta3(Ti2Ni)4",
    "composition_type": "atomic",
    "phase": [
      "BCC",
      "TiNi",
      "Ti2Ni"
    ],
    "ys": 671.0,
    "uts": 1036.0,
    "strain": 9.2,
    "processes": [
      "additive manufacturing: scan speed: 300 mm/s, laser power: 300 W"
    ],
    "test_type": "tensile",
    "test_temperature": "25 °C",
    "doi": "10.1016/j.ijrmhm.2023.106163"
  },
  {
    "composition": "Nb3Ta3Mo(Ti2Ni)3",
    "composition_type": "atomic",
    "phase": [
      "BCC",
      "TiNi",
      "Ti2Ni"
    ],
    "ys": 1184.0,
    "uts": 1403.0,
    "strain": 4.4,
    "processes": [
      "additive manufacturing: scan speed: 300 mm/s, laser power: 300 W"
    ],
    "test_type": "tensile",
    "test_temperature": "25 °C",
    "doi": "10.1016/j.ijrmhm.2023.106163"
  },
  {
    "composition": "Nb3Ta3Mo2(Ti2Ni)2",
    "composition_type": "atomic",
    "phase": [
      "BCC",
      "TiNi",
      "Ti2Ni"
    ],
    "ys": 1212.0,
    "uts": 1212.0,
    "strain": 0.82,
    "processes": [
      "additive manufacturing: scan speed: 300 mm/s, laser power: 300 W"
    ],
    "test_type": "tensile",
    "test_temperature": "25 °C",
    "doi": "10.1016/j.ijrmhm.2023.106163"
  },
  {
    "composition": "Nb3Ta3Mo(Ti2Ni)3",
    "composition_type": "atomic",
    "phase": [
      "BCC",
      "TiNi",
      "Ti2Ni"
    ],
    "ys": 1204.0,
    "uts": 1438.0,
    "strain": 5.1,
    "processes": [
      "additive manufacturing: scan speed: 300 mm/s, laser power: 300 W"
    ],
    "test_type": "tensile",
    "test_temperature": "25 °C",
    "doi": "10.1016/j.ijrmhm.2023.106163"
  },
  {
    "composition": "Cu-Al",
    "composition_type": "atomic",
    "phase": null,
    "ys": 618.0,
    "uts": null,
    "strain": 0.9,
    "processes": [
      "cold-rolled"
    ],
    "test_type": "tensile",
    "test_temperature": "293 K",
    "doi": "10.1002/adem.201800889"
  },
  {
    "composition": "Cu-Al",
    "composition_type": "atomic",
    "phase": null,
    "ys": 752.0,
    "uts": null,
    "strain": 2.3,
    "processes": [
      "cold-rolled"
    ],
    "test_type": "tensile",
    "test_temperature": "77 K",
    "doi": "10.1002/adem.201800889"
  },
  {
    "composition": "Cu-Al",
    "composition_type": "atomic",
    "phase": null,
    "ys": 518.0,
    "uts": null,
    "strain": 2.4,
    "processes": [
      "partially recrystallized"
    ],
    "test_type": "tensile",
    "test_temperature": "293 K",
    "doi": "10.1002/adem.201800889"
  },
  {
    "composition": "Cu-Al",
    "composition_type": "atomic",
    "phase": null,
    "ys": 650.0,
    "uts": null,
    "strain": 16.5,
    "processes": [
      "partially recrystallized"
    ],
    "test_type": "tensile",
    "test_temperature": "77 K",
    "doi": "10.1002/adem.201800889"
  },
  {
    "composition": "CoCrFeNiAl0.3",
    "composition_type": "atomic",
    "phase": [
      "FCC",
      "NiAl-type BCC"
    ],
    "ys": null,
    "uts": 7.76,
    "strain": 12.0,
    "processes": [
      "TPL direct laser writing: photoresist: IPL-780, laser: 780 nm, power: 30 mW",
      "developed: solvent: PGMEA, duration: 30 min",
      "rinsed: solvent: isopropyl alcohol, duration: 5 min",
      "RF magnetron sputtering: pressure: 1 × 10-6 Pa, argon flow: 22 sccm, total flow: 12 sccm, power: 500 W, duration: 10 min"
    ],
    "test_type": "compressive",
    "test_temperature": "25 °C",
    "doi": "10.1002/adem.201700625"
  },
  {
    "composition": "V20Nb20Mo20Ta20W20",
    "composition_type": "atomic",
    "phase": [
      "BCC"
    ],
    "ys": null,
    "uts": 88.0,
    "strain": null,
    "processes": [
      "arc melting: atmosphere: vacuum, remelting times: 4"
    ],
    "test_type": "tensile",
    "test_temperature": "25 °C",
    "doi": "10.1002/adem.201800028"
  },
  {
    "composition": "V20Nb20Mo20Ta20W20",
    "composition_type": "atomic",
    "phase": [
      "BCC"
    ],
    "ys": null,
    "uts": 1660.0,
    "strain": 7.0,
    "processes": [
      "arc melting: atmosphere: vacuum, remelting times: 4"
    ],
    "test_type": "compressive",
    "test_temperature": "25 °C",
    "doi": "10.1002/adem.201800028"
  },
  {
    "composition": "CoCrFeNiNb0.45",
    "composition_type": "atomic",
    "phase": [
      "FCC",
      "Laves"
    ],
    "ys": 1632.0,
    "uts": 2094.0,
    "strain": 17.4,
    "processes": [
      "arc melting: atmosphere: Ar, remelting times: several"
    ],
    "test_type": "compressive",
    "test_temperature": "25 °C",
    "doi": "10.1002/adem.201700908"
  },
  {
    "composition": "CoCrFeNiNb0.5",
    "composition_type": "atomic",
    "phase": [
      "FCC",
      "Laves"
    ],
    "ys": 2060.0,
    "uts": 2200.0,
    "strain": 17.0,
    "processes": [
      "arc melting: atmosphere: Ar, remelting times: several"
    ],
    "test_type": "compressive",
    "test_temperature": "25 °C",
    "doi": "10.1002/adem.201700908"
  },
  {
    "composition": "CoCrFeNiNb0.55",
    "composition_type": "atomic",
    "phase": [
      "FCC",
      "Laves"
    ],
    "ys": 2043.0,
    "uts": 2214.0,
    "strain": 12.9,
    "processes": [
      "arc melting: atmosphere: Ar, remelting times: several"
    ],
    "test_type": "compressive",
    "test_temperature": "25 °C",
    "doi": "10.1002/adem.201700908"
  },
  {
    "composition": "CoCrFeNiNb0.65",
    "composition_type": "atomic",
    "phase": [
      "FCC",
      "Laves"
    ],
    "ys": 2120.0,
    "uts": 2217.0,
    "strain": 10.5,
    "processes": [
      "arc melting: atmosphere: Ar, remelting times: several"
    ],
    "test_type": "compressive",
    "test_temperature": "25 °C",
    "doi": "10.1002/adem.201700908"
  },
  {
    "composition": "Fe0.4Cr0.4NiMnCu",
    "composition_type": "atomic",
    "phase": [
      "FCC"
    ],
    "ys": 439.0,
    "uts": 884.0,
    "strain": 23.4,
    "processes": null,
    "test_type": "tensile",
    "test_temperature": "25 °C",
    "doi": "10.1002/adem.201600726"
  },
  {
    "composition": "Al0.1Cr0.4CuFe0.4MnNi",
    "composition_type": "atomic",
    "phase": [
      "FCC",
      "BCC"
    ],
    "ys": null,
    "uts": 600.0,
    "strain": 30.0,
    "processes": [
      "arc melting: atmosphere: Ti-gettered argon, remelting times: 4"
    ],
    "test_type": "tensile",
    "test_temperature": "25 °C",
    "doi": "10.1002/adem.201600726"
  },
  {
    "composition": "Al0.2Cr0.4CuFe0.4MnNi",
    "composition_type": "atomic",
    "phase": [
      "FCC",
      "BCC"
    ],
