Repository: Sci-Extract/sisyphus

# Step through _sisyphus_ extraction process
Author: Soike Yuan  date: 1/12/2025

Prerequisite: Assumed that you have installed sisyphus on your machine and add .env file to your root path which contains API key. :shipit:

## Below is the file structure of the project,

```
├─ README.md                        
├─ pyproject.toml                   # Python project metadata and dependencies
├─ data/                            # Extracted data of high entropy alloys
├─ notebooks/                       # Jupyter notebooks
├─ db/                              # sql databases
├─ record/                          # record sql database
│─ sisyphus/

File: notebooks/heas_result.json (part 2 of 64)
[
    "ys": null,
    "uts": 600.0,
    "strain": 30.0,
    "processes": [
      "arc melting: atmosphere: Ti-gettered argon, remelting times: 4"
    ],
    "test_type": "tensile",
    "test_temperature": "25 °C",
    "doi": "10.1002/adem.201600726"
  },
  {
    "composition": "Al0.3Cr0.4CuFe0.4MnNi",
    "composition_type": "atomic",
    "phase": [
      "FCC",
      "BCC"
    ],
    "ys": null,
    "uts": null,
    "strain": null,
    "processes": [
      "arc melting: atmosphere: Ti-gettered argon, remelting times: 4"
    ],
    "test_type": "tensile",
    "test_temperature": "25 °C",
    "doi": "10.1002/adem.201600726"
  },
  {
    "composition": "Fe40Mn40Co10Cr10",
    "composition_type": "atomic",
    "phase": null,
    "ys": 1400.0,
    "uts": 1600.0,
    "strain": null,
    "processes": [
      "induction melting: atmosphere: vacuum",
      "cast: mold: water-cooled copper",
      "cold rolled: reduction: 70%, initial thickness: 3.6 mm, final thickness: 1.08 mm",
      "homogenized: temperature: 800 °C, duration: 1 h",
      "quenching: medium: water"
    ],
    "test_type": "tensile",
    "test_temperature": "25 °C",
    "doi": "10.1002/adem.201801266"
  },
  {
    "composition": "WReTaMo",
    "composition_type": "atomic",
    "phase": [
      "BCC"
    ],
    "ys": 1075.0,
    "uts": 1140.0,
    "strain": 5.1,
    "processes": [
      "arc melting: atmosphere: Ar"
    ],
    "test_type": "compressive",
    "test_temperature": "25 °C",
    "doi": "10.1002/adem.202100765"
  },
  {
    "composition": "WReTaMo",
    "composition_type": "atomic",
    "phase": [
      "BCC"
    ],
    "ys": 172.0,
    "uts": 244.0,
    "strain": 25.0,
    "processes": [
      "arc melting: atmosphere: Ar"
    ],
    "test_type": "compressive",
    "test_temperature": "1600 °C",
    "doi": "10.1002/adem.202100765"
  },
  {
    "composition": "Al0.3CrFeCoNiMo0.2",
    "composition_type": "atomic",
    "phase": [
      "FCC",
      "σ"
    ],
    "ys": 620.3,
    "uts": 960.5,
    "strain": 16.0,
    "processes": [
      "gas atomization",
      "spark plasma sintering: temperature: 1050 °C, pressure: 50 MPa, duration: 13 min",
      "cooling: medium: unregulated"
    ],
    "test_type": "tensile",
    "test_temperature": "25 °C",
    "doi": "10.1002/adem.202100921"
  },
  {
    "composition": "Al0.3CrFeCoNiMo0.2",
    "composition_type": "atomic",
    "phase": [
      "FCC",
      "σ"
    ],
    "ys": 654.4,
    "uts": null,
    "strain": null,
    "processes": [
      "gas atomization",
      "spark plasma sintering: temperature: 1050 °C, pressure: 50 MPa, duration: 13 min",
      "cooling: medium: unregulated"
    ],
    "test_type": "compressive",
    "test_temperature": "25 °C",
    "doi": "10.1002/adem.202100921"
  },
  {
    "composition": "Al0.3CrFeCoNiMo0.2",
    "composition_type": "atomic",
    "phase": [
      "FCC",
      "σ"
    ],
    "ys": 664.1,
    "uts": 993.4,
    "strain": 12.5,
    "processes": [
      "gas atomization",
      "spark plasma sintering: temperature: 1050 °C, pressure: 50 MPa, duration: 13 min",
      "cooling: medium: unregulated"
    ],
    "test_type": "tensile",
    "test_temperature": "25 °C",
    "doi": "10.1002/adem.202100921"
  },
  {
    "composition": "Al0.3CrFeCoNiMo0.2",
    "composition_type": "atomic",
    "phase": [
      "FCC",
      "σ"
    ],
    "ys": 714.0,
    "uts": null,
    "strain": null,
    "processes": [
      "gas atomization",
      "spark plasma sintering: temperature: 1050 °C, pressure: 50 MPa, duration: 13 min",
      "cooling: medium: unregulated"
    ],
    "test_type": "compressive",
    "test_temperature": "25 °C",
    "doi": "10.1002/adem.202100921"
  },
  {
    "composition": "Al0.3CrFeCoNiMo0.2",
    "composition_type": "atomic",
    "phase": [
      "FCC",
      "σ"
    ],
    "ys": null,
    "uts": null,
    "strain": null,
    "processes": [
      "gas atomization",
      "spark plasma sintering: temperature: 1050 °C, pressure: 50 MPa, duration: 13 min",
      "cooling: medium: unregulated"
    ],
    "test_type": "compressive",
    "test_temperature": "25 °C",
    "doi": "10.1002/adem.202100921"
  },
  {
    "composition": "HfZrVTaMoWTi2Nb2",
    "composition_type": "atomic",
    "phase": [
      "BCC#1",
      "BCC#2",
      "C15 Laves"
    ],
    "ys": 1700.0,
    "uts": null,
    "strain": 30.0,
    "processes": [
      "arc melting: atmosphere: Ar, remelting times: 8"
    ],
    "test_type": "compressive",
    "test_temperature": "23 °C",
    "doi": "10.1002/adem.202100225"
  },
  {
    "composition": "HfZrVTaMoWTi2Nb2",
    "composition_type": "atomic",
    "phase": [
      "BCC#1",
      "BCC#2",
      "C15 Laves"
    ],
    "ys": 905.0,
    "uts": null,
    "strain": null,
    "processes": [
      "arc melting: atmosphere: Ar, remelting times: 8"
    ],
    "test_type": "compressive",
    "test_temperature": "800 °C",
    "doi": "10.1002/adem.202100225"
  },
  {
    "composition": "HfZrVTaMoWTi2Nb2",
    "composition_type": "atomic",
    "phase": [
      "BCC#1",
      "BCC#2",
      "C15 Laves"
    ],
    "ys": 502.0,
    "uts": null,
    "strain": null,
    "processes": [
      "arc melting: atmosphere: Ar, remelting times: 8"
    ],
    "test_type": "compressive",
    "test_temperature": "1000 °C",
    "doi": "10.1002/adem.202100225"
  },
  {
    "composition": "HfZrVTaMoWTi2Nb2",
    "composition_type": "atomic",
    "phase": [
      "BCC#1",
      "BCC#2",
      "C15 Laves"
    ],
    "ys": 292.0,
    "uts": null,
    "strain": null,
    "processes": [
      "arc melting: atmosphere: Ar, remelting times: 8"
    ],
    "test_type": "compressive",
    "test_temperature": "1200 °C",
    "doi": "10.1002/adem.202100225"
  },
  {
    "composition": "HfZrTaTiNb",
    "composition_type": "atomic",
    "phase": null,
    "ys": 929.0,
    "uts": null,
    "strain": 50.0,
    "processes": null,
    "test_type": "compressive",
    "test_temperature": "23 °C",
    "doi": "10.1002/adem.202100225"
  },
  {
    "composition": "HfZrTaTiNb",
    "composition_type": "atomic",
    "phase": null,
    "ys": 675.0,
    "uts": null,
    "strain": null,
    "processes": null,
    "test_type": "compressive",
    "test_temperature": "600 °C",
    "doi": "10.1002/adem.202100225"
  },
  {
    "composition": "HfZrTaTiNb",
    "composition_type": "atomic",
    "phase": null,
    "ys": 535.0,
    "uts": null,
    "strain": null,
    "processes": null,
    "test_type": "compressive",
    "test_temperature": "800 °C",
    "doi": "10.1002/adem.202100225"
  },
  {
    "composition": "HfZrTaTiNb",
    "composition_type": "atomic",
    "phase": null,
    "ys": 295.0,
    "uts": null,
    "strain": null,
    "processes": null,
    "test_type": "compressive",
    "test_temperature": "1000 °C",
    "doi": "10.1002/adem.202100225"
  },
  {
    "composition": "HfZrTaTiNb",
    "composition_type": "atomic",
    "phase": null,
    "ys": 92.0,
    "uts": null,
    "strain": null,
    "processes": null,
    "test_type": "compressive",
    "test_temperature": "1200 °C",
    "doi": "10.1002/adem.202100225"
  },
  {
    "composition": "MoWTaNb",
    "composition_type": "atomic",
    "phase": null,
    "ys": 1058.0,
    "uts": null,
    "strain": 2.0,
    "processes": null,
    "test_type": "compressive",
    "test_temperature": "23 °C",
    "doi": "10.1002/adem.202100225"
  },
  {
    "composition": "MoWTaNb",
    "composition_type": "atomic",
    "phase": null,
    "ys": 561.0,
    "uts": null,
    "strain": null,
    "processes": null,
    "test_type": "compressive",
    "test_temperature": "600 °C",
    "doi": "10.1002/adem.202100225"
  },
  {
    "composition": "MoWTaNb",
    "composition_type": "atomic",
    "phase": null,
    "ys": 552.0,
    "uts": null,
    "strain": null,
    "processes": null,
    "test_type": "compressive",
    "test_temperature": "800 °C",
    "doi": "10.1002/adem.202100225"
  },
  {
    "composition": "MoWTaNb",
    "composition_type": "atomic",
    "phase": null,
    "ys": 548.0,
    "uts": null,
    "strain": null,
    "processes": null,
    "test_type": "compressive",
    "test_temperature": "1000 °C",
    "doi": "10.1002/adem.202100225"
  },
  {
    "composition": "MoWTaNb",
    "composition_type": "atomic",
    "phase": null,
    "ys": 506.0,
    "uts": null,
    "strain": null,
    "processes": null,
    "test_type": "compressive",
    "test_temperature": "1200 °C",
    "doi": "10.1002/adem.202100225"
  },
  {
    "composition": "MoWTaNbV",
    "composition_type": "atomic",
    "phase": null,
    "ys": 1246.0,
    "uts": null,
    "strain": 1.5,
    "processes": null,
    "test_type": "compressive",
    "test_temperature": "23 °C",
    "doi": "10.1002/adem.202100225"
  },
  {
    "composition": "MoWTaNbV",
    "composition_type": "atomic",
    "phase": null,
    "ys": 862.0,
    "uts": null,
    "strain": null,
    "processes": null,
    "test_type": "compressive",
    "test_temperature": "600 °C",
    "doi": "10.1002/adem.202100225"
  },
  {
    "composition": "MoWTaNbV",
    "composition_type": "atomic",
    "phase": null,
    "ys": 846.0,
    "uts": null,
    "strain": null,
    "processes": null,
    "test_type": "compressive",
    "test_temperature": "800 °C",
    "doi": "10.1002/adem.202100225"
  },
  {
    "composition": "MoWTaNbV",
    "composition_type": "atomic",
    "phase": null,
    "ys": 842.0,
    "uts": null,
    "strain": null,
    "processes": null,
    "test_type": "compressive",
    "test_temperature": "1000 °C",
    "doi": "10.1002/adem.202100225"
  },
  {
    "composition": "MoWTaNbV",
    "composition_type": "atomic",
    "phase": null,
    "ys": 735.0,
    "uts": null,
    "strain": null,
    "processes": null,
    "test_type": "compressive",
    "test_temperature": "1200 °C",
    "doi": "10.1002/adem.202100225"
  },
  {
    "composition": "Ni30Co30Fe13Cr15Al6Ti6",
    "composition_type": "atomic",
    "phase": [
      "L12"
    ],
    "ys": 1700.0,
    "uts": 1700.0,
    "strain": 51.0,
    "processes": null,
    "test_type": "tensile",
    "test_temperature": "77 K",
    "doi": "10.1002/adem.202100564"
  },
  {
    "composition": "Al3.6Co27.3Cr18.2Fe18.2Ni27.3Ti5.4",
    "composition_type": "atomic",
    "phase": [
      "γ",
      "γ′"
    ],
    "ys": 752.0,
    "uts": 831.0,
    "strain": 10.8,
    "processes": [
      "annealed: temperature: 1023 K, duration: 50 h"
    ],
    "test_type": "tensile",
    "test_temperature": "298 K",
    "doi": "10.1002/adem.202100564"
  },
  {
    "composition": "Al3.6Co27.3Cr18.2Fe18.2Ni27.3Ti5.4",
    "composition_type": "atomic",
    "phase": [
      "γ",
      "γ′"
    ],
    "ys": 888.0,
    "uts": 1320.0,
    "strain": 31.0,
    "processes": [
      "cold rolled: reduction: 70%, temperature: 298 K",
      "annealed: temperature: 1273 K, duration: 1 h",
      "cooling: medium: furnace"
    ],
    "test_type": "tensile",
    "test_temperature": "298 K",
    "doi": "10.1002/adem.202100564"
  },
  {
    "composition": "Al3.6Co27.3Cr18.2Fe18.2Ni27.3Ti5.4",
    "composition_type": "atomic",
    "phase": [
      "γ",
      "γ′"
    ],
    "ys": 952.0,
    "uts": 1306.0,
    "strain": 20.5,
    "processes": [
      "hot forging",
      "annealed: temperature: 1323 K, duration: 30 min",
      "quenching: medium: water",
      "annealed: temperature: 1023 K, duration: 50 h",
      "cooling: medium: air"
    ],
    "test_type": "tensile",
    "test_temperature": "298 K",
    "doi": "10.1002/adem.202100564"
  },
  {
    "composition": "(Fe25Co25Ni25)94Ti2Al4",
    "composition_type": "atomic",
    "phase": null,
    "ys": 1005.0,
    "uts": 1273.0,
    "strain": 17.0,
    "processes": [
      "cold rolled",
      "annealed: temperature: 973 K, duration: 4 h"
    ],
    "test_type": "tensile",
    "test_temperature": "298 K",
    "doi": "10.1002/adem.202100564"
  },
  {
    "composition": "Al10Co25Cr8Fe15Ni36Ti6",
    "composition_type": "atomic",
    "phase": null,
    "ys": 596.0,
    "uts": 1039.0,
    "strain": 20.0,
    "processes": [
      "annealed: temperature: 1173 K, duration: 50 h"
    ],
    "test_type": "tensile",
    "test_temperature": "298 K",
    "doi": "10.1002/adem.202100564"
  },
  {
    "composition": "Al8Co17Cr17Cu8Fe17Ni33",
    "composition_type": "atomic",
    "phase": null,
    "ys": 596.0,
    "uts": 1039.0,
    "strain": 20.0,
    "processes": [
      "annealed: temperature: 1423 K, duration: 5 h"
    ],
    "test_type": "tensile",
    "test_temperature": "298 K",
    "doi": "10.1002/adem.202100564"
  },
  {
    "composition": "CoCrFeNiTi0.2",
    "composition_type": "atomic",
    "phase": null,
    "ys": 702.0,
    "uts": 1240.0,
    "strain": 36.0,
    "processes": [
      "cold rolled",
      "annealed: temperature: 1373 K, duration: 1 h",
      "quenching: medium: water",
      "annealed: temperature: 1073 K, duration: 1 h",
      "quenching: medium: water"
    ],
    "test_type": "tensile",
    "test_temperature": "298 K",
    "doi": "10.1002/adem.202100564"
  },
  {
    "composition": "Al3.6Co27.3Cr18.2Fe18.2Ni27.3Ti5.4",
    "composition_type": "atomic",
    "phase": [
      "γ",
      "γ′"
    ],
    "ys": 1063.0,
    "uts": 1635.0,
    "strain": 39.4,
    "processes": [
      "cold rolled: reduction: 70%, temperature: 298 K",
      "annealed: temperature: 1273 K, duration: 1 h",
      "cooling: medium: furnace"
    ],
    "test_type": "tensile",
    "test_temperature": "77 K",
    "doi": "10.1002/adem.202100564"
  },
  {
    "composition": "CoCrFeNiTi0.2",
    "composition_type": "atomic",
    "phase": null,
    "ys": 860.0,
    "uts": 1580.0,
    "strain": 46.0,
    "processes": [
      "cold rolled",
      "annealed: temperature: 1373 K, duration: 1 h",
      "quenching: medium: water",
      "annealed: temperature: 1023 K, duration: 1 h",
      "quenching: medium: water"
    ],
    "test_type": "tensile",
    "test_temperature": "77 K",
    "doi": "10.1002/adem.202100564"
  },
  {
    "composition": "NbMoTiV",
    "composition_type": "atomic",
    "phase": [
      "BCC"
    ],
    "ys": 1141.5,
    "uts": 1141.5,
    "strain": 24.7,
    "processes": null,
    "test_type": "compressive",
    "test_temperature": "25 °C",
    "doi": "10.1002/adem.202101248"
  },
  {
    "composition": "NbMoTiVSi0.1",
    "composition_type": "atomic",
    "phase": null,
    "ys": null,
    "uts": null,
    "strain": null,
    "processes": null,
    "test_type": "compressive",
    "test_temperature": "25 °C",
    "doi": "10.1002/adem.202101248"
  },
  {
    "composition": "NbMoTiVSi0.2",
    "composition_type": "atomic",
    "phase": null,
    "ys": null,
    "uts": null,
    "strain": null,
    "processes": null,
    "test_type": "compressive",
    "test_temperature": "25 °C",
    "doi": "10.1002/adem.202101248"
  },
  {
    "composition": "NbMoTiVSi0.3",
    "composition_type": "atomic",
    "phase": null,
    "ys": null,
    "uts": null,
    "strain": null,
    "processes": null,
    "test_type": "compressive",
    "test_temperature": "25 °C",
    "doi": "10.1002/adem.202101248"
  },
  {
    "composition": "NbMoTiVSi0.4",
    "composition_type": "atomic",
    "phase": null,
    "ys": null,
    "uts": null,
    "strain": null,
    "processes": null,
    "test_type": "compressive",
    "test_temperature": "25 °C",
    "doi": "10.1002/adem.202101248"
  },
  {
    "composition": "NbMoTiVSi0.25",
    "composition_type": "atomic",
    "phase": [
      "BCC",
      "M5Si3"
    ],
    "ys": 931.0,
    "uts": 1090.0,
    "strain": 35.0,
    "processes": [
      "arc melting: atmosphere: Ar, remelting times: 5"
    ],
    "test_type": "compressive",
    "test_temperature": "1000 °C",
    "doi": "10.1002/adem.202101248"
  },
  {
    "composition": "NbMoTiV",
    "composition_type": "atomic",
    "phase": [
      "BCC"
    ],
    "ys": 590.0,
    "uts": 682.0,
    "strain": 35.0,
    "processes": [
      "arc melting: atmosphere: Ar, remelting times: 5"
    ],
    "test_type": "compressive",
    "test_temperature": "1000 °C",
    "doi": "10.1002/adem.202101248"
  },
  {
    "composition": "NbMoTiVSi0.25",
    "composition_type": "atomic",
    "phase": [
      "BCC",
      "M5Si3"
    ],
    "ys": 1869.0,
    "uts": 1869.0,
    "strain": 16.0,
    "processes": [
      "arc melting: atmosphere: Ar, remelting times: 5"
    ],
    "test_type": "compressive",
    "test_temperature": "25 °C",
    "doi": "10.1002/adem.202101248"
  },
  {
    "composition": "NbMoTiV",
    "composition_type": "atomic",
    "phase": [
      "BCC"
    ],
    "ys": 1747.0,
    "uts": 1747.0,
    "strain": 30.0,
    "processes": [
      "arc melting: atmosphere: Ar, remelting times: 5"
    ],
    "test_type": "compressive",
    "test_temperature": "25 °C",
    "doi": "10.1002/adem.202101248"
  },
  {
    "composition": "FeNiCrCo",
    "composition_type": "atomic",
    "phase": [
      "FCC"
    ],
    "ys": null,
    "uts": null,
    "strain": null,
    "processes": [
      "selective laser melting: laser power: 160 W, laser scanning speed: 400 mm/s, hatch spacing: 90 μm, layer thickness: 24 μm, scanning direction rotation: 66.7°",
      "warm laser shock peening: laser wavelength: 1064 nm, pulse width: 10 ns, repetition rate: 10 Hz, pulse energy: 1 J, spot size: 2 mm, overlap ratio: 75%, energy density: 6.4 GW/cm², peak pressure: 6.9-7.7 GPa, ablation layer: 40 μm aluminum foil, confining layer: 3 mm BK7 glass, temperature: 600 K"
    ],
    "test_type": "tensile",
    "test_temperature": "25 °C",
    "doi": "10.1002/adem.202201066"
  },
  {
    "composition": "FeNiCrCo",
    "composition_type": "atomic",
    "phase": [
      "FCC"
    ],
    "ys": null,
    "uts": null,
    "strain": null,
    "processes": [
      "selective laser melting: laser power: 160 W, laser scanning speed: 400 mm/s, hatch spacing: 90 μm, layer thickness: 24 μm, scanning direction rotation: 66.7°",
      "room temperature laser shock peening: temperature: 300 K"
    ],
    "test_type": "tensile",
    "test_temperature": "25 °C",
    "doi": "10.1002/adem.202201066"
  },
  {
    "composition": "HfMoNbTaTiVWZr",
    "composition_type": "atomic",
    "phase": [
      "amorphous"
    ],
    "ys": 2700.0,
    "uts": 4000.0,
    "strain": 20.0,
    "processes": [
      "sputtering: power: 150 W, substrate: Si, atmosphere: Ar, flow rate: 20 sccm, pre-sputtering: duration: 5 min"
    ],
    "test_type": "compressive",
    "test_temperature": "25 °C",
    "doi": "10.1002/adem.202101626"
  },
  {
    "composition": "HfMoNbTaTiVWZr",
    "composition_type": "atomic",
    "phase": [
      "amorphous",
      "crystalline"
    ],
    "ys": 4300.0,
    "uts": null,
    "strain": null,
    "processes": [
      "sputtering: power: 150 W, substrate: Si, atmosphere: Ar, flow rate: 20 sccm, pre-sputtering: duration: 5 min",
      "annealing: temperature: 1000 °C"
    ],
    "test_type": "compressive",
    "test_temperature": "25 °C",
    "doi": "10.1002/adem.202101626"
  },
  {
    "composition": "HfMoNbTaTiVWZrN0.1",
    "composition_type": "atomic",
    "phase": [
      "amorphous"
    ],
    "ys": 6100.0,
    "uts": null,
    "strain": null,
    "processes": [
      "sputtering: power: 150 W, substrate: Si, atmosphere: Ar+N2, N2 flow ratio: 10%, pre-sputtering: duration: 5 min"
    ],
    "test_type": "compressive",
    "test_temperature": "25 °C",
    "doi": "10.1002/adem.202101626"
  },
  {
    "composition": "HfMoNbTaTiVWZrN0.1",
    "composition_type": "atomic",
    "phase": [
      "crystalline"
    ],
    "ys": 4500.0,
    "uts": null,
    "strain": null,
    "processes": [
      "sputtering: power: 150 W, substrate: Si, atmosphere: Ar+N2, N2 flow ratio: 10%, pre-sputtering: duration: 5 min",
      "annealing: temperature: 1000 °C"
    ],
    "test_type": "compressive",
    "test_temperature": "25 °C",
    "doi": "10.1002/adem.202101626"
  },
  {
    "composition": "HfMoNbTaTiVWZrN0.3",
    "composition_type": "atomic",
    "phase": [
      "NaCl-type solid solution"
    ],
    "ys": 10200.0,
    "uts": 16000.0,
    "strain": 30.0,
    "processes": [
      "sputtering: power: 150 W, substrate: Si, atmosphere: Ar+N2, N2 flow ratio: 30%, pre-sputtering: duration: 5 min"
    ],
    "test_type": "compressive",
    "test_temperature": "25 °C",
    "doi": "10.1002/adem.202101626"
  },
  {
    "composition": "Fe44Mn20Cr15Ni7.5Co6Si7.5",
    "composition_type": "atomic",
    "phase": [
      "γ (fcc)",
      "β (sc)"
    ],
    "ys": 419.0,
    "uts": 1100.0,
    "strain": 67.0,
    "processes": [
      "arc melting: atmosphere: vacuum, remelting times: 2"
    ],
    "test_type": "compressive",
    "test_temperature": "25 °C",
    "doi": "10.1002/adem.202201347"
  },
  {
    "composition": "Cr29.7Co29.7Ni35.4Al4Ti1.2",
    "composition_type": "atomic",
    "phase": [
      "γ",
      "γ′",
      "TiN",
      "η",
      "σ",
      "B2"
    ],
    "ys": null,
    "uts": 830.0,
    "strain": 57.0,
    "processes": [
      "induction melting: atmosphere: not specified",
      "homogenized: temperature: 1200 °C, duration: 4 h, atmosphere: not specified",
      "quenching: medium: water",
      "cold rolled: reduction: 50%, temperature: not specified",
      "solution treated: temperature: 1100 °C, duration: 5 min, atmosphere: not specified"
    ],
    "test_type": "tensile",
    "test_temperature": "25 °C",
    "doi": "10.1002/adem.202300109"
  },
  {
    "composition": "Cr29.7Co29.7Ni35.4Al4Ti1.2",
    "composition_type": "atomic",
    "phase": [
      "γ",
      "γ′",
      "TiN",
      "η",
      "σ",
      "B2"
    ],
    "ys": null,
    "uts": 750.0,
    "strain": 33.0,
    "processes": [
      "induction melting: atmosphere: not specified",
      "homogenized: temperature: 1200 °C, duration: 4 h, atmosphere: not specified",
      "quenching: medium: water",
      "cold rolled: reduction: 50%, temperature: not specified",
      "solution treated: temperature: 1100 °C, duration: 5 min, atmosphere: not specified",
      "GTAW: current: 90 A, voltage: 13.6 V, speed: 2.5 mm/s, shielding gas: Ar"
    ],
    "test_type": "tensile",
    "test_temperature": "25 °C",
    "doi": "10.1002/adem.202300109"
  },
  {
    "composition": "Al-13Mg-1.1Zn-0.9Cu-0.6Si",
    "composition_type": "atomic",
    "phase": [
      "face-centered cubic (FCC)",
      "Mg32(AlZn)49"
    ],
    "ys": 158.0,
    "uts": 185.0,
    "strain": 0.8,
    "processes": [
      "casting: temperature: 750 °C, mold temperature: 100 °C",
      "cooling: medium: air, rate: unspecified"
    ],
    "test_type": "tensile",
    "test_temperature": "25 °C",
    "doi": "10.1002/adem.202300892"
  },
  {
    "composition": "Al-13Mg-1.1Zn-0.9Cu-0.6Si",
    "composition_type": "atomic",
    "phase": [
      "face-centered cubic (FCC)",
      "Mg32(AlZn)49"
    ],
    "ys": 223.0,
    "uts": 605.0,
    "strain": 23.0,
    "processes": [
      "casting: temperature: 750 °C, mold temperature: 100 °C",
      "cooling: medium: air, rate: unspecified"
    ],
    "test_type": "compressive",
    "test_temperature": "25 °C",
    "doi": "10.1002/adem.202300892"
  },
  {
    "composition": "FeCoCrNi",
    "composition_type": "atomic",
    "phase": [
      "FCC"
    ],
    "ys": 394.55,
    "uts": null,
    "strain": 45.0,
    "processes": [
      "additive manufacturing: scan speed: 9 mm/s, laser power: 1200 W"
    ],
    "test_type": "compressive",
    "test_temperature": "25 °C",
    "doi": "10.1002/adem.202300528"
  },
  {
    "composition": "FeCoCrNiAl0.5",
    "composition_type": "atomic",
    "phase": [
      "FCC",
      "BCC"
    ],
    "ys": 553.27,
    "uts": null,
    "strain": 38.0,
    "processes": [
      "additive manufacturing: scan speed: 9 mm/s, laser power: 1200 W"
    ],
    "test_type": "compressive",
    "test_temperature": "25 °C",
    "doi": "10.1002/adem.202300528"
  },
  {
    "composition": "FeCoCrNiAl1.0",
    "composition_type": "atomic",
    "phase": [
      "BCC",
      "FCC"
    ],
    "ys": 413.31,
    "uts": null,
    "strain": 17.0,
    "processes": [
      "additive manufacturing: scan speed: 9 mm/s, laser power: 1200 W"
    ],
    "test_type": "compressive",
    "test_temperature": "25 °C",
    "doi": "10.1002/adem.202300528"
  },
  {
    "composition": "CoCrFeNi2(TiSi)0.7",
    "composition_type": "atomic",
    "phase": [
      "FCC",
      "M16Ti6Si7-type silicide"
    ],
    "ys": 2280.0,
    "uts": null,
    "strain": 1.1,
    "processes": [
      "arc melting: atmosphere: Ar, remelting times: 6",
      "cooling: medium: water-cooled copper mold"
    ],
    "test_type": "compressive",
    "test_temperature": "25 °C",
    "doi": "10.1002/adem.202201659"
  },
  {
    "composition": "CoCrFeNi2(TiSi)0.7",
    "composition_type": "atomic",
    "phase": [
      "FCC",
      "M16Ti6Si7-type silicide"
    ],
    "ys": 450.0,
    "uts": null,
    "strain": 50.0,
    "processes": [
      "arc melting: atmosphere: Ar, remelting times: 6",
      "annealed: temperature: 700 °C, duration: 12 h, atmosphere: furnace cooled"
    ],
    "test_type": "compressive",
    "test_temperature": "800 °C",
    "doi": "10.1002/adem.202201659"
  },
  {
    "composition": "CoCrFeNi2(TiSi)0.7",
    "composition_type": "atomic",
    "phase": [
      "FCC",
      "M16Ti6Si7-type silicide"
    ],
    "ys": 703.0,
    "uts": null,
    "strain": 50.0,
    "processes": [
      "arc melting: atmosphere: Ar, remelting times: 6",
      "annealed: temperature: 1100 °C, duration: 360 h, atmosphere: furnace cooled"
    ],
    "test_type": "compressive",
    "test_temperature": "800 °C",
    "doi": "10.1002/adem.202201659"
  },
  {
    "composition": "AlCr1.3TiNi2",
    "composition_type": "atomic",
    "phase": null,
    "ys": 490.0,
    "uts": null,
    "strain": null,
    "processes": null,
    "test_type": "compressive",
    "test_temperature": "800 °C",
    "doi": "10.1002/adem.202201659"
  },
  {
    "composition": "CoCrFeNiNb0.45",
    "composition_type": "atomic",
    "phase": null,
    "ys": 535.0,
    "uts": null,
    "strain": null,
    "processes": null,
    "test_type": "compressive",
    "test_temperature": "800 °C",
    "doi": "10.1002/adem.202201659"
  },
  {
    "composition": "CoCrFeNiHf0.4",
    "composition_type": "atomic",
    "phase": null,
    "ys": 510.0,
    "uts": null,
    "strain": null,
    "processes": null,
    "test_type": "compressive",
    "test_temperature": "800 °C",
    "doi": "10.1002/adem.202201659"
  },
  {
    "composition": "CoCrFeNiTa0.395",
    "composition_type": "atomic",
    "phase": null,
    "ys": 500.0,
    "uts": null,
    "strain": null,
    "processes": null,
    "test_type": "compressive",
    "test_temperature": "800 °C",
    "doi": "10.1002/adem.202201659"
  },
  {
    "composition": "Co25Fe25Mn5Ni25Ti20",
    "composition_type": "atomic",
    "phase": null,
    "ys": 550.0,
    "uts": null,
    "strain": null,
    "processes": null,
    "test_type": "compressive",
    "test_temperature": "800 °C",
    "doi": "10.1002/adem.202201659"
  },
  {
    "composition": "HfNbTaTiZr",
    "composition_type": "atomic",
    "phase": null,
    "ys": 535.0,
    "uts": null,
    "strain": null,
    "processes": null,
    "test_type": "compressive",
    "test_temperature": "800 °C",
    "doi": "10.1002/adem.202201659"
  },
  {
    "composition": "HfNbTaTiZrW",
    "composition_type": "atomic",
    "phase": null,
    "ys": 577.0,
    "uts": null,
    "strain": null,
    "processes": null,
    "test_type": "compressive",
    "test_temperature": "800 °C",
    "doi": "10.1002/adem.202201659"
  },
  {
    "composition": "Al0.5NbTiV2Zr0.5",
    "composition_type": "atomic",
    "phase": null,
    "ys": 635.0,
    "uts": null,
    "strain": null,
    "processes": null,
    "test_type": "compressive",
    "test_temperature": "800 °C",
    "doi": "10.1002/adem.202201659"
  },
  {
    "composition": "Al0.5Nb0.5TiV2Zr0.5",
    "composition_type": "atomic",
    "phase": null,
    "ys": 656.0,
    "uts": null,
    "strain": null,
    "processes": null,
    "test_type": "compressive",
    "test_temperature": "800 °C",
    "doi": "10.1002/adem.202201659"
  },
  {
    "composition": "Nb40Ti25Al15V10Ta5Hf3W2",
    "composition_type": "atomic",
    "phase": null,
    "ys": 650.0,
    "uts": null,
    "strain": null,
    "processes": null,
    "test_type": "compressive",
    "test_temperature": "800 °C",
    "doi": "10.1002/adem.202201659"
  },
  {
    "composition": "Hf20Co20Nb30Mo30",
    "composition_type": "atomic",
    "phase": null,
    "ys": 685.0,
    "uts": null,
    "strain": null,
    "processes": null,
    "test_type": "compressive",
    "test_temperature": "800 °C",
    "doi": "10.1002/adem.202201659"
  },
  {
    "composition": "AlNb2TiV",
    "composition_type": "atomic",
    "phase": null,
    "ys": 600.0,
    "uts": null,
    "strain": null,
    "processes": null,
    "test_type": "compressive",
    "test_temperature": "800 °C",
    "doi": "10.1002/adem.202201659"
  },
  {
    "composition": "TaNbMoW",
    "composition_type": "atomic",
    "phase": null,
    "ys": 552.0,
    "uts": null,
    "strain": null,
    "processes": null,
    "test_type": "compressive",
    "test_temperature": "800 °C",
    "doi": "10.1002/adem.202201659"
  },
  {
    "composition": "TaNbMoWTi",
    "composition_type": "atomic",
    "phase": null,
    "ys": 674.0,
    "uts": null,
    "strain": null,
    "processes": null,
    "test_type": "compressive",
    "test_temperature": "800 °C",
    "doi": "10.1002/adem.202201659"
  },
  {
    "composition": "W10Mo27Cr21Ti22Al20",
    "composition_type": "atomic",
    "phase": null,
    "ys": 460.0,
    "uts": null,
    "strain": null,
    "processes": null,
    "test_type": "compressive",
    "test_temperature": "800 °C",
    "doi": "10.1002/adem.202201659"
  },
  {
    "composition": "ZrTiHfNb0.5Ta0.5O0.2",
    "composition_type": "atomic",
    "phase": null,
    "ys": 537.0,
    "uts": null,
    "strain": null,
    "processes": null,
    "test_type": "compressive",
    "test_temperature": "800 °C",
    "doi": "10.1002/adem.202201659"
  },
  {
    "composition": "NbTaZr",
    "composition_type": "atomic",
    "phase": null,
    "ys": 530.0,
    "uts": null,
    "strain": null,
    "processes": null,
    "test_type": "compressive",
    "test_temperature": "800 °C",
    "doi": "10.1002/adem.202201659"
  },
  {
    "composition": "Al0.5CrNbTi2V0.5",
    "composition_type": "atomic",
    "phase": null,
    "ys": 480.0,
    "uts": null,
    "strain": null,
    "processes": null,
    "test_type": "compressive",
    "test_temperature": "800 °C",
    "doi": "10.1002/adem.202201659"
  },
  {
    "composition": "AlNbTiV",
    "composition_type": "atomic",
    "phase": null,
    "ys": 685.0,
    "uts": null,
    "strain": null,
    "processes": null,
    "test_type": "compressive",
    "test_temperature": "800 °C",
    "doi": "10.1002/adem.202201659"
  },
  {
    "composition": "Fe33Cr36Ni15Co15Ti1",
    "composition_type": "atomic",
    "phase": [
      "FCC",
      "Sigma"
    ],
    "ys": 615.06,
    "uts": 2196.27,
    "strain": 45.9,
    "processes": [
      "induction melting: atmosphere: Ar, remelting times: 5"
    ],
    "test_type": "compressive",
    "test_temperature": "25 °C",
    "doi": "10.1002/adem.202301013"
  },
  {
    "composition": "(Fe33Cr36Ni15Co15Ti1)97Al3",
    "composition_type": "atomic",
    "phase": [
      "FCC",
      "BCC"
    ],
    "ys": 579.81,
    "uts": null,
    "strain": 50.0,
    "processes": [
      "induction melting: atmosphere: Ar, remelting times: 5"
    ],
    "test_type": "compressive",
    "test_temperature": "25 °C",
    "doi": "10.1002/adem.202301013"
  },
  {
    "composition": "(Fe33Cr36Ni15Co15Ti1)95Al5",
    "composition_type": "atomic",
    "phase": [
      "FCC",
      "BCC"
    ],
    "ys": 818.05,
    "uts": null,
    "strain": 50.0,
    "processes": [
      "induction melting: atmosphere: Ar, remelting times: 5"
    ],
    "test_type": "compressive",
    "test_temperature": "25 °C",
    "doi": "10.1002/adem.202301013"
  },
  {
    "composition": "(Fe33Cr36Ni15Co15Ti1)94Al6",
    "composition_type": "atomic",
    "phase": [
      "FCC",
      "BCC",
      "B2"
    ],
    "ys": 1212.3,
    "uts": null,
    "strain": 50.0,
    "processes": [
      "induction melting: atmosphere: Ar, remelting times: 5"
    ],
    "test_type": "compressive",
    "test_temperature": "25 °C",
    "doi": "10.1002/adem.202301013"
  },
  {
    "composition": "(Fe33Cr36Ni15Co15Ti1)93Al7",
    "composition_type": "atomic",
    "phase": [
      "FCC",
      "BCC",
      "B2"
    ],
    "ys": 1315.3,
    "uts": null,
    "strain": 50.0,
    "processes": [
      "induction melting: atmosphere: Ar, remelting times: 5"
    ],
    "test_type": "compressive",
    "test_temperature": "25 °C",
    "doi": "10.1002/adem.202301013"
  },
  {
    "composition": "(Fe33Cr36Ni15Co15Ti1)92Al8",
    "composition_type": "atomic",
    "phase": [
      "BCC",
      "Sigma"
    ],
    "ys": 1562.0,
    "uts": 2276.85,
    "strain": 31.4,
    "processes": [
      "induction melting: atmosphere: Ar, remelting times: 5"
    ],
    "test_type": "compressive",
    "test_temperature": "25 °C",
    "doi": "10.1002/adem.202301013"
  },
  {
    "composition": "Al20.36Cr20.11Cu19.82Fe19.99Ni39.72",
    "composition_type": "atomic",
    "phase": [
      "FCC",
      "BCC"
    ],
    "ys": 689.02,
    "uts": null,
    "strain": null,
    "processes": [
      "gas atomization",
      "additive manufacturing: scan speed: 600 mm/s, laser power: 200 W"
    ],
    "test_type": "compressive",
    "test_temperature": "25 °C",
    "doi": "10.1002/adem.202401472"
  },
  {
    "composition": "Al20.36Cr20.11Cu19.82Fe19.99Ni39.72",
    "composition_type": "atomic",
    "phase": [
      "FCC",
      "BCC"
    ],
    "ys": 534.86,
    "uts": null,
    "strain": null,
    "processes": [
      "gas atomization",
      "additive manufacturing: scan speed: 600 mm/s, laser power: 240 W"
    ],
    "test_type": "compressive",
    "test_temperature": "25 °C",
    "doi": "10.1002/adem.202401472"
  },
  {
    "composition": "Al20.36Cr20.11Cu19.82Fe19.99Ni39.72",
    "composition_type": "atomic",
    "phase": [
      "FCC",
      "BCC"
    ],
    "ys": 505.46,
    "uts": null,
    "strain": null,
    "processes": [
      "gas atomization",
      "additive manufacturing: scan speed: 600 mm/s, laser power: 280 W"
    ],
    "test_type": "compressive",
    "test_temperature": "25 °C",
    "doi": "10.1002/adem.202401472"
  },
  {
    "composition": "AlCrCuFeNi3",
    "composition_type": "atomic",
    "phase": [
      "FCC",
      "BCC"
    ],
    "ys": null,
    "uts": 957.0,
    "strain": 14.3,
    "processes": [
      "selective laser melting"
    ],
    "test_type": "tensile",
    "test_temperature": "25 °C",
    "doi": "10.1002/adem.202401472"
  },
  {
    "composition": "Pd3Ag1Sn1Pt3Bi1",
    "composition_type": "atomic",
    "phase": [
      "fcc"
    ],
    "ys": null,
    "uts": null,
    "strain": 1.39,
    "processes": [
      "wet chemical synthesis: temperature: 160 °C, duration: 1 h, solvent: oleylamine, reducing agent: vitamin C"
    ],
    "test_type": "tensile",
    "test_temperature": "25 °C",
    "doi": "10.1002/anie.202304510"
  },
  {
    "composition": "Fe35Co35Al10Cr10Ni10",
    "composition_type": "atomic",
    "phase": [
      "FCC",
      "B2"
    ],
    "ys": 436.0,
    "uts": 638.0,
    "strain": 10.8,
    "processes": [
      "arc melting: atmosphere: Ar",
      "induction melting: atmosphere: Ar",
      "hot rolled: reduction: 65%, temperature: 1273 K",
      "solution treated: temperature: 1273 K, duration: 3 h"
    ],
    "test_type": "tensile",
    "test_temperature": "25 °C",
    "doi": "10.1002/adma.202404192"
  },
  {
    "composition": "Fe35Co35Al10Cr10Ni10",
    "composition_type": "atomic",
    "phase": [
      "FCC",
      "B2"
    ],
    "ys": 697.0,
    "uts": 939.0,
    "strain": 21.5,
    "processes": [
      "arc melting: atmosphere: Ar",
      "induction melting: atmosphere: Ar",
      "hot rolled: reduction: 65%, temperature: 1273 K",
      "solution treated: temperature: 1273 K, duration: 3 h"
    ],
    "test_type": "tensile",
    "test_temperature": "100 K",
    "doi": "10.1002/adma.202404192"
  },
  {
    "composition": "Cr23.1Fe20.7Co24.8Ni26.7B1.7C0.3O0.6Si2.1",
    "composition_type": "atomic",
    "phase": [
      "fcc",
      "amorphous"
    ],
    "ys": 4100.0,
    "uts": null,
    "strain": 45.0,
    "processes": [
      "magnetron co-sputtering: targets: CrCoNi and Fe78Si9B13, purity: 99.9 at%"
    ],
    "test_type": "compressive",
    "test_temperature": "25 °C",
    "doi": "10.1002/adma.202002619"
  },
  {
    "composition": "CrCoNi",
    "composition_type": "atomic",
    "phase": [
      "nanocrystalline"
    ],
    "ys": 3300.0,
    "uts": null,
    "strain": 50.0,
    "processes": null,
    "test_type": "compressive",
    "test_temperature": "25 °C",
    "doi": "10.1002/adma.202002619"
  },
  {
    "composition": "CrCoNi-Fe-Si-B",
    "composition_type": "atomic",
    "phase": [
      "nanocrystalline"
    ],
    "ys": 3800.0,
    "uts": null,
    "strain": 50.0,
    "processes": null,
    "test_type": "compressive",
    "test_temperature": "25 °C",
    "doi": "10.1002/adma.202002619"
  },
  {
    "composition": "VNbTaMo0.8",
    "composition_type": "atomic",
    "phase": [
      "BCC"
    ],
    "ys": 1324.5,
    "uts": null,
    "strain": 20.7,
    "processes": [
      "arc melting: atmosphere: Ar"
    ],
    "test_type": "compressive",
    "test_temperature": "25 °C",
    "doi": "10.1002/adem.202402021"
  },
  {
    "composition": "VNbTaMo1.0",
    "composition_type": "atomic",
    "phase": [
      "BCC"
    ],
    "ys": null,
    "uts": null,
    "strain": null,
    "processes": [
      "arc melting: atmosphere: Ar"
    ],
    "test_type": "compressive",
    "test_temperature": "25 °C",
    "doi": "10.1002/adem.202402021"
  },
  {
    "composition": "VNbTaMo1.2",
    "composition_type": "atomic",
    "phase": [
      "BCC"
    ],
    "ys": 1424.4,
    "uts": null,
    "strain": 44.2,
    "processes": [
      "arc melting: atmosphere: Ar"
    ],
    "test_type": "compressive",
    "test_temperature": "25 °C",
    "doi": "10.1002/adem.202402021"
  },
  {
    "composition": "VNbTaMo0.8",
    "composition_type": "atomic",
    "phase": [
      "BCC"
    ],
    "ys": 335.47,
    "uts": null,
    "strain": 0.028,
    "processes": [
      "arc melting: atmosphere: Ar"
    ],
    "test_type": "compressive",
    "test_temperature": "1500 °C",
    "doi": "10.1002/adem.202402021"
  },
  {
    "composition": "VNbTaMo0.8",
    "composition_type": "atomic",
    "phase": [
      "BCC"
    ],
    "ys": 433.79,
    "uts": null,
    "strain": 0.083,
    "processes": [
      "arc melting: atmosphere: Ar"
    ],
    "test_type": "compressive",
    "test_temperature": "1500 °C",
    "doi": "10.1002/adem.202402021"
  },
  {
    "composition": "VNbTaMo1.0",
    "composition_type": "atomic",
    "phase": [
      "BCC"
    ],
    "ys": 381.74,
    "uts": null,
    "strain": 0.024,
    "processes": [
      "arc melting: atmosphere: Ar"
    ],
    "test_type": "compressive",
    "test_temperature": "1500 °C",
    "doi": "10.1002/adem.202402021"
  },
  {
    "composition": "VNbTaMo1.0",
    "composition_type": "atomic",
    "phase": [
      "BCC"
    ],
    "ys": 534.92,
    "uts": null,
    "strain": 0.071,
    "processes": [
      "arc melting: atmosphere: Ar"
    ],
    "test_type": "compressive",
    "test_temperature": "1500 °C",
    "doi": "10.1002/adem.202402021"
  },
  {
    "composition": "VNbTaMo1.2",
    "composition_type": "atomic",
    "phase": [
      "BCC"
    ],
    "ys": 412.57,
    "uts": null,
    "strain": 0.052,
    "processes": [
      "arc melting: atmosphere: Ar"
    ],
    "test_type": "compressive",
    "test_temperature": "1500 °C",
    "doi": "10.1002/adem.202402021"
  },
  {
    "composition": "VNbTaMo1.2",
    "composition_type": "atomic",
    "phase": [
      "BCC"
    ],
    "ys": 577.87,
    "uts": null,
    "strain": 0.096,
    "processes": [
