Repository: Sci-Extract/sisyphus

# Step through _sisyphus_ extraction process
Author: Soike Yuan  date: 1/12/2025

Prerequisite: Assumed that you have installed sisyphus on your machine and add .env file to your root path which contains API key. :shipit:

## Below is the file structure of the project,

```
├─ README.md                        
├─ pyproject.toml                   # Python project metadata and dependencies
├─ data/                            # Extracted data of high entropy alloys
├─ notebooks/                       # Jupyter notebooks
├─ db/                              # sql databases
├─ record/                          # record sql database
│─ sisyphus/

File: notebooks/heas_result.json (part 3 of 64)
[
      "arc melting: atmosphere: Ar"
    ],
    "test_type": "compressive",
    "test_temperature": "1500 °C",
    "doi": "10.1002/adem.202402021"
  },
  {
    "composition": "Al0.1CoCrFeNi",
    "composition_type": "atomic",
    "phase": [
      "fcc α-phase",
      "Cr-rich β-phase",
      "WC phase"
    ],
    "ys": 1540.0,
    "uts": 1590.0,
    "strain": 8.8,
    "processes": [
      "mechanical alloying: duration: 8 h, ball size: 4-7 mm, ball to powder ratio: 5:1, rotation speed: 1500 rpm",
      "spark plasma sintering: temperature: 1000 °C, pressure: 50 MPa, duration: 5 min"
    ],
    "test_type": "compressive",
    "test_temperature": "25 °C",
    "doi": "10.1002/mdp2.175"
  },
  {
    "composition": "Al0.1CoCrFeNi",
    "composition_type": "atomic",
    "phase": [
      "fcc α-phase",
      "WC phase"
    ],
    "ys": 2115.0,
    "uts": 2115.0,
    "strain": 5.5,
    "processes": [
      "mechanical alloying: duration: 12 h, ball size: 4-7 mm, ball to powder ratio: 5:1, rotation speed: 1500 rpm",
      "spark plasma sintering: temperature: 1000 °C, pressure: 50 MPa, duration: 5 min"
    ],
    "test_type": "compressive",
    "test_temperature": "25 °C",
    "doi": "10.1002/mdp2.175"
  },
  {
    "composition": "Al10(FeCoNiCu)90",
    "composition_type": "atomic",
    "phase": [
      "FCC"
    ],
    "ys": 308.0,
    "uts": 1406.0,
    "strain": 40.0,
    "processes": [
      "mechanical alloying: duration: 80 h, ball size: 10 mm, ball to powder ratio: 10:1, rotation speed: 250 RPM",
      "heat treated: temperature: 1100 °C, duration: 48 h, atmosphere: high vacuum"
    ],
    "test_type": "compressive",
    "test_temperature": "25 °C",
    "doi": "10.1002/pssa.202000825"
  },
  {
    "composition": "Mn20Al2.7Si2.7C0.15Fe74.45",
    "composition_type": "weight",
    "phase": [
      "fcc",
      "martensite"
    ],
    "ys": 300.0,
    "uts": 1000.0,
    "strain": 80.0,
    "processes": [
      "induction melting: atmosphere: Ar, remelting times: 1",
      "hot rolled: reduction: 80-90%, temperature: 1100 °C",
      "solution treated: temperature: 1075-1100 °C, duration: 30 min, atmosphere: air",
      "quenching: medium: water"
    ],
    "test_type": "tensile",
    "test_temperature": "-50 °C",
    "doi": "10.1002/srin.201500133"
  },
  {
    "composition": "Mn20Al11C1.2Fe67.8",
    "composition_type": "weight",
    "phase": null,
    "ys": 1000.0,
    "uts": null,
    "strain": 50.0,
    "processes": [
      "induction melting: atmosphere: Ar, remelting times: 1",
      "hot rolled: reduction: 80-90%, temperature: 1100 °C",
      "solution treated: temperature: 1075-1100 °C, duration: 30 min, atmosphere: air",
      "quenching: medium: water"
    ],
    "test_type": "tensile",
    "test_temperature": "25 °C",
    "doi": "10.1002/srin.201500133"
  },
  {
    "composition": "TiZrHfAl0.3",
    "composition_type": "atomic",
    "phase": null,
    "ys": null,
    "uts": 1514.0,
    "strain": null,
    "processes": [
      "arc melting: atmosphere: Ar, remelting times: 9"
    ],
    "test_type": "compressive",
    "test_temperature": "25 °C",
    "doi": "10.1002/pssa.202200592"
  },
  {
    "composition": "TiZrHfAl0.3",
    "composition_type": "atomic",
    "phase": null,
    "ys": null,
    "uts": 1624.0,
    "strain": null,
    "processes": [
      "arc melting: atmosphere: Ar, remelting times: 9"
    ],
    "test_type": "compressive",
    "test_temperature": "25 °C",
    "doi": "10.1002/pssa.202200592"
  },
  {
    "composition": "TiZrHfAl0.3",
    "composition_type": "atomic",
    "phase": null,
    "ys": null,
    "uts": 1537.0,
    "strain": null,
    "processes": [
      "arc melting: atmosphere: Ar, remelting times: 9"
    ],
    "test_type": "compressive",
    "test_temperature": "25 °C",
    "doi": "10.1002/pssa.202200592"
  },
  {
    "composition": "TiZrHfAl0.3",
    "composition_type": "atomic",
    "phase": null,
    "ys": null,
    "uts": 1524.0,
    "strain": null,
    "processes": [
      "arc melting: atmosphere: Ar, remelting times: 9"
    ],
    "test_type": "compressive",
    "test_temperature": "25 °C",
    "doi": "10.1002/pssa.202200592"
  },
  {
    "composition": "TiZrHfCu0.3",
    "composition_type": "atomic",
    "phase": null,
    "ys": null,
    "uts": 1819.0,
    "strain": null,
    "processes": [
      "arc melting: atmosphere: Ar, remelting times: 9"
    ],
    "test_type": "compressive",
    "test_temperature": "25 °C",
    "doi": "10.1002/pssa.202200592"
  },
  {
    "composition": "TiZrHfCu0.3",
    "composition_type": "atomic",
    "phase": null,
    "ys": null,
    "uts": 1510.0,
    "strain": null,
    "processes": [
      "arc melting: atmosphere: Ar, remelting times: 9"
    ],
    "test_type": "compressive",
    "test_temperature": "25 °C",
    "doi": "10.1002/pssa.202200592"
  },
  {
    "composition": "TiZrHfCu0.3",
    "composition_type": "atomic",
    "phase": null,
    "ys": null,
    "uts": 1391.0,
    "strain": null,
    "processes": [
      "arc melting: atmosphere: Ar, remelting times: 9"
    ],
    "test_type": "compressive",
    "test_temperature": "25 °C",
    "doi": "10.1002/pssa.202200592"
  },
  {
    "composition": "TiZrHfCu0.3",
    "composition_type": "atomic",
    "phase": null,
    "ys": null,
    "uts": 1451.0,
    "strain": null,
    "processes": [
      "arc melting: atmosphere: Ar, remelting times: 9"
    ],
    "test_type": "compressive",
    "test_temperature": "25 °C",
    "doi": "10.1002/pssa.202200592"
  },
  {
    "composition": "TiZrHfNi0.3",
    "composition_type": "atomic",
    "phase": null,
    "ys": null,
    "uts": 1681.0,
    "strain": null,
    "processes": [
      "arc melting: atmosphere: Ar, remelting times: 9"
    ],
    "test_type": "compressive",
    "test_temperature": "25 °C",
    "doi": "10.1002/pssa.202200592"
  },
  {
    "composition": "TiZrHfNi0.3",
    "composition_type": "atomic",
    "phase": null,
    "ys": null,
    "uts": 1485.0,
    "strain": null,
    "processes": [
      "arc melting: atmosphere: Ar, remelting times: 9"
    ],
    "test_type": "compressive",
    "test_temperature": "25 °C",
    "doi": "10.1002/pssa.202200592"
  },
  {
    "composition": "TiZrHfNi0.3",
    "composition_type": "atomic",
    "phase": null,
    "ys": null,
    "uts": 1438.0,
    "strain": null,
    "processes": [
      "arc melting: atmosphere: Ar, remelting times: 9"
    ],
    "test_type": "compressive",
    "test_temperature": "25 °C",
    "doi": "10.1002/pssa.202200592"
  },
  {
    "composition": "TiZrHfNi0.3",
    "composition_type": "atomic",
    "phase": null,
    "ys": null,
    "uts": 1495.0,
    "strain": null,
    "processes": [
      "arc melting: atmosphere: Ar, remelting times: 9"
    ],
    "test_type": "compressive",
    "test_temperature": "25 °C",
    "doi": "10.1002/pssa.202200592"
  },
  {
    "composition": "Ti20V20Al20Fe20Cr20",
    "composition_type": "atomic",
    "phase": [
      "BCC1",
      "BCC2",
      "ω"
    ],
    "ys": null,
    "uts": null,
    "strain": null,
    "processes": [
      "plasma spark sintering: temperature: 700 °C",
      "plasma spark sintering: temperature: 800 °C",
      "plasma spark sintering: temperature: 1000 °C",
      "plasma spark sintering: temperature: 1100 °C"
    ],
    "test_type": "tensile",
    "test_temperature": "25 °C",
    "doi": "10.1007/s00170-020-05501-9"
  },
  {
    "composition": "Al0.5CrFeNiCo0.3C0.2",
    "composition_type": "atomic",
    "phase": null,
    "ys": 2131.0,
    "uts": null,
    "strain": null,
    "processes": null,
    "test_type": "tensile",
    "test_temperature": "25 °C",
    "doi": "10.1007/s00170-020-05501-9"
  },
  {
    "composition": "AlCrFeNiTi",
    "composition_type": "atomic",
    "phase": [
      "H_L21-phase",
      "BCC-phase",
      "C14_Laves-phase"
    ],
    "ys": 348.0,
    "uts": 790.0,
    "strain": null,
    "processes": [
      "mechanical alloying: duration: 2 h, ball size: tungsten carbide, ball to powder ratio: 10:1, rotation speed: 400 rpm",
      "hot isostatic pressing: pressure: 75 MPa, temperature: 950 °C, duration: 4 h",
      "cooling: medium: argon, rate: 12 K/min"
    ],
    "test_type": "compressive",
    "test_temperature": "25 °C",
    "doi": "10.1007/s00161-021-00990-9"
  },
  {
    "composition": "AlCrFeNiTi (reduced Ti)",
    "composition_type": "atomic",
    "phase": [
      "H_L21-phase",
      "BCC-phase",
      "C14_Laves-phase"
    ],
    "ys": 398.0,
    "uts": 795.0,
    "strain": null,
    "processes": [
      "mechanical alloying: duration: 2 h, ball size: tungsten carbide, ball to powder ratio: 10:1, rotation speed: 400 rpm",
      "hot isostatic pressing: pressure: 75 MPa, temperature: 950 °C, duration: 4 h",
      "cooling: medium: argon, rate: 12 K/min"
    ],
    "test_type": "compressive",
    "test_temperature": "25 °C",
    "doi": "10.1007/s00161-021-00990-9"
  },
  {
    "composition": "Ti8Zr6Nb4V5Cr0",
    "composition_type": "atomic",
    "phase": [
      "BCC",
      "BCC2"
    ],
    "ys": 1368.4,
    "uts": 1743.4,
    "strain": 29.6,
    "processes": [
      "arc melting: atmosphere: Ar, remelting times: 5"
    ],
    "test_type": "compressive",
    "test_temperature": "25 °C",
    "doi": "10.1002/srin.202400700"
  },
  {
    "composition": "Ti8Zr6Nb4V5Cr1",
    "composition_type": "atomic",
    "phase": [
      "BCC",
      "C15 Laves"
    ],
    "ys": null,
    "uts": 1963.8,
    "strain": 23.5,
    "processes": [
      "arc melting: atmosphere: Ar, remelting times: 5"
    ],
    "test_type": "compressive",
    "test_temperature": "25 °C",
    "doi": "10.1002/srin.202400700"
  },
  {
    "composition": "Ti8Zr6Nb4V5Cr2",
    "composition_type": "atomic",
    "phase": [
      "BCC",
      "C15 Laves"
    ],
    "ys": 2046.1,
    "uts": 2326.3,
    "strain": 14.8,
    "processes": [
      "arc melting: atmosphere: Ar, remelting times: 5"
    ],
    "test_type": "compressive",
    "test_temperature": "25 °C",
    "doi": "10.1002/srin.202400700"
  },
  {
    "composition": "Ti8Zr6Nb4V5Cr3",
    "composition_type": "atomic",
    "phase": [
      "BCC",
      "C15 Laves"
    ],
    "ys": null,
    "uts": 1975.2,
    "strain": 15.4,
    "processes": [
      "arc melting: atmosphere: Ar, remelting times: 5"
    ],
    "test_type": "compressive",
    "test_temperature": "25 °C",
    "doi": "10.1002/srin.202400700"
  },
  {
    "composition": "Ti8Zr6Nb4V5Cr4",
    "composition_type": "atomic",
    "phase": [
      "BCC",
      "C15 Laves"
    ],
    "ys": null,
    "uts": 1787.3,
    "strain": 16.2,
    "processes": [
      "arc melting: atmosphere: Ar, remelting times: 5"
    ],
    "test_type": "compressive",
    "test_temperature": "25 °C",
    "doi": "10.1002/srin.202400700"
  },
  {
    "composition": "CrNiCo",
    "composition_type": "atomic",
    "phase": [
      "single-phase"
    ],
    "ys": 373.0,
    "uts": 844.0,
    "strain": 89.0,
    "processes": [
      "induction melting: atmosphere: vacuum, remelting times: 5",
      "homogenized: temperature: 1473 K, duration: 12 h, atmosphere: vacuum",
      "annealed: temperature: 1273 K, duration: 1 h, atmosphere: vacuum"
    ],
    "test_type": "tensile",
    "test_temperature": "25 °C",
    "doi": "10.1002/pssb.202400162"
  },
  {
    "composition": "CrFeNiCo",
    "composition_type": "atomic",
    "phase": [
      "single-phase"
    ],
    "ys": 299.0,
    "uts": 651.0,
    "strain": 76.0,
    "processes": [
      "induction melting: atmosphere: vacuum, remelting times: 5",
      "homogenized: temperature: 1473 K, duration: 12 h, atmosphere: vacuum",
      "annealed: temperature: 1273 K, duration: 1 h, atmosphere: vacuum"
    ],
    "test_type": "tensile",
    "test_temperature": "25 °C",
    "doi": "10.1002/pssb.202400162"
  },
  {
    "composition": "CrFeMnNiCo",
    "composition_type": "atomic",
    "phase": [
      "single-phase"
    ],
    "ys": 343.0,
    "uts": 658.0,
    "strain": 61.0,
    "processes": [
      "induction melting: atmosphere: vacuum, remelting times: 5",
      "homogenized: temperature: 1473 K, duration: 10 h, atmosphere: vacuum",
      "annealed: temperature: 1273 K, duration: 1 h, atmosphere: vacuum"
    ],
    "test_type": "tensile",
    "test_temperature": "25 °C",
    "doi": "10.1002/pssb.202400162"
  },
  {
    "composition": "CrNiCo",
    "composition_type": "atomic",
    "phase": [
      "single-phase"
    ],
    "ys": 406.0,
    "uts": 900.0,
    "strain": 90.0,
    "processes": [
      "induction melting: atmosphere: vacuum, remelting times: 5",
      "homogenized: temperature: 1473 K, duration: 12 h, atmosphere: vacuum",
      "annealed: temperature: 1273 K, duration: 1 h, atmosphere: vacuum"
    ],
    "test_type": "tensile",
    "test_temperature": "25 °C",
    "doi": "10.1002/pssb.202400162"
  },
  {
    "composition": "CrFeNiCo",
    "composition_type": "atomic",
    "phase": [
      "single-phase"
    ],
    "ys": 339.0,
    "uts": 687.0,
    "strain": 76.0,
    "processes": [
      "induction melting: atmosphere: vacuum, remelting times: 5",
      "homogenized: temperature: 1473 K, duration: 12 h, atmosphere: vacuum",
      "annealed: temperature: 1273 K, duration: 1 h, atmosphere: vacuum"
    ],
    "test_type": "tensile",
    "test_temperature": "25 °C",
    "doi": "10.1002/pssb.202400162"
  },
  {
    "composition": "CrFeMnNiCo",
    "composition_type": "atomic",
    "phase": [
      "single-phase"
    ],
    "ys": 387.0,
    "uts": 693.0,
    "strain": 58.0,
    "processes": [
      "induction melting: atmosphere: vacuum, remelting times: 5",
      "homogenized: temperature: 1473 K, duration: 10 h, atmosphere: vacuum",
      "annealed: temperature: 1273 K, duration: 1 h, atmosphere: vacuum"
    ],
    "test_type": "tensile",
    "test_temperature": "25 °C",
    "doi": "10.1002/pssb.202400162"
  },
  {
    "composition": "Co30Cr10Fe10Al18Ni32",
    "composition_type": "atomic",
    "phase": [
      "FCC",
      "BCC"
    ],
    "ys": null,
    "uts": 1250.0,
    "strain": null,
    "processes": [
      "arc melting: atmosphere: Ar, remelting times: 4"
    ],
    "test_type": "tensile",
    "test_temperature": "25 °C",
    "doi": "10.1007/s00339-019-2506-z"
  },
  {
    "composition": "Co29Cr10Fe10Al18Ni32Mo1",
    "composition_type": "atomic",
    "phase": [
      "FCC",
      "BCC"
    ],
    "ys": null,
    "uts": null,
    "strain": null,
    "processes": [
      "arc melting: atmosphere: Ar, remelting times: 4"
    ],
    "test_type": "tensile",
    "test_temperature": "25 °C",
    "doi": "10.1007/s00339-019-2506-z"
  },
  {
    "composition": "Co28Cr10Fe10Al18Ni32Mo2",
    "composition_type": "atomic",
    "phase": [
      "FCC",
      "BCC"
    ],
    "ys": null,
    "uts": null,
    "strain": null,
    "processes": [
      "arc melting: atmosphere: Ar, remelting times: 4"
    ],
    "test_type": "tensile",
    "test_temperature": "25 °C",
    "doi": "10.1007/s00339-019-2506-z"
  },
  {
    "composition": "Co27Cr10Fe10Al18Ni32Mo3",
    "composition_type": "atomic",
    "phase": [
      "FCC",
      "BCC"
    ],
    "ys": null,
    "uts": null,
    "strain": null,
    "processes": [
      "arc melting: atmosphere: Ar, remelting times: 4"
    ],
    "test_type": "tensile",
    "test_temperature": "25 °C",
    "doi": "10.1007/s00339-019-2506-z"
  },
  {
    "composition": "AlCrFe2Ni2",
    "composition_type": "atomic",
    "phase": [
      "FCC",
      "BCC",
      "B2"
    ],
    "ys": 796.0,
    "uts": 1437.0,
    "strain": 15.7,
    "processes": null,
    "test_type": "tensile",
    "test_temperature": "25 °C",
    "doi": "10.1007/s00339-021-05118-z"
  },
  {
    "composition": "Cr1.25FeNi1.75Al",
    "composition_type": "atomic",
    "phase": [
      "BCC",
      "B2"
    ],
    "ys": 1716.6,
    "uts": 2111.51,
    "strain": 41.36,
    "processes": [
      "vacuum melting: atmosphere: Ar, remelting times: 6"
    ],
    "test_type": "compressive",
    "test_temperature": "25 °C",
    "doi": "10.1007/s00339-021-05118-z"
  },
  {
    "composition": "Cr1.5FeNi1.5Al",
    "composition_type": "atomic",
    "phase": [
      "BCC",
      "B2"
    ],
    "ys": 1650.0,
    "uts": 1985.25,
    "strain": 49.87,
    "processes": [
      "vacuum melting: atmosphere: Ar, remelting times: 6"
    ],
    "test_type": "compressive",
    "test_temperature": "25 °C",
    "doi": "10.1007/s00339-021-05118-z"
  },
  {
    "composition": "Al19.9Cr17.8Cu21.0Fe20.2Ti21.2",
    "composition_type": "atomic",
    "phase": [
      "BCC",
      "α-Cr",
      "Laves",
      "FCC"
    ],
    "ys": null,
    "uts": null,
    "strain": null,
    "processes": [
      "arc melting: atmosphere: Ar",
      "cooling: rate: 800 °C/s"
    ],
    "test_type": "compressive",
    "test_temperature": "25 °C",
    "doi": "10.1007/s00339-020-04212-y"
  },
  {
    "composition": "Al19.5Cr20.2Cu17.8Fe20.9V21.5",
    "composition_type": "atomic",
    "phase": [
      "BCC",
      "FCC"
    ],
    "ys": null,
    "uts": 2138.0,
    "strain": 7.1,
    "processes": [
      "arc melting: atmosphere: Ar",
      "cooling: rate: 800 °C/s"
    ],
    "test_type": "compressive",
    "test_temperature": "25 °C",
    "doi": "10.1007/s00339-020-04212-y"
  },
  {
    "composition": "Al14.3CoCrFeNi",
    "composition_type": "atomic",
    "phase": [
      "FCC",
      "BCC"
    ],
    "ys": 200.0,
    "uts": null,
    "strain": 47.0,
    "processes": [
      "arc melting: atmosphere: Ar, remelting times: 4",
      "homogenized: temperature: unknown, duration: unknown, atmosphere: unknown"
    ],
    "test_type": "compressive",
    "test_temperature": "25 °C",
    "doi": "10.1007/s00339-019-3084-9"
  },
  {
    "composition": "Al20.3CoCrFeNi",
    "composition_type": "atomic",
    "phase": [
      "FCC",
      "BCC"
    ],
    "ys": 1700.0,
    "uts": null,
    "strain": 17.0,
    "processes": [
      "arc melting: atmosphere: Ar, remelting times: 4",
      "homogenized: temperature: unknown, duration: unknown, atmosphere: unknown"
    ],
    "test_type": "compressive",
    "test_temperature": "25 °C",
    "doi": "10.1007/s00339-019-3084-9"
  },
  {
    "composition": "Al16CoCrFeNi",
    "composition_type": "atomic",
    "phase": [
      "FCC",
      "BCC"
    ],
    "ys": 2000.0,
    "uts": null,
    "strain": 40.0,
    "processes": [
      "arc melting: atmosphere: Ar, remelting times: 4",
      "homogenized: temperature: unknown, duration: unknown, atmosphere: unknown"
    ],
    "test_type": "compressive",
    "test_temperature": "25 °C",
    "doi": "10.1007/s00339-019-3084-9"
  },
  {
    "composition": "Fe2CoNi(AlSi)0.1",
    "composition_type": "atomic",
    "phase": [
      "FCC",
      "PC"
    ],
    "ys": 740.6,
    "uts": null,
    "strain": null,
    "processes": [
      "arc melting: atmosphere: Ar, remelting times: 5"
    ],
    "test_type": "compressive",
    "test_temperature": "25 °C",
    "doi": "10.1007/s00339-021-04988-7"
  },
  {
    "composition": "Fe2CoNi(AlSi)0.2",
    "composition_type": "atomic",
    "phase": [
      "FCC",
      "BCC"
    ],
    "ys": null,
    "uts": null,
    "strain": null,
    "processes": [
      "arc melting: atmosphere: Ar, remelting times: 5"
    ],
    "test_type": "compressive",
    "test_temperature": "25 °C",
    "doi": "10.1007/s00339-021-04988-7"
  },
  {
    "composition": "Fe2CoNi(AlSi)0.3",
    "composition_type": "atomic",
    "phase": [
      "FCC",
      "BCC"
    ],
    "ys": 1062.5,
    "uts": 3407.5,
    "strain": 54.4,
    "processes": [
      "arc melting: atmosphere: Ar, remelting times: 5"
    ],
    "test_type": "compressive",
    "test_temperature": "25 °C",
    "doi": "10.1007/s00339-021-04988-7"
  },
  {
    "composition": "Fe2CoNi(AlSi)0.4",
    "composition_type": "atomic",
    "phase": [
      "FCC",
      "BCC"
    ],
    "ys": 887.6,
    "uts": null,
    "strain": 39.0,
    "processes": [
      "arc melting: atmosphere: Ar, remelting times: 5"
    ],
    "test_type": "compressive",
    "test_temperature": "25 °C",
    "doi": "10.1007/s00339-021-04988-7"
  },
  {
    "composition": "CoCrFeNiAl0.3",
    "composition_type": "atomic",
    "phase": [
      "FCC"
    ],
    "ys": null,
    "uts": null,
    "strain": null,
    "processes": [
      "arc melting: atmosphere: Ar, remelting times: 4",
      "annealed: temperature: 1100 °C, duration: 1 h"
    ],
    "test_type": "compressive",
    "test_temperature": "25 °C",
    "doi": "10.1007/s10338-022-00354-z"
  },
  {
    "composition": "NbTiVZr0.5",
    "composition_type": "atomic",
    "phase": [
      "BCC"
    ],
    "ys": null,
    "uts": null,
    "strain": null,
    "processes": [
      "vacuum induction arc melting: atmosphere: Ar, remelting times: 5"
    ],
    "test_type": "compressive",
    "test_temperature": "800-1000 °C",
    "doi": "10.1007/s00339-023-06960-z"
  },
  {
    "composition": "Fe35Ni25Cr25Mo15",
    "composition_type": "atomic",
    "phase": [
      "σ phase",
      "FCC phase"
    ],
    "ys": 1064.0,
    "uts": null,
    "strain": 3.74,
    "processes": [
      "arc melting: atmosphere: Ar, remelting times: 4"
    ],
    "test_type": "compressive",
    "test_temperature": "25 °C",
    "doi": "10.1007/s10853-020-05025-3"
  },
  {
    "composition": "Fe35Ni25Cr25Mo15B1.2",
    "composition_type": "atomic",
    "phase": [
      "σ phase",
      "FCC phase"
    ],
    "ys": 1075.0,
    "uts": 1538.0,
    "strain": 10.2,
    "processes": [
      "arc melting: atmosphere: Ar, remelting times: 4"
    ],
    "test_type": "compressive",
    "test_temperature": "25 °C",
    "doi": "10.1007/s10853-020-05025-3"
  },
  {
    "composition": "Fe35Ni25Cr25Mo15B1.6",
    "composition_type": "atomic",
    "phase": [
      "σ phase",
      "FCC phase",
      "Cr/Mo borides"
    ],
    "ys": null,
    "uts": null,
    "strain": null,
    "processes": [
      "arc melting: atmosphere: Ar, remelting times: 4"
    ],
    "test_type": "compressive",
    "test_temperature": "25 °C",
    "doi": "10.1007/s10853-020-05025-3"
  },
  {
    "composition": "Al1.75CrFeNi",
    "composition_type": "atomic",
    "phase": [
      "BCC",
      "B2"
    ],
    "ys": null,
    "uts": 1619.7,
    "strain": 11.8,
    "processes": [
      "arc melting: atmosphere: Ar",
      "homogenized: temperature: 1000 °C, duration: 5 h, atmosphere: air",
      "cooling: medium: air, rate: room temperature"
    ],
    "test_type": "compressive",
    "test_temperature": "25 °C",
    "doi": "10.1007/s10853-022-07322-5"
  },
  {
    "composition": "Al1.75CrFeNi",
    "composition_type": "atomic",
    "phase": [
      "BCC",
      "B2"
    ],
    "ys": null,
    "uts": 1716.4,
    "strain": 17.6,
    "processes": [
      "arc melting: atmosphere: Ar",
      "homogenized: temperature: 1000 °C, duration: 5 h, atmosphere: air",
      "aged: temperature: 1000 °C, duration: 5 h, atmosphere: air",
      "cooling: medium: air, rate: room temperature"
    ],
    "test_type": "compressive",
    "test_temperature": "25 °C",
    "doi": "10.1007/s10853-022-07322-5"
  },
  {
    "composition": "Al0.5V0.1FeCrMnNi0.9",
    "composition_type": "atomic",
    "phase": [
      "body-centered cubic",
      "B2-structured nanoprecipitate"
    ],
    "ys": 1104.0,
    "uts": 2926.0,
    "strain": 45.7,
    "processes": [
      "as-cast"
    ],
    "test_type": "compressive",
    "test_temperature": "25 °C",
    "doi": "10.1007/s11431-021-1866-8"
  },
  {
    "composition": "Fe50Mn30Co10Cr10",
    "composition_type": "atomic",
    "phase": [
      "FCC",
      "HCP"
    ],
    "ys": null,
    "uts": null,
    "strain": null,
    "processes": [
      "arc melting: atmosphere: Ar, remelting times: 5"
    ],
    "test_type": "tensile",
    "test_temperature": "25 °C",
    "doi": "10.1007/s10853-019-04064-9"
  },
  {
    "composition": "Fe50Mn30Co10Cr10C2",
    "composition_type": "atomic",
    "phase": [
      "FCC"
    ],
    "ys": null,
    "uts": null,
    "strain": null,
    "processes": [
      "arc melting: atmosphere: Ar, remelting times: 5"
    ],
    "test_type": "tensile",
    "test_temperature": "25 °C",
    "doi": "10.1007/s10853-019-04064-9"
  },
  {
    "composition": "Fe50Mn30Co10Cr10C4",
    "composition_type": "atomic",
    "phase": [
      "FCC"
    ],
    "ys": null,
    "uts": null,
    "strain": null,
    "processes": [
      "arc melting: atmosphere: Ar, remelting times: 5"
    ],
    "test_type": "tensile",
    "test_temperature": "25 °C",
    "doi": "10.1007/s10853-019-04064-9"
  },
  {
    "composition": "Fe50Mn30Co10Cr10C2Mo1",
    "composition_type": "atomic",
    "phase": [
      "FCC"
    ],
    "ys": null,
    "uts": null,
    "strain": 89.8,
    "processes": [
      "arc melting: atmosphere: Ar, remelting times: 5"
    ],
    "test_type": "tensile",
    "test_temperature": "25 °C",
    "doi": "10.1007/s10853-019-04064-9"
  },
  {
    "composition": "Fe50Mn30Co10Cr10C2Mo2",
    "composition_type": "atomic",
    "phase": [
      "FCC"
    ],
    "ys": null,
    "uts": null,
    "strain": null,
    "processes": [
      "arc melting: atmosphere: Ar, remelting times: 5"
    ],
    "test_type": "tensile",
    "test_temperature": "25 °C",
    "doi": "10.1007/s10853-019-04064-9"
  },
  {
    "composition": "FeCoNiCr",
    "composition_type": "weight",
    "phase": [
      "FCC"
    ],
    "ys": 654.0,
    "uts": null,
    "strain": null,
    "processes": [
      "mechanical alloying",
      "spark plasma sintering"
    ],
    "test_type": "tensile",
    "test_temperature": "25 °C",
    "doi": "10.1007/s11431-017-9115-5"
  },
  {
    "composition": "FeCoNiCr-5wt%Y2O3",
    "composition_type": "weight",
    "phase": null,
    "ys": 1754.0,
    "uts": 2325.0,
    "strain": null,
    "processes": [
      "mechanical alloying",
      "spark plasma sintering"
    ],
    "test_type": "tensile",
    "test_temperature": "25 °C",
    "doi": "10.1007/s11431-017-9115-5"
  },
  {
    "composition": "Al0.5CoCrFeNi",
    "composition_type": "atomic",
    "phase": [
      "fcc",
      "bcc"
    ],
    "ys": 400.0,
    "uts": null,
    "strain": null,
    "processes": [
      "arc melting: atmosphere: Ar, remelting times: 5",
      "forged",
      "homogenized: temperature: 1150 °C, duration: 24 h",
      "cooling: medium: furnace"
    ],
    "test_type": "tensile",
    "test_temperature": "25 °C",
    "doi": "10.1007/s11661-017-4140-8"
  },
  {
    "composition": "Al0.5CoCrFeNi",
    "composition_type": "atomic",
    "phase": [
      "fcc",
      "bcc"
    ],
    "ys": 325.0,
    "uts": null,
    "strain": 56.0,
    "processes": [
      "arc melting: atmosphere: Ar, remelting times: 5",
      "forged",
      "homogenized: temperature: 1150 °C, duration: 24 h",
      "cooling: medium: furnace",
      "gas-tungsten arc welding: arc gap: 2 mm, current: 40 A, voltage: 12 V, weld speed: 80 mm/min"
    ],
    "test_type": "tensile",
    "test_temperature": "25 °C",
    "doi": "10.1007/s11661-017-4140-8"
  },
  {
    "composition": "NbMoCrTiAl",
    "composition_type": "atomic",
    "phase": [
      "bcc"
    ],
    "ys": null,
    "uts": null,
    "strain": null,
    "processes": [
      "arc melting: atmosphere: Ar, remelting times: 5",
      "homogenized: temperature: 1300 °C, duration: 20 h, atmosphere: Ar"
    ],
    "test_type": "compressive",
    "test_temperature": "1200 °C",
    "doi": "10.1007/s11661-017-4386-1"
  },
  {
    "composition": "NbMoTiAl",
    "composition_type": "atomic",
    "phase": [
      "bcc"
    ],
    "ys": null,
    "uts": null,
    "strain": null,
    "processes": [
      "arc melting: atmosphere: Ar, remelting times: 5",
      "homogenized: temperature: 1500 °C, duration: 20 h, atmosphere: Ar"
    ],
    "test_type": "compressive",
    "test_temperature": "25 °C",
    "doi": "10.1007/s11661-017-4386-1"
  },
  {
    "composition": "MoCrTiAl",
    "composition_type": "atomic",
    "phase": [
      "bcc"
    ],
    "ys": null,
    "uts": null,
    "strain": null,
    "processes": [
      "arc melting: atmosphere: Ar, remelting times: 5",
      "homogenized: temperature: 1200 °C, duration: 20 h, atmosphere: Ar"
    ],
    "test_type": "compressive",
    "test_temperature": "25 °C",
    "doi": "10.1007/s11661-017-4386-1"
  },
  {
    "composition": "Fe40Mn20Co20Cr15Si5",
    "composition_type": "atomic",
    "phase": [
      "f.c.c.",
      "h.c.p."
    ],
    "ys": 750.0,
    "uts": null,
    "strain": null,
    "processes": [
      "induction melting: atmosphere: Ar",
      "hot rolled: reduction: 50 pct, temperature: 900 °C",
      "homogenized: temperature: 1200 °C, duration: 5 h, atmosphere: Ar",
      "quenching: medium: ice water"
    ],
    "test_type": "tensile",
    "test_temperature": "25 °C",
    "doi": "10.1007/s11661-020-05927-6"
  },
  {
    "composition": "Fe42Mn30Cr15Co10Si3",
    "composition_type": "atomic",
    "phase": null,
    "ys": 800.0,
    "uts": null,
    "strain": null,
    "processes": [
      "induction melting: atmosphere: Ar",
      "hot rolled: reduction: 50 pct, temperature: 900 °C",
      "homogenized: temperature: 1200 °C, duration: 5 h, atmosphere: Ar",
      "quenching: medium: ice water"
    ],
    "test_type": "tensile",
    "test_temperature": "25 °C",
    "doi": "10.1007/s11661-020-05927-6"
  },
  {
    "composition": "CrCoFeMnNi",
    "composition_type": "atomic",
    "phase": null,
    "ys": null,
    "uts": 600.0,
    "strain": 40.0,
    "processes": null,
    "test_type": "tensile",
    "test_temperature": "25 °C",
    "doi": "10.1007/s11661-020-05966-z"
  },
  {
    "composition": "CrCoFeNi",
    "composition_type": "atomic",
    "phase": null,
    "ys": null,
    "uts": null,
    "strain": null,
    "processes": null,
    "test_type": "tensile",
    "test_temperature": "25 °C",
    "doi": "10.1007/s11661-020-05966-z"
  },
  {
    "composition": "22Cr22Co21Fe13Mn22Ni",
    "composition_type": "atomic",
    "phase": null,
    "ys": null,
    "uts": null,
    "strain": null,
    "processes": [
      "induction melting: atmosphere: vacuum",
      "hot rolled: reduction: 50 pct, temperature: 1273 K",
      "homogenized: temperature: 1473 K, duration: 2 h, atmosphere: Ar",
      "solution treated: temperature: 1073 K, duration: 2 h, atmosphere: air",
      "quenching: medium: water",
      "cold rolled: reduction: 94 pct, temperature: ambient",
      "annealed: temperature: 1023 K, duration: 15 min, atmosphere: air",
      "quenching: medium: water"
    ],
    "test_type": "tensile",
    "test_temperature": "25 °C",
    "doi": "10.1007/s11661-020-05966-z"
  },
  {
    "composition": "25Cr25Co25Fe25Ni",
    "composition_type": "atomic",
    "phase": null,
    "ys": null,
    "uts": null,
    "strain": null,
    "processes": [
      "induction melting: atmosphere: vacuum",
      "hot rolled: reduction: 50 pct, temperature: 1273 K",
      "homogenized: temperature: 1473 K, duration: 2 h, atmosphere: Ar",
      "solution treated: temperature: 1073 K, duration: 2 h, atmosphere: air",
      "quenching: medium: water",
      "cold rolled: reduction: 94 pct, temperature: ambient",
      "annealed: temperature: 1023 K, duration: 15 min, atmosphere: air",
      "quenching: medium: water"
    ],
    "test_type": "tensile",
    "test_temperature": "25 °C",
    "doi": "10.1007/s11661-020-05966-z"
  },
  {
    "composition": "AlCoCrFeNi",
    "composition_type": "atomic",
    "phase": [
      "FCC",
      "BCC"
    ],
    "ys": 3531.0,
    "uts": null,
    "strain": 25.0,
    "processes": null,
    "test_type": "tensile",
    "test_temperature": "25 °C",
    "doi": "10.1007/s11661-022-06837-5"
  },
  {
    "composition": "AlCoCrFeNiTi",
    "composition_type": "atomic",
    "phase": null,
    "ys": null,
    "uts": null,
    "strain": null,
    "processes": [
      "arc melting: atmosphere: vacuum"
    ],
    "test_type": "tensile",
    "test_temperature": "25 °C",
    "doi": "10.1007/s11661-022-06837-5"
  },
  {
    "composition": "Al0.5CoCrFeNi",
    "composition_type": "weight",
    "phase": [
      "FCC",
      "BCC"
    ],
    "ys": 121.0,
    "uts": 217.0,
    "strain": null,
    "processes": [
      "mechanical stirring",
      "ultrasonic treatment casting",
      "homogenized: temperature: 753 K, duration: 10 h"
    ],
    "test_type": "tensile",
    "test_temperature": "25 °C",
    "doi": "10.1007/s11661-022-06837-5"
  },
  {
    "composition": "Al0.1CrFe2Ni2",
    "composition_type": "atomic",
    "phase": [
      "FCC"
    ],
    "ys": 200.0,
    "uts": 500.0,
    "strain": 50.0,
    "processes": [
      "induction melting: atmosphere: Ar"
    ],
    "test_type": "tensile",
    "test_temperature": "25 °C",
    "doi": "10.1007/s11661-021-06195-8"
  },
  {
    "composition": "Al0.3CrFe2Ni2",
    "composition_type": "atomic",
    "phase": [
      "FCC"
    ],
    "ys": 200.0,
    "uts": 500.0,
    "strain": 50.0,
    "processes": [
      "induction melting: atmosphere: Ar"
    ],
    "test_type": "tensile",
    "test_temperature": "25 °C",
    "doi": "10.1007/s11661-021-06195-8"
  },
  {
    "composition": "Al0.5CrFe2Ni2",
    "composition_type": "atomic",
    "phase": [
      "FCC",
      "BCC"
    ],
    "ys": null,
    "uts": null,
    "strain": null,
    "processes": [
      "induction melting: atmosphere: Ar"
    ],
    "test_type": "tensile",
    "test_temperature": "25 °C",
    "doi": "10.1007/s11661-021-06195-8"
  },
  {
    "composition": "Al0.6CrFe2Ni2",
    "composition_type": "atomic",
    "phase": [
      "FCC",
      "BCC"
    ],
    "ys": null,
    "uts": null,
    "strain": null,
    "processes": [
      "induction melting: atmosphere: Ar"
    ],
    "test_type": "tensile",
    "test_temperature": "25 °C",
    "doi": "10.1007/s11661-021-06195-8"
  },
  {
    "composition": "Al0.7CrFe2Ni2",
    "composition_type": "atomic",
    "phase": [
      "FCC",
      "BCC"
    ],
    "ys": null,
    "uts": null,
    "strain": null,
    "processes": [
      "induction melting: atmosphere: Ar"
    ],
    "test_type": "tensile",
    "test_temperature": "25 °C",
    "doi": "10.1007/s11661-021-06195-8"
  },
  {
    "composition": "Al0.8CrFe2Ni2",
    "composition_type": "atomic",
    "phase": [
      "FCC",
      "BCC",
      "B2"
    ],
    "ys": null,
    "uts": null,
    "strain": null,
    "processes": [
      "induction melting: atmosphere: Ar"
    ],
    "test_type": "tensile",
    "test_temperature": "25 °C",
    "doi": "10.1007/s11661-021-06195-8"
  },
  {
    "composition": "Al0.9CrFe2Ni2",
    "composition_type": "atomic",
    "phase": [
      "FCC",
      "BCC",
      "B2"
    ],
    "ys": 1097.0,
    "uts": 1278.0,
    "strain": 12.6,
    "processes": [
      "induction melting: atmosphere: Ar"
    ],
    "test_type": "tensile",
    "test_temperature": "25 °C",
    "doi": "10.1007/s11661-021-06195-8"
  },
  {
    "composition": "Al1.0CrFe2Ni2",
    "composition_type": "atomic",
    "phase": [
      "FCC",
      "BCC",
      "B2"
    ],
    "ys": 780.0,
    "uts": 1031.0,
    "strain": 18.9,
    "processes": [
      "induction melting: atmosphere: Ar"
    ],
    "test_type": "tensile",
    "test_temperature": "25 °C",
    "doi": "10.1007/s11661-021-06195-8"
  },
  {
    "composition": "CS-HEA",
    "composition_type": "atomic",
    "phase": null,
    "ys": 1100.0,
    "uts": 1100.0,
    "strain": 25.0,
    "processes": [
      "friction stir processing"
    ],
    "test_type": "tensile",
    "test_temperature": "25 °C",
    "doi": "10.1007/s11661-021-06138-3"
  },
  {
    "composition": "AlCoCuFeCrSiTi",
    "composition_type": "atomic",
    "phase": [
      "FCC",
      "BCC"
    ],
    "ys": 1380.0,
    "uts": 1458.0,
    "strain": 5.8,
    "processes": [
      "arc melting: atmosphere: unknown, remelting times: unknown"
    ],
    "test_type": "compressive",
    "test_temperature": "25 °C",
    "doi": "10.1007/s11665-016-2000-0"
  },
  {
    "composition": "AlCoCuFeNiSi",
    "composition_type": "atomic",
    "phase": [
      "BCC",
      "FCC"
    ],
    "ys": 1781.6,
    "uts": 1895.2,
    "strain": 8.4,
    "processes": [
      "arc melting: atmosphere: unknown, remelting times: unknown"
    ],
    "test_type": "compressive",
    "test_temperature": "25 °C",
    "doi": "10.1007/s11665-016-2000-0"
  },
  {
    "composition": "AlCoCrFeNiTi0",
    "composition_type": "atomic",
    "phase": [
      "A2",
      "B2",
      "Laves"
    ],
    "ys": 1390.0,
    "uts": 4390.0,
    "strain": 29.8,
    "processes": [
      "arc melting: atmosphere: Ar, remelting times: 5"
    ],
    "test_type": "compressive",
    "test_temperature": "25 °C",
    "doi": "10.1007/s11665-015-1869-3"
  },
  {
    "composition": "AlCoCrFeNiTi0.2",
    "composition_type": "atomic",
    "phase": [
      "A2",
      "B2",
      "Laves"
    ],
    "ys": null,
    "uts": 2895.0,
    "strain": 13.3,
    "processes": [
      "arc melting: atmosphere: Ar, remelting times: 5"
    ],
    "test_type": "compressive",
    "test_temperature": "25 °C",
    "doi": "10.1007/s11665-015-1869-3"
  },
  {
    "composition": "AlCoCrFeNiTi0.4",
    "composition_type": "atomic",
    "phase": [
      "A2",
      "B2",
      "Laves"
    ],
    "ys": 2090.0,
    "uts": 2908.0,
    "strain": 12.7,
    "processes": [
      "arc melting: atmosphere: Ar, remelting times: 5"
    ],
    "test_type": "compressive",
    "test_temperature": "25 °C",
    "doi": "10.1007/s11665-015-1869-3"
  },
  {
    "composition": "CoCrFeMnNi",
    "composition_type": "atomic",
    "phase": [
      "FCC"
    ],
    "ys": 500.0,
    "uts": null,
    "strain": null,
    "processes": [
      "induction melting: atmosphere: vacuum",
      "gas atomization: pressure: 4 MPa, gas: Ar",
      "spark plasma sintering: temperature: 1000 °C, pressure: 30 MPa, duration: 480 s",
      "cooling: medium: furnace"
    ],
    "test_type": "compressive",
    "test_temperature": "25 °C",
    "doi": "10.1007/s11665-016-2105-5"
  },
  {
    "composition": "FeCrMoV",
    "composition_type": "atomic",
    "phase": [
      "BCC"
    ],
    "ys": 900.0,
    "uts": 2231.0,
    "strain": 28.2,
    "processes": [
      "arc melting: atmosphere: Ar, remelting times: 5"
    ],
    "test_type": "compressive",
    "test_temperature": "25 °C",
    "doi": "10.1007/s11665-017-2742-3"
  },
  {
    "composition": "FeCrMoVTi0.5",
    "composition_type": "atomic",
    "phase": [
      "BCC1",
      "BCC2"
    ],
    "ys": 1520.0,
    "uts": 1793.0,
    "strain": 5.9,
    "processes": [
      "arc melting: atmosphere: Ar, remelting times: 5"
    ],
    "test_type": "compressive",
    "test_temperature": "25 °C",
    "doi": "10.1007/s11665-017-2742-3"
  },
  {
    "composition": "FeCrMoVTi2.0",
    "composition_type": "atomic",
    "phase": [
      "BCC1",
      "BCC2"
    ],
    "ys": 880.0,
    "uts": 1040.0,
    "strain": 4.2,
    "processes": [
      "arc melting: atmosphere: Ar, remelting times: 5"
    ],
    "test_type": "compressive",
    "test_temperature": "25 °C",
    "doi": "10.1007/s11665-017-2742-3"
  },
  {
    "composition": "CoCrMoNbTi0",
    "composition_type": "atomic",
    "phase": [
      "BCC",
      "Laves"
    ],
    "ys": null,
    "uts": null,
    "strain": 5.77,
    "processes": [
      "arc melting: atmosphere: Ar, remelting times: 5"
    ],
    "test_type": "compressive",
    "test_temperature": "25 °C",
    "doi": "10.1007/s11665-017-2799-z"
  },
  {
    "composition": "CoCrMoNbTi0.2",
    "composition_type": "atomic",
    "phase": [
      "BCC",
      "Laves"
    ],
    "ys": null,
    "uts": null,
    "strain": 5.1,
    "processes": [
      "arc melting: atmosphere: Ar, remelting times: 5"
    ],
    "test_type": "compressive",
    "test_temperature": "25 °C",
    "doi": "10.1007/s11665-017-2799-z"
  },
  {
    "composition": "CoCrMoNbTi0.4",
    "composition_type": "atomic",
    "phase": [
      "BCC"
    ],
    "ys": null,
    "uts": null,
    "strain": null,
    "processes": [
      "arc melting: atmosphere: Ar, remelting times: 5"
    ],
    "test_type": "compressive",
    "test_temperature": "25 °C",
    "doi": "10.1007/s11665-017-2799-z"
  },
  {
