Repository: Sci-Extract/sisyphus

# Step through _sisyphus_ extraction process
Author: Soike Yuan  date: 1/12/2025

Prerequisite: Assumed that you have installed sisyphus on your machine and add .env file to your root path which contains API key. :shipit:

## Below is the file structure of the project,

```
├─ README.md                        
├─ pyproject.toml                   # Python project metadata and dependencies
├─ data/                            # Extracted data of high entropy alloys
├─ notebooks/                       # Jupyter notebooks
├─ db/                              # sql databases
├─ record/                          # record sql database
│─ sisyphus/

File: notebooks/heas_result.json (part 4 of 64)
[
    "composition": "CoCrMoNbTi0.5",
    "composition_type": "atomic",
    "phase": [
      "BCC",
      "Laves"
    ],
    "ys": null,
    "uts": null,
    "strain": null,
    "processes": [
      "arc melting: atmosphere: Ar, remelting times: 5"
    ],
    "test_type": "compressive",
    "test_temperature": "25 °C",
    "doi": "10.1007/s11665-017-2799-z"
  },
  {
    "composition": "CoCrMoNbTi1.0",
    "composition_type": "atomic",
    "phase": [
      "BCC",
      "Laves"
    ],
    "ys": null,
    "uts": null,
    "strain": 3.88,
    "processes": [
      "arc melting: atmosphere: Ar, remelting times: 5"
    ],
    "test_type": "compressive",
    "test_temperature": "25 °C",
    "doi": "10.1007/s11665-017-2799-z"
  },
  {
    "composition": "AlCoCrFeNi2",
    "composition_type": "atomic",
    "phase": [
      "FCC",
      "BCC"
    ],
    "ys": null,
    "uts": null,
    "strain": null,
    "processes": [
      "arc melting: atmosphere: unknown, remelting times: unknown"
    ],
    "test_type": "compressive",
    "test_temperature": "25 °C",
    "doi": "10.1007/s11665-017-3096-6"
  },
  {
    "composition": "AlCoCrFeNi2W0",
    "composition_type": "atomic",
    "phase": [
      "FCC",
      "BCC"
    ],
    "ys": null,
    "uts": null,
    "strain": null,
    "processes": [
      "arc melting: atmosphere: unknown, remelting times: unknown"
    ],
    "test_type": "compressive",
    "test_temperature": "25 °C",
    "doi": "10.1007/s11665-017-3096-6"
  },
  {
    "composition": "AlCoCrFeNi2W1",
    "composition_type": "atomic",
    "phase": [
      "FCC",
      "BCC"
    ],
    "ys": null,
    "uts": null,
    "strain": null,
    "processes": [
      "arc melting: atmosphere: unknown, remelting times: unknown"
    ],
    "test_type": "compressive",
    "test_temperature": "25 °C",
    "doi": "10.1007/s11665-017-3096-6"
  },
  {
    "composition": "AlCoCrFeNi2W2",
    "composition_type": "atomic",
    "phase": [
      "FCC",
      "BCC"
    ],
    "ys": null,
    "uts": 2785.9,
    "strain": 42.0,
    "processes": [
      "arc melting: atmosphere: unknown, remelting times: unknown"
    ],
    "test_type": "compressive",
    "test_temperature": "25 °C",
    "doi": "10.1007/s11665-017-3096-6"
  },
  {
    "composition": "AlCoCrFeNi2W3",
    "composition_type": "atomic",
    "phase": [
      "FCC",
      "BCC"
    ],
    "ys": null,
    "uts": null,
    "strain": 31.0,
    "processes": [
      "arc melting: atmosphere: unknown, remelting times: unknown"
    ],
    "test_type": "compressive",
    "test_temperature": "25 °C",
    "doi": "10.1007/s11665-017-3096-6"
  },
  {
    "composition": "AlCoCrFeNi2.1",
    "composition_type": "atomic",
    "phase": [
      "FCC",
      "B2"
    ],
    "ys": null,
    "uts": null,
    "strain": null,
    "processes": [
      "arc melting: atmosphere: Ar, remelting times: 4"
    ],
    "test_type": "compressive",
    "test_temperature": "25 °C",
    "doi": "10.1007/s11665-018-3430-7"
  },
  {
    "composition": "AlCoCrFeNi2.1",
    "composition_type": "atomic",
    "phase": [
      "FCC",
      "B2"
    ],
    "ys": null,
    "uts": null,
    "strain": 28.36,
    "processes": [
      "arc melting: atmosphere: Ar, remelting times: 4",
      "cold rolled: reduction: 23.06%, temperature: room temperature"
    ],
    "test_type": "compressive",
    "test_temperature": "25 °C",
    "doi": "10.1007/s11665-018-3430-7"
  },
  {
    "composition": "AlCoCrFeNi2.1",
    "composition_type": "atomic",
    "phase": [
      "FCC",
      "B2"
    ],
    "ys": null,
    "uts": null,
    "strain": 33.72,
    "processes": [
      "arc melting: atmosphere: Ar, remelting times: 4",
      "cold rolled: reduction: 23.06%, temperature: room temperature",
      "annealed: temperature: 400 °C, duration: 1 h, atmosphere: air"
    ],
    "test_type": "compressive",
    "test_temperature": "25 °C",
    "doi": "10.1007/s11665-018-3430-7"
  },
  {
    "composition": "AlCoCrFeNi2.1",
    "composition_type": "atomic",
    "phase": [
      "FCC",
      "B2"
    ],
    "ys": 1028.4,
    "uts": 1900.73,
    "strain": 38.54,
    "processes": [
      "arc melting: atmosphere: Ar, remelting times: 4",
      "cold rolled: reduction: 23.06%, temperature: room temperature",
      "annealed: temperature: 800 °C, duration: 1 h, atmosphere: air"
    ],
    "test_type": "compressive",
    "test_temperature": "25 °C",
    "doi": "10.1007/s11665-018-3430-7"
  },
  {
    "composition": "CoCrCuFeNi",
    "composition_type": "atomic",
    "phase": [
      "FCC"
    ],
    "ys": 300.0,
    "uts": null,
    "strain": 50.0,
    "processes": [
      "arc melting: atmosphere: Ar, remelting times: 7"
    ],
    "test_type": "compressive",
    "test_temperature": "25 °C",
    "doi": "10.1007/s11665-018-3837-1"
  },
  {
    "composition": "(CoCrCuFeNi)96V4",
    "composition_type": "atomic",
    "phase": [
      "FCC"
    ],
    "ys": null,
    "uts": null,
    "strain": 50.0,
    "processes": [
      "arc melting: atmosphere: Ar, remelting times: 7"
    ],
    "test_type": "compressive",
    "test_temperature": "25 °C",
    "doi": "10.1007/s11665-018-3837-1"
  },
  {
    "composition": "(CoCrCuFeNi)92V8",
    "composition_type": "atomic",
    "phase": [
      "FCC"
    ],
    "ys": null,
    "uts": null,
    "strain": 50.0,
    "processes": [
      "arc melting: atmosphere: Ar, remelting times: 7"
    ],
    "test_type": "compressive",
    "test_temperature": "25 °C",
    "doi": "10.1007/s11665-018-3837-1"
  },
  {
    "composition": "(CoCrCuFeNi)88V12",
    "composition_type": "atomic",
    "phase": [
      "FCC"
    ],
    "ys": null,
    "uts": null,
    "strain": 50.0,
    "processes": [
      "arc melting: atmosphere: Ar, remelting times: 7"
    ],
    "test_type": "compressive",
    "test_temperature": "25 °C",
    "doi": "10.1007/s11665-018-3837-1"
  },
  {
    "composition": "(CoCrCuFeNi)84V16",
    "composition_type": "atomic",
    "phase": [
      "FCC",
      "sigma"
    ],
    "ys": 613.0,
    "uts": null,
    "strain": 28.0,
    "processes": [
      "arc melting: atmosphere: Ar, remelting times: 7"
    ],
    "test_type": "compressive",
    "test_temperature": "25 °C",
    "doi": "10.1007/s11665-018-3837-1"
  },
  {
    "composition": "AlCoCrFeNi",
    "composition_type": "atomic",
    "phase": [
      "BCC"
    ],
    "ys": 154.0,
    "uts": 154.0,
    "strain": 12.2,
    "processes": [
      "induction melting: atmosphere: inert gas, remelting times: 1",
      "stir casting: temperature: 1073 K",
      "extrusion: temperature: 713 K",
      "annealed: temperature: 713 K, duration: 1 h",
      "cryorolling: temperature: 77 K, reduction: 30 pct"
    ],
    "test_type": "tensile",
    "test_temperature": "25 °C",
    "doi": "10.1007/s11661-023-07012-0"
  },
  {
    "composition": "AlCoCrFeNi",
    "composition_type": "atomic",
    "phase": [
      "BCC"
    ],
    "ys": 179.0,
    "uts": 179.0,
    "strain": 9.8,
    "processes": [
      "induction melting: atmosphere: inert gas, remelting times: 1",
      "stir casting: temperature: 1073 K",
      "extrusion: temperature: 713 K",
      "annealed: temperature: 713 K, duration: 1 h",
      "cryorolling: temperature: 77 K, reduction: 60 pct"
    ],
    "test_type": "tensile",
    "test_temperature": "25 °C",
    "doi": "10.1007/s11661-023-07012-0"
  },
  {
    "composition": "AlCoCrFeNi",
    "composition_type": "atomic",
    "phase": [
      "BCC"
    ],
    "ys": 204.0,
    "uts": 204.0,
    "strain": 4.9,
    "processes": [
      "induction melting: atmosphere: inert gas, remelting times: 1",
      "stir casting: temperature: 1073 K",
      "extrusion: temperature: 713 K",
      "annealed: temperature: 713 K, duration: 1 h",
      "cryorolling: temperature: 77 K, reduction: 90 pct"
    ],
    "test_type": "tensile",
    "test_temperature": "25 °C",
    "doi": "10.1007/s11661-023-07012-0"
  },
  {
    "composition": "AlCoCrFeNi",
    "composition_type": "atomic",
    "phase": [
      "BCC"
    ],
    "ys": 185.0,
    "uts": 185.0,
    "strain": null,
    "processes": [
      "induction melting: atmosphere: inert gas, remelting times: 1",
      "stir casting: temperature: 1073 K",
      "extrusion: temperature: 713 K",
      "annealed: temperature: 713 K, duration: 1 h",
      "cryorolling: temperature: 77 K, reduction: 30 pct"
    ],
    "test_type": "tensile",
    "test_temperature": "-100 °C",
    "doi": "10.1007/s11661-023-07012-0"
  },
  {
    "composition": "AlCoCrFeNi",
    "composition_type": "atomic",
    "phase": [
      "BCC"
    ],
    "ys": 219.0,
    "uts": 219.0,
    "strain": null,
    "processes": [
      "induction melting: atmosphere: inert gas, remelting times: 1",
      "stir casting: temperature: 1073 K",
      "extrusion: temperature: 713 K",
      "annealed: temperature: 713 K, duration: 1 h",
      "cryorolling: temperature: 77 K, reduction: 60 pct"
    ],
    "test_type": "tensile",
    "test_temperature": "-100 °C",
    "doi": "10.1007/s11661-023-07012-0"
  },
  {
    "composition": "AlCoCrFeNi",
    "composition_type": "atomic",
    "phase": [
      "BCC"
    ],
    "ys": 251.0,
    "uts": 251.0,
    "strain": null,
    "processes": [
      "induction melting: atmosphere: inert gas, remelting times: 1",
      "stir casting: temperature: 1073 K",
      "extrusion: temperature: 713 K",
      "annealed: temperature: 713 K, duration: 1 h",
      "cryorolling: temperature: 77 K, reduction: 90 pct"
    ],
    "test_type": "tensile",
    "test_temperature": "-100 °C",
    "doi": "10.1007/s11661-023-07012-0"
  },
  {
    "composition": "AlCoCrFeNi",
    "composition_type": "atomic",
    "phase": [
      "BCC"
    ],
    "ys": 175.0,
    "uts": 175.0,
    "strain": null,
    "processes": [
      "induction melting: atmosphere: inert gas, remelting times: 1",
      "stir casting: temperature: 1073 K",
      "extrusion: temperature: 713 K",
      "annealed: temperature: 713 K, duration: 1 h",
      "cryorolling: temperature: 77 K, reduction: 30 pct"
    ],
    "test_type": "tensile",
    "test_temperature": "25 °C",
    "doi": "10.1007/s11661-023-07012-0"
  },
  {
    "composition": "AlCoCrFeNi",
    "composition_type": "atomic",
    "phase": [
      "BCC"
    ],
    "ys": 198.0,
    "uts": 198.0,
    "strain": null,
    "processes": [
      "induction melting: atmosphere: inert gas, remelting times: 1",
      "stir casting: temperature: 1073 K",
      "extrusion: temperature: 713 K",
      "annealed: temperature: 713 K, duration: 1 h",
      "cryorolling: temperature: 77 K, reduction: 60 pct"
    ],
    "test_type": "tensile",
    "test_temperature": "25 °C",
    "doi": "10.1007/s11661-023-07012-0"
  },
  {
    "composition": "AlCoCrFeNi",
    "composition_type": "atomic",
    "phase": [
      "BCC"
    ],
    "ys": 216.0,
    "uts": 216.0,
    "strain": null,
    "processes": [
      "induction melting: atmosphere: inert gas, remelting times: 1",
      "stir casting: temperature: 1073 K",
      "extrusion: temperature: 713 K",
      "annealed: temperature: 713 K, duration: 1 h",
      "cryorolling: temperature: 77 K, reduction: 90 pct"
    ],
    "test_type": "tensile",
    "test_temperature": "25 °C",
    "doi": "10.1007/s11661-023-07012-0"
  },
  {
    "composition": "AlCoCrFeNi",
    "composition_type": "atomic",
    "phase": [
      "BCC"
    ],
    "ys": 209.0,
    "uts": 209.0,
    "strain": null,
    "processes": [
      "induction melting: atmosphere: inert gas, remelting times: 1",
      "stir casting: temperature: 1073 K",
      "extrusion: temperature: 713 K",
      "annealed: temperature: 713 K, duration: 1 h",
      "cryorolling: temperature: 77 K, reduction: 30 pct"
    ],
    "test_type": "tensile",
    "test_temperature": "-100 °C",
    "doi": "10.1007/s11661-023-07012-0"
  },
  {
    "composition": "AlCoCrFeNi",
    "composition_type": "atomic",
    "phase": [
      "BCC"
    ],
    "ys": 241.0,
    "uts": 241.0,
    "strain": null,
    "processes": [
      "induction melting: atmosphere: inert gas, remelting times: 1",
      "stir casting: temperature: 1073 K",
      "extrusion: temperature: 713 K",
      "annealed: temperature: 713 K, duration: 1 h",
      "cryorolling: temperature: 77 K, reduction: 60 pct"
    ],
    "test_type": "tensile",
    "test_temperature": "-100 °C",
    "doi": "10.1007/s11661-023-07012-0"
  },
  {
    "composition": "AlCoCrFeNi",
    "composition_type": "atomic",
    "phase": [
      "BCC"
    ],
    "ys": 263.0,
    "uts": 263.0,
    "strain": null,
    "processes": [
      "induction melting: atmosphere: inert gas, remelting times: 1",
      "stir casting: temperature: 1073 K",
      "extrusion: temperature: 713 K",
      "annealed: temperature: 713 K, duration: 1 h",
      "cryorolling: temperature: 77 K, reduction: 90 pct"
    ],
    "test_type": "tensile",
    "test_temperature": "-100 °C",
    "doi": "10.1007/s11661-023-07012-0"
  },
  {
    "composition": "FeCrCuMnNi",
    "composition_type": "atomic",
    "phase": [
      "FCC",
      "BCC"
    ],
    "ys": 615.0,
    "uts": 950.0,
    "strain": 14.0,
    "processes": [
      "vacuum induction melting: atmosphere: Ar, remelting times: 2",
      "heat treated: temperature: 500 °C, duration: 4 h, atmosphere: vacuum",
      "heat treated: temperature: 600 °C, duration: 4 h, atmosphere: vacuum",
      "heat treated: temperature: 650 °C, duration: 4 h, atmosphere: vacuum",
      "heat treated: temperature: 700 °C, duration: 4 h, atmosphere: vacuum",
      "heat treated: temperature: 750 °C, duration: 4 h, atmosphere: vacuum",
      "heat treated: temperature: 800 °C, duration: 4 h, atmosphere: vacuum",
      "heat treated: temperature: 900 °C, duration: 4 h, atmosphere: vacuum",
      "heat treated: temperature: 1000 °C, duration: 4 h, atmosphere: vacuum"
    ],
    "test_type": "tensile",
    "test_temperature": "25 °C",
    "doi": "10.1007/s11665-019-04003-4"
  },
  {
    "composition": "CoCrFeNi",
    "composition_type": "atomic",
    "phase": [
      "FCC"
    ],
    "ys": null,
    "uts": null,
    "strain": null,
    "processes": [
      "induction melting",
      "homogenized: temperature: 975 °C",
      "forged: temperature: 975 °C",
      "hot rolled: reduction: nominal thickness 10 mm",
      "cooling: medium: air"
    ],
    "test_type": "tensile",
    "test_temperature": "25 °C",
    "doi": "10.1007/s11665-019-04176-y"
  },
  {
    "composition": "CoCrFeMnNi",
    "composition_type": "atomic",
    "phase": [
      "FCC"
    ],
    "ys": null,
    "uts": null,
    "strain": null,
    "processes": [
      "induction melting",
      "homogenized: temperature: 975 °C",
      "forged: temperature: 975 °C",
      "hot rolled: reduction: nominal thickness 10 mm",
      "cooling: medium: air"
    ],
    "test_type": "tensile",
    "test_temperature": "25 °C",
    "doi": "10.1007/s11665-019-04176-y"
  },
  {
    "composition": "Cantor alloy",
    "composition_type": "atomic",
    "phase": null,
    "ys": 320.0,
    "uts": null,
    "strain": null,
    "processes": null,
    "test_type": "compressive",
    "test_temperature": "25 °C",
    "doi": "10.1007/s11665-019-04176-y"
  },
  {
    "composition": "Cantor alloy",
    "composition_type": "atomic",
    "phase": null,
    "ys": 365.0,
    "uts": null,
    "strain": null,
    "processes": null,
    "test_type": "compressive",
    "test_temperature": "25 °C",
    "doi": "10.1007/s11665-019-04176-y"
  },
  {
    "composition": "Al0.4FeCrNiCo0",
    "composition_type": "atomic",
    "phase": [
      "FCC",
      "BCC"
    ],
    "ys": 965.22,
    "uts": null,
    "strain": null,
    "processes": [
      "arc melting: atmosphere: Ar, remelting times: several"
    ],
    "test_type": "compressive",
    "test_temperature": "25 °C",
    "doi": "10.1007/s11665-019-04162-4"
  },
  {
    "composition": "Al0.4FeCrNiCo0.25",
    "composition_type": "atomic",
    "phase": [
      "FCC",
      "BCC"
    ],
    "ys": null,
    "uts": null,
    "strain": null,
    "processes": [
      "arc melting: atmosphere: Ar, remelting times: several"
    ],
    "test_type": "compressive",
    "test_temperature": "25 °C",
    "doi": "10.1007/s11665-019-04162-4"
  },
  {
    "composition": "Al0.4FeCrNiCo0.5",
    "composition_type": "atomic",
    "phase": [
      "FCC",
      "BCC"
    ],
    "ys": null,
    "uts": null,
    "strain": null,
    "processes": [
      "arc melting: atmosphere: Ar, remelting times: several"
    ],
    "test_type": "compressive",
    "test_temperature": "25 °C",
    "doi": "10.1007/s11665-019-04162-4"
  },
  {
    "composition": "Al0.4FeCrNiCo1.0",
    "composition_type": "atomic",
    "phase": [
      "FCC"
    ],
    "ys": 233.37,
    "uts": null,
    "strain": 81.0,
    "processes": [
      "arc melting: atmosphere: Ar, remelting times: several"
    ],
    "test_type": "compressive",
    "test_temperature": "25 °C",
    "doi": "10.1007/s11665-019-04162-4"
  },
  {
    "composition": "CoCrFeMnNi",
    "composition_type": "atomic",
    "phase": [
      "FCC"
    ],
    "ys": null,
    "uts": null,
    "strain": null,
    "processes": [
      "arc melting: atmosphere: vacuum, remelting times: 4",
      "homogenized: temperature: 1200 °C, duration: 24 h, atmosphere: Ar",
      "cold rolled: reduction: 60%, temperature: unknown",
      "annealed: temperature: 900 °C, duration: 1 h, atmosphere: Ar",
      "cryogenic treatment: temperature: liquid nitrogen, duration: 24 h"
    ],
    "test_type": "tensile",
    "test_temperature": "25 °C",
    "doi": "10.1007/s11665-019-04439-8"
  },
  {
    "composition": "CoCrFeMnNi(NbC)",
    "composition_type": "atomic",
    "phase": [
      "FCC"
    ],
    "ys": null,
    "uts": null,
    "strain": null,
    "processes": [
      "arc melting: atmosphere: vacuum, remelting times: 4",
      "homogenized: temperature: 1200 °C, duration: 24 h, atmosphere: Ar",
      "cold rolled: reduction: 60%, temperature: unknown",
      "annealed: temperature: 900 °C, duration: 1 h, atmosphere: Ar",
      "cryogenic treatment: temperature: liquid nitrogen, duration: 24 h"
    ],
    "test_type": "tensile",
    "test_temperature": "25 °C",
    "doi": "10.1007/s11665-019-04439-8"
  },
  {
    "composition": "CoCrFeMnNi",
    "composition_type": "atomic",
    "phase": null,
    "ys": null,
    "uts": null,
    "strain": 34.0,
    "processes": [
      "induction melting: atmosphere: vacuum, remelting times: 1",
      "homogenized: temperature: 860 °C, duration: 3 h, atmosphere: stainless steel foil pouch",
      "forged: temperature: 860 °C",
      "hot rolled: reduction: not specified, temperature: not specified",
      "solution treated: temperature: not specified, duration: 7 min, atmosphere: not specified"
    ],
    "test_type": "tensile",
    "test_temperature": "600 °C",
    "doi": "10.1007/s11665-020-05103-2"
  },
  {
    "composition": "Fe35Mn10Cr20Ni35",
    "composition_type": "atomic",
    "phase": [
      "FCC"
    ],
    "ys": 211.0,
    "uts": 414.0,
    "strain": 41.2,
    "processes": [
      "arc melting: atmosphere: Ar, remelting times: 5",
      "quenching: medium: water"
    ],
    "test_type": "tensile",
    "test_temperature": "25 °C",
    "doi": "10.1007/s11665-021-05700-9"
  },
  {
    "composition": "Fe35Mn10Cr20Ni35",
    "composition_type": "atomic",
    "phase": [
      "FCC"
    ],
    "ys": 200.0,
    "uts": 399.0,
    "strain": 54.0,
    "processes": [
      "arc melting: atmosphere: Ar, remelting times: 5",
      "homogenized: temperature: 1000 °C, duration: 12 h, atmosphere: air",
      "quenching: medium: water"
    ],
    "test_type": "tensile",
    "test_temperature": "25 °C",
    "doi": "10.1007/s11665-021-05700-9"
  },
  {
    "composition": "CoCu0.5FeNi",
    "composition_type": "atomic",
    "phase": [
      "FCC"
    ],
    "ys": 167.0,
    "uts": null,
    "strain": null,
    "processes": [
      "arc melting: atmosphere: Ar, remelting times: 5"
    ],
    "test_type": "compressive",
    "test_temperature": "25 °C",
    "doi": "10.1007/s11665-019-04463-8"
  },
  {
    "composition": "CoCu0.5FeNiTa0.1",
    "composition_type": "atomic",
    "phase": [
      "FCC"
    ],
    "ys": 238.0,
    "uts": null,
    "strain": null,
    "processes": [
      "arc melting: atmosphere: Ar, remelting times: 5"
    ],
    "test_type": "compressive",
    "test_temperature": "25 °C",
    "doi": "10.1007/s11665-019-04463-8"
  },
  {
    "composition": "CoCu0.5FeNiTa0.2",
    "composition_type": "atomic",
    "phase": [
      "FCC",
      "Laves"
    ],
    "ys": 547.0,
    "uts": null,
    "strain": null,
    "processes": [
      "arc melting: atmosphere: Ar, remelting times: 5"
    ],
    "test_type": "compressive",
    "test_temperature": "25 °C",
    "doi": "10.1007/s11665-019-04463-8"
  },
  {
    "composition": "CoCu0.5FeNiTa0.3",
    "composition_type": "atomic",
    "phase": [
      "FCC",
      "Laves"
    ],
    "ys": 1106.0,
    "uts": 3190.0,
    "strain": 28.0,
    "processes": [
      "arc melting: atmosphere: Ar, remelting times: 5"
    ],
    "test_type": "compressive",
    "test_temperature": "25 °C",
    "doi": "10.1007/s11665-019-04463-8"
  },
  {
    "composition": "CoCu0.5FeNiTa0.6",
    "composition_type": "atomic",
    "phase": [
      "Laves"
    ],
    "ys": 1618.0,
    "uts": null,
    "strain": null,
    "processes": [
      "arc melting: atmosphere: Ar, remelting times: 5"
    ],
    "test_type": "compressive",
    "test_temperature": "25 °C",
    "doi": "10.1007/s11665-019-04463-8"
  },
  {
    "composition": "CoCu0.5FeNiTa0.1",
    "composition_type": "atomic",
    "phase": [
      "FCC"
    ],
    "ys": null,
    "uts": null,
    "strain": 36.3,
    "processes": [
      "arc melting: atmosphere: Ar, remelting times: 5"
    ],
    "test_type": "tensile",
    "test_temperature": "25 °C",
    "doi": "10.1007/s11665-019-04463-8"
  },
  {
    "composition": "Al0.5CoCrFeNi",
    "composition_type": "atomic",
    "phase": [
      "FCC"
    ],
    "ys": 294.0,
    "uts": 367.0,
    "strain": 23.0,
    "processes": [
      ":arc melting: atmosphere: vacuum, remelting times: 5",
      "homogenized: temperature: 1100 °C, duration: 24 h, atmosphere: Ar",
      "cooling: medium: furnace, rate: slow"
    ],
    "test_type": "tensile",
    "test_temperature": "25 °C",
    "doi": "10.1007/s11665-021-05886-y"
  },
  {
    "composition": "Al0.5CoCrFeNi",
    "composition_type": "atomic",
    "phase": [
      "FCC",
      "BCC"
    ],
    "ys": 319.0,
    "uts": 468.0,
    "strain": 30.0,
    "processes": [
      ":arc melting: atmosphere: vacuum, remelting times: 5",
      "homogenized: temperature: 1100 °C, duration: 24 h, atmosphere: Ar",
      "cooling: medium: furnace, rate: slow"
    ],
    "test_type": "tensile",
    "test_temperature": "25 °C",
    "doi": "10.1007/s11665-021-05886-y"
  },
  {
    "composition": "Al0.5CoCrFeNi",
    "composition_type": "atomic",
    "phase": [
      "FCC",
      "BCC"
    ],
    "ys": 545.0,
    "uts": 834.0,
    "strain": 26.0,
    "processes": [
      ":arc melting: atmosphere: vacuum, remelting times: 5",
      "homogenized: temperature: 1100 °C, duration: 24 h, atmosphere: Ar",
      "cooling: medium: furnace, rate: slow",
      "cold rolled: reduction: 60%, temperature: room temperature"
    ],
    "test_type": "tensile",
    "test_temperature": "25 °C",
    "doi": "10.1007/s11665-021-05886-y"
  },
  {
    "composition": "MoNbTiWZr",
    "composition_type": "atomic",
    "phase": [
      "BCC",
      "FCC"
    ],
    "ys": 2660.0,
    "uts": null,
    "strain": 2.5,
    "processes": [
      "mechanical alloying: duration: 62 h, ball size: tungsten carbide, ball to powder ratio: 15:1, rotation speed: 300 rpm",
      "hot pressing: temperature: 1500 °C, pressure: 50 MPa, duration: 45 min",
      "cooling: medium: furnace, rate: slow"
    ],
    "test_type": "compressive",
    "test_temperature": "25 °C",
    "doi": "10.1007/s11665-021-06093-5"
  },
  {
    "composition": "MoNbTiWZr",
    "composition_type": "atomic",
    "phase": [
      "BCC",
      "FCC"
    ],
    "ys": 2533.0,
    "uts": null,
    "strain": null,
    "processes": [
      "mechanical alloying: duration: 62 h, ball size: tungsten carbide, ball to powder ratio: 15:1, rotation speed: 300 rpm",
      "hot pressing: temperature: 1500 °C, pressure: 50 MPa, duration: 90 min",
      "cooling: medium: furnace, rate: slow"
    ],
    "test_type": "compressive",
    "test_temperature": "25 °C",
    "doi": "10.1007/s11665-021-06093-5"
  },
  {
    "composition": "MoNbTiWZr",
    "composition_type": "atomic",
    "phase": [
      "BCC",
      "FCC"
    ],
    "ys": 2532.0,
    "uts": null,
    "strain": null,
    "processes": [
      "mechanical alloying: duration: 62 h, ball size: tungsten carbide, ball to powder ratio: 15:1, rotation speed: 300 rpm",
      "hot pressing: temperature: 1500 °C, pressure: 50 MPa, duration: 180 min",
      "cooling: medium: furnace, rate: slow"
    ],
    "test_type": "compressive",
    "test_temperature": "25 °C",
    "doi": "10.1007/s11665-021-06093-5"
  },
  {
    "composition": "AlCoCrFeNi2.1",
    "composition_type": "atomic",
    "phase": [
      "FCC",
      "BCC/B2"
    ],
    "ys": null,
    "uts": 1068.54,
    "strain": 17.84,
    "processes": [
      "vacuum induction melting: atmosphere: vacuum, remelting times: 2"
    ],
    "test_type": "tensile",
    "test_temperature": "25 °C",
    "doi": "10.1007/s11665-021-06563-w"
  },
  {
    "composition": "AlCrFeNi3.1",
    "composition_type": "atomic",
    "phase": [
      "FCC",
      "BCC/B2"
    ],
    "ys": null,
    "uts": 1000.0,
    "strain": 18.0,
    "processes": [
      "vacuum induction melting: atmosphere: vacuum, remelting times: 2"
    ],
    "test_type": "tensile",
    "test_temperature": "25 °C",
    "doi": "10.1007/s11665-021-06563-w"
  },
  {
    "composition": "AlCrFe2Ni2.1",
    "composition_type": "atomic",
    "phase": [
      "FCC",
      "BCC/B2"
    ],
    "ys": null,
    "uts": 1000.0,
    "strain": 18.0,
    "processes": [
      "vacuum induction melting: atmosphere: vacuum, remelting times: 2"
    ],
    "test_type": "tensile",
    "test_temperature": "25 °C",
    "doi": "10.1007/s11665-021-06563-w"
  },
  {
    "composition": "AlCrFeNi",
    "composition_type": "atomic",
    "phase": [
      "BCC (A2)",
      "BCC (B2)"
    ],
    "ys": 1167.0,
    "uts": 2077.0,
    "strain": 30.21,
    "processes": [
      "levitation melting: atmosphere: Ar, remelting times: 4"
    ],
    "test_type": "compressive",
    "test_temperature": "25 °C",
    "doi": "10.1007/s11665-022-06825-1"
  },
  {
    "composition": "AlCrFeNiTi0.2",
    "composition_type": "atomic",
    "phase": [
      "BCC (A2)",
      "BCC (B2)"
    ],
    "ys": 1556.0,
    "uts": 1977.0,
    "strain": 18.46,
    "processes": [
      "levitation melting: atmosphere: Ar, remelting times: 4"
    ],
    "test_type": "compressive",
    "test_temperature": "25 °C",
    "doi": "10.1007/s11665-022-06825-1"
  },
  {
    "composition": "Co25Fe25Mn5Ni25Ti20",
    "composition_type": "atomic",
    "phase": [
      "α-phase (FCC)",
      "β-phase (BCC)",
      "Ti2 (Co, Ni) laves phase"
    ],
    "ys": null,
    "uts": null,
    "strain": null,
    "processes": [
      "thermomechanical processing: temperature: 1273 K, strain rate: 0.001-1 s-1"
    ],
    "test_type": "compressive",
    "test_temperature": "1000 °C",
    "doi": "10.1007/s11665-022-06829-x"
  },
  {
    "composition": "CrFe2Ni2Mo0.3",
    "composition_type": "atomic",
    "phase": [
      "FCC"
    ],
    "ys": 244.0,
    "uts": 549.0,
    "strain": 67.0,
    "processes": [
      "arc melting: atmosphere: Ar, remelting times: 6"
    ],
    "test_type": "tensile",
    "test_temperature": "25 °C",
    "doi": "10.1007/s11665-022-06881-7"
  },
  {
    "composition": "CrFe2Ni2Mo0.3Nb0.25",
    "composition_type": "atomic",
    "phase": [
      "FCC",
      "C14-type Laves"
    ],
    "ys": 533.0,
    "uts": 868.0,
    "strain": 17.0,
    "processes": [
      "arc melting: atmosphere: Ar, remelting times: 6"
    ],
    "test_type": "tensile",
    "test_temperature": "25 °C",
    "doi": "10.1007/s11665-022-06881-7"
  },
  {
    "composition": "CrFe2Ni2Mo0.3Nb0.5",
    "composition_type": "atomic",
    "phase": [
      "FCC",
      "C14-type Laves"
    ],
    "ys": null,
    "uts": null,
    "strain": null,
    "processes": [
      "arc melting: atmosphere: Ar, remelting times: 6"
    ],
    "test_type": "tensile",
    "test_temperature": "25 °C",
    "doi": "10.1007/s11665-022-06881-7"
  },
  {
    "composition": "CrFe2Ni2Mo0.3Nb0.75",
    "composition_type": "atomic",
    "phase": [
      "FCC",
      "C14-type Laves"
    ],
    "ys": null,
    "uts": null,
    "strain": null,
    "processes": [
      "arc melting: atmosphere: Ar, remelting times: 6"
    ],
    "test_type": "tensile",
    "test_temperature": "25 °C",
    "doi": "10.1007/s11665-022-06881-7"
  },
  {
    "composition": "WTaVCrTi",
    "composition_type": "atomic",
    "phase": [
      "bcc",
      "TiO0.5"
    ],
    "ys": 1628.0,
    "uts": 1934.0,
    "strain": 8.5,
    "processes": [
      "vacuum levitation melting: remelting times: 4"
    ],
    "test_type": "compressive",
    "test_temperature": "25 °C",
    "doi": "10.1007/s11665-022-07688-2"
  },
  {
    "composition": "WTaVCrTi",
    "composition_type": "atomic",
    "phase": [
      "bcc",
      "TiO0.5"
    ],
    "ys": 1100.0,
    "uts": null,
    "strain": 14.4,
    "processes": [
      "vacuum levitation melting: remelting times: 4"
    ],
    "test_type": "compressive",
    "test_temperature": "800 °C",
    "doi": "10.1007/s11665-022-07688-2"
  },
  {
    "composition": "MoNbTaW",
    "composition_type": "atomic",
    "phase": [
      "BCC",
      "niobium oxide"
    ],
    "ys": null,
    "uts": null,
    "strain": null,
    "processes": [
      "arc melting: atmosphere: Ar, remelting times: 5",
      "forged: temperature: 1000 °C",
      "homogenized: temperature: 1400 °C, duration: 20 h"
    ],
    "test_type": "tensile",
    "test_temperature": "25 °C",
    "doi": "10.1007/s11665-022-06855-9"
  },
  {
    "composition": "CoCrFeNi",
    "composition_type": "atomic",
    "phase": [
      "FCC"
    ],
    "ys": 240.0,
    "uts": 660.0,
    "strain": 50.0,
    "processes": [
      "induction melting: atmosphere: Ar, remelting times: 1",
      "homogenized: temperature: 970 °C, duration: 5 min, atmosphere: Ar",
      "forged: temperature: 970 °C",
      "hot rolled: reduction: 10 mm, temperature: 970 °C",
      "solution treated: temperature: 970 °C, duration: 5 min, atmosphere: Ar"
    ],
    "test_type": "tensile",
    "test_temperature": "25 °C",
    "doi": "10.1007/s11665-022-06896-0"
  },
  {
    "composition": "CoCrFeNi",
    "composition_type": "atomic",
    "phase": [
      "FCC"
    ],
    "ys": 155.0,
    "uts": null,
    "strain": 30.0,
    "processes": [
      "induction melting: atmosphere: Ar, remelting times: 1",
      "homogenized: temperature: 970 °C, duration: 5 min, atmosphere: Ar",
      "forged: temperature: 970 °C",
      "hot rolled: reduction: 10 mm, temperature: 970 °C",
      "solution treated: temperature: 970 °C, duration: 5 min, atmosphere: Ar"
    ],
    "test_type": "tensile",
    "test_temperature": "600 °C",
    "doi": "10.1007/s11665-022-06896-0"
  },
  {
    "composition": "CoCrFeNi",
    "composition_type": "atomic",
    "phase": [
      "FCC"
    ],
    "ys": 145.0,
    "uts": null,
    "strain": null,
    "processes": null,
    "test_type": "compressive",
    "test_temperature": "25 °C",
    "doi": "10.1007/s11665-022-06896-0"
  },
  {
    "composition": "CoCrFeNi",
    "composition_type": "atomic",
    "phase": [
      "FCC"
    ],
    "ys": 147.0,
    "uts": null,
    "strain": null,
    "processes": null,
    "test_type": "tensile",
    "test_temperature": "25 °C",
    "doi": "10.1007/s11665-022-06896-0"
  },
  {
    "composition": "CoCrFeNi",
    "composition_type": "atomic",
    "phase": [
      "FCC"
    ],
    "ys": 272.0,
    "uts": null,
    "strain": null,
    "processes": null,
    "test_type": "tensile",
    "test_temperature": "25 °C",
    "doi": "10.1007/s11665-022-06896-0"
  },
  {
    "composition": "CoCrFeNi",
    "composition_type": "atomic",
    "phase": [
      "FCC"
    ],
    "ys": 202.0,
    "uts": null,
    "strain": null,
    "processes": null,
    "test_type": "tensile",
    "test_temperature": "25 °C",
    "doi": "10.1007/s11665-022-06896-0"
  },
  {
    "composition": "Al2NbTi1.0V2Zr",
    "composition_type": "atomic",
    "phase": [
      "BCC",
      "α (Zr3Al)"
    ],
    "ys": 2000.0,
    "uts": 2550.0,
    "strain": 16.0,
    "processes": [
      "mechanical alloying: duration: 12 h, ball size: not specified, ball to powder ratio: 10:1, rotation speed: 350 rpm",
      "hot pressing: temperature: 1250 °C, pressure: 40 MPa, duration: 2 h",
      "cooling: medium: furnace, rate: slow"
    ],
    "test_type": "compressive",
    "test_temperature": "25 °C",
    "doi": "10.1007/s11665-021-06571-w"
  },
  {
    "composition": "Al2NbTi1.5V2Zr",
    "composition_type": "atomic",
    "phase": [
      "BCC",
      "α (Zr3Al)"
    ],
    "ys": 2000.0,
    "uts": 2550.0,
    "strain": 16.0,
    "processes": [
      "mechanical alloying: duration: 12 h, ball size: not specified, ball to powder ratio: 10:1, rotation speed: 350 rpm",
      "hot pressing: temperature: 1250 °C, pressure: 40 MPa, duration: 2 h",
      "cooling: medium: furnace, rate: slow"
    ],
    "test_type": "compressive",
    "test_temperature": "25 °C",
    "doi": "10.1007/s11665-021-06571-w"
  },
  {
    "composition": "Al2NbTi2.0V2Zr",
    "composition_type": "atomic",
    "phase": [
      "BCC",
      "β (Ti2ZrAl)"
    ],
    "ys": 2000.0,
    "uts": 2550.0,
    "strain": 21.5,
    "processes": [
      "mechanical alloying: duration: 12 h, ball size: not specified, ball to powder ratio: 10:1, rotation speed: 350 rpm",
      "hot pressing: temperature: 1250 °C, pressure: 40 MPa, duration: 2 h",
      "cooling: medium: furnace, rate: slow"
    ],
    "test_type": "compressive",
    "test_temperature": "25 °C",
    "doi": "10.1007/s11665-021-06571-w"
  },
  {
    "composition": "Al2NbTi2.5V2Zr",
    "composition_type": "atomic",
    "phase": [
      "BCC",
      "β (Ti2ZrAl)"
    ],
    "ys": 2000.0,
    "uts": 2550.0,
    "strain": 21.9,
    "processes": [
      "mechanical alloying: duration: 12 h, ball size: not specified, ball to powder ratio: 10:1, rotation speed: 350 rpm",
      "hot pressing: temperature: 1250 °C, pressure: 40 MPa, duration: 2 h",
      "cooling: medium: furnace, rate: slow"
    ],
    "test_type": "compressive",
    "test_temperature": "25 °C",
    "doi": "10.1007/s11665-021-06571-w"
  },
  {
    "composition": "Al2NbTi3.0V2Zr",
    "composition_type": "atomic",
    "phase": [
      "BCC",
      "β (Ti2ZrAl)"
    ],
    "ys": 2000.0,
    "uts": 2550.0,
    "strain": 19.8,
    "processes": [
      "mechanical alloying: duration: 12 h, ball size: not specified, ball to powder ratio: 10:1, rotation speed: 350 rpm",
      "hot pressing: temperature: 1250 °C, pressure: 40 MPa, duration: 2 h",
      "cooling: medium: furnace, rate: slow"
    ],
    "test_type": "compressive",
    "test_temperature": "25 °C",
    "doi": "10.1007/s11665-021-06571-w"
  },
  {
    "composition": "CoCrFeNi",
    "composition_type": "atomic",
    "phase": [
      "FCC"
    ],
    "ys": null,
    "uts": null,
    "strain": 53.0,
    "processes": [
      "arc melting: atmosphere: Ar, remelting times: 5"
    ],
    "test_type": "tensile",
    "test_temperature": "25 °C",
    "doi": "10.1007/s11665-023-08389-0"
  },
  {
    "composition": "CoCrFeNi(VC)0.15",
    "composition_type": "atomic",
    "phase": [
      "FCC",
      "VC",
      "Cr3C2"
    ],
    "ys": null,
    "uts": null,
    "strain": 32.0,
    "processes": [
      "arc melting: atmosphere: Ar, remelting times: 5"
    ],
    "test_type": "tensile",
    "test_temperature": "25 °C",
    "doi": "10.1007/s11665-023-08389-0"
  },
  {
    "composition": "CoCrFeNi(VC)0.3",
    "composition_type": "atomic",
    "phase": [
      "FCC",
      "VC"
    ],
    "ys": null,
    "uts": null,
    "strain": 6.1,
    "processes": [
      "arc melting: atmosphere: Ar, remelting times: 5"
    ],
    "test_type": "tensile",
    "test_temperature": "25 °C",
    "doi": "10.1007/s11665-023-08389-0"
  },
  {
    "composition": "CoCrFeNi(VC)0.45",
    "composition_type": "atomic",
    "phase": [
      "FCC",
      "VC"
    ],
    "ys": null,
    "uts": null,
    "strain": null,
    "processes": [
      "arc melting: atmosphere: Ar, remelting times: 5"
    ],
    "test_type": "tensile",
    "test_temperature": "25 °C",
    "doi": "10.1007/s11665-023-08389-0"
  },
  {
    "composition": "AISI 316L SS",
    "composition_type": "atomic",
    "phase": [
      "face-centered cubic austenite"
    ],
    "ys": null,
    "uts": 495.81,
    "strain": null,
    "processes": [
      "additive manufacturing: scan speed: variable, laser power: variable"
    ],
    "test_type": "tensile",
    "test_temperature": "25 °C",
    "doi": "10.1007/s11665-023-08764-x"
  },
  {
    "composition": "AISI 316L SS",
    "composition_type": "atomic",
    "phase": [
      "face-centered cubic austenite"
    ],
    "ys": 1175.78,
    "uts": null,
    "strain": 15.0,
    "processes": [
      "additive manufacturing: scan speed: variable, laser power: variable"
    ],
    "test_type": "compressive",
    "test_temperature": "25 °C",
    "doi": "10.1007/s11665-023-08764-x"
  },
  {
    "composition": "AISI 316L SS",
    "composition_type": "atomic",
    "phase": [
      "face-centered cubic austenite"
    ],
    "ys": 1092.15,
    "uts": null,
    "strain": 12.0,
    "processes": [
      "additive manufacturing: scan speed: variable, laser power: variable"
    ],
    "test_type": "compressive",
    "test_temperature": "25 °C",
    "doi": "10.1007/s11665-023-08764-x"
  },
  {
    "composition": "AISI 316L SS",
    "composition_type": "atomic",
    "phase": [
      "face-centered cubic austenite"
    ],
    "ys": 1003.73,
    "uts": null,
    "strain": 16.0,
    "processes": [
      "additive manufacturing: scan speed: variable, laser power: variable"
    ],
    "test_type": "compressive",
    "test_temperature": "25 °C",
    "doi": "10.1007/s11665-023-08764-x"
  },
  {
    "composition": "AISI 316L SS",
    "composition_type": "atomic",
    "phase": [
      "face-centered cubic austenite"
    ],
    "ys": 961.86,
    "uts": null,
    "strain": 15.0,
    "processes": [
      "additive manufacturing: scan speed: variable, laser power: variable"
    ],
    "test_type": "compressive",
    "test_temperature": "25 °C",
    "doi": "10.1007/s11665-023-08764-x"
  },
  {
    "composition": "CrFeCoNiAl0.1",
    "composition_type": "atomic",
    "phase": [
      "FCC"
    ],
    "ys": null,
    "uts": null,
    "strain": null,
    "processes": [
      "arc melting: atmosphere: Ar, remelting times: 5",
      "annealed: temperature: 1100 °C, duration: 12 h",
      "quenching: medium: water"
    ],
    "test_type": "compressive",
    "test_temperature": "950 °C",
    "doi": "10.1007/s11665-023-08451-x"
  },
  {
    "composition": "CrFeCoNiAl0.1",
    "composition_type": "atomic",
    "phase": [
      "FCC"
    ],
    "ys": null,
    "uts": null,
    "strain": null,
    "processes": [
      "arc melting: atmosphere: Ar, remelting times: 5",
      "annealed: temperature: 1100 °C, duration: 12 h",
      "quenching: medium: water"
    ],
    "test_type": "compressive",
    "test_temperature": "1000 °C",
    "doi": "10.1007/s11665-023-08451-x"
  },
  {
    "composition": "CrFeCoNiAl0.1",
    "composition_type": "atomic",
    "phase": [
      "FCC"
    ],
    "ys": null,
    "uts": null,
    "strain": null,
    "processes": [
      "arc melting: atmosphere: Ar, remelting times: 5",
      "annealed: temperature: 1100 °C, duration: 12 h",
      "quenching: medium: water"
    ],
    "test_type": "compressive",
