Repository: Sci-Extract/sisyphus

# Step through _sisyphus_ extraction process
Author: Soike Yuan  date: 1/12/2025

Prerequisite: Assumed that you have installed sisyphus on your machine and add .env file to your root path which contains API key. :shipit:

## Below is the file structure of the project,

```
├─ README.md                        
├─ pyproject.toml                   # Python project metadata and dependencies
├─ data/                            # Extracted data of high entropy alloys
├─ notebooks/                       # Jupyter notebooks
├─ db/                              # sql databases
├─ record/                          # record sql database
│─ sisyphus/

File: notebooks/heas_result.json (part 5 of 64)
[
    "test_temperature": "1050 °C",
    "doi": "10.1007/s11665-023-08451-x"
  },
  {
    "composition": "CrFeCoNiAl0.1",
    "composition_type": "atomic",
    "phase": [
      "FCC"
    ],
    "ys": null,
    "uts": null,
    "strain": null,
    "processes": [
      "arc melting: atmosphere: Ar, remelting times: 5",
      "annealed: temperature: 1100 °C, duration: 12 h",
      "quenching: medium: water"
    ],
    "test_type": "compressive",
    "test_temperature": "1100 °C",
    "doi": "10.1007/s11665-023-08451-x"
  },
  {
    "composition": "Fe35Ni35Cr20Mn10",
    "composition_type": "atomic",
    "phase": [
      "FCC"
    ],
    "ys": null,
    "uts": 979.0,
    "strain": null,
    "processes": [
      "vacuum-induction melting: atmosphere: vacuum",
      "hot-forged: temperature: 900-800 °C",
      "homogenized: temperature: 1000 °C, duration: 12 h"
    ],
    "test_type": "tensile",
    "test_temperature": "25 °C",
    "doi": "10.1007/s11665-023-08351-0"
  },
  {
    "composition": "Fe35Ni35Cr20Mn10",
    "composition_type": "atomic",
    "phase": [
      "FCC"
    ],
    "ys": null,
    "uts": 1016.0,
    "strain": null,
    "processes": [
      "vacuum-induction melting: atmosphere: vacuum",
      "hot-forged: temperature: 900-800 °C",
      "homogenized: temperature: 1000 °C, duration: 12 h"
    ],
    "test_type": "tensile",
    "test_temperature": "25 °C",
    "doi": "10.1007/s11665-023-08351-0"
  },
  {
    "composition": "HfZrTiTaNbCu0.2",
    "composition_type": "atomic",
    "phase": null,
    "ys": 1035.0,
    "uts": null,
    "strain": null,
    "processes": [
      "arc melting: atmosphere: Ar, remelting times: 9",
      "cooling: medium: room temperature"
    ],
    "test_type": "compressive",
    "test_temperature": "25 °C",
    "doi": "10.1007/s11665-023-09097-5"
  },
  {
    "composition": "HfZrTiTaNbCu0.8",
    "composition_type": "atomic",
    "phase": null,
    "ys": 1174.0,
    "uts": null,
    "strain": null,
    "processes": [
      "arc melting: atmosphere: Ar, remelting times: 9",
      "cooling: medium: room temperature"
    ],
    "test_type": "compressive",
    "test_temperature": "25 °C",
    "doi": "10.1007/s11665-023-09097-5"
  },
  {
    "composition": "Fe42.02Mn14.64Cr19.44Ni20.67Ti3.23",
    "composition_type": "atomic",
    "phase": [
      "FCC"
    ],
    "ys": 667.0,
    "uts": 1089.0,
    "strain": 20.0,
    "processes": [
      "arc melting: atmosphere: vacuum, remelting times: 6",
      "homogenized: temperature: 1100 °C, duration: 5 h, atmosphere: ",
      "cold rolled: reduction: 70%, temperature: ",
      "annealed: temperature: 1000 °C, duration: 5 min, atmosphere: ",
      "annealed: temperature: 700 °C, duration: 3 h, atmosphere: "
    ],
    "test_type": "tensile",
    "test_temperature": "25 °C",
    "doi": "10.1007/s11665-023-08799-0"
  },
  {
    "composition": "Fe42.02Mn14.64Cr19.44Ni20.67Ti3.23",
    "composition_type": "atomic",
    "phase": null,
    "ys": 800.0,
    "uts": 1285.0,
    "strain": 35.0,
    "processes": [
      "arc melting: atmosphere: vacuum, remelting times: 6",
      "homogenized: temperature: 1100 °C, duration: 5 h, atmosphere: ",
      "cold rolled: reduction: 70%, temperature: ",
      "annealed: temperature: 1000 °C, duration: 5 min, atmosphere: ",
      "annealed: temperature: 700 °C, duration: 3 h, atmosphere: "
    ],
    "test_type": "tensile",
    "test_temperature": "-196 °C",
    "doi": "10.1007/s11665-023-08799-0"
  },
  {
    "composition": "Fe48.8Co26.9Cr9.7Ni5.7V8.3N0.6",
    "composition_type": "atomic",
    "phase": [
      "FCC"
    ],
    "ys": 575.0,
    "uts": 797.0,
    "strain": 29.0,
    "processes": [
      "twin-roll casting",
      "induction melting: atmosphere: Ar",
      "quenching: medium: water",
      "cold rolled: reduction: 75%, temperature: room temperature",
      "annealed: temperature: 800 °C, duration: 30 min, atmosphere: air",
      "cooling: medium: air"
    ],
    "test_type": "tensile",
    "test_temperature": "25 °C",
    "doi": "10.1007/s11665-023-08239-z"
  },
  {
    "composition": "Fe48.8Co26.9Cr9.7Ni5.7V8.3N0.6",
    "composition_type": "atomic",
    "phase": [
      "FCC"
    ],
    "ys": 411.0,
    "uts": 753.0,
    "strain": 34.0,
    "processes": [
      "twin-roll casting",
      "induction melting: atmosphere: Ar",
      "quenching: medium: water",
      "cold rolled: reduction: 75%, temperature: room temperature",
      "annealed: temperature: 1000 °C, duration: 30 min, atmosphere: air",
      "cooling: medium: air"
    ],
    "test_type": "tensile",
    "test_temperature": "25 °C",
    "doi": "10.1007/s11665-023-08239-z"
  },
  {
    "composition": "Fe48.8Co26.9Cr9.7Ni5.7V8.3N0.6",
    "composition_type": "atomic",
    "phase": [
      "BCC",
      "VN particles"
    ],
    "ys": 691.0,
    "uts": 898.0,
    "strain": 31.0,
    "processes": [
      "twin-roll casting",
      "induction melting: atmosphere: Ar",
      "quenching: medium: water",
      "annealed: temperature: 1200 °C, duration: 1 h, atmosphere: vacuum",
      "cooling: medium: air",
      "cold rolled: reduction: 75%, temperature: room temperature",
      "annealed: temperature: 800 °C, duration: 30 min, atmosphere: air",
      "cooling: medium: air"
    ],
    "test_type": "tensile",
    "test_temperature": "25 °C",
    "doi": "10.1007/s11665-023-08239-z"
  },
  {
    "composition": "Fe48.8Co26.9Cr9.7Ni5.7V8.3N0.6",
    "composition_type": "atomic",
    "phase": [
      "BCC",
      "VN particles"
    ],
    "ys": 373.0,
    "uts": 770.0,
    "strain": 46.0,
    "processes": [
      "twin-roll casting",
      "induction melting: atmosphere: Ar",
      "quenching: medium: water",
      "annealed: temperature: 1200 °C, duration: 1 h, atmosphere: vacuum",
      "cooling: medium: air",
      "cold rolled: reduction: 75%, temperature: room temperature",
      "annealed: temperature: 1000 °C, duration: 30 min, atmosphere: air",
      "cooling: medium: air"
    ],
    "test_type": "tensile",
    "test_temperature": "25 °C",
    "doi": "10.1007/s11665-023-08239-z"
  },
  {
    "composition": "CoCrFeNiSi0.25",
    "composition_type": "atomic",
    "phase": [
      "FCC"
    ],
    "ys": 302.43,
    "uts": 604.68,
    "strain": 43.31,
    "processes": [
      "powder plasma arc additive manufacturing"
    ],
    "test_type": "tensile",
    "test_temperature": "25 °C",
    "doi": "10.1007/s11665-023-08830-4"
  },
  {
    "composition": "CoCrFeNiSi0.5",
    "composition_type": "atomic",
    "phase": [
      "FCC"
    ],
    "ys": 305.02,
    "uts": null,
    "strain": 21.27,
    "processes": [
      "powder plasma arc additive manufacturing"
    ],
    "test_type": "tensile",
    "test_temperature": "25 °C",
    "doi": "10.1007/s11665-023-08830-4"
  },
  {
    "composition": "CoCrFeNiSi0.75",
    "composition_type": "atomic",
    "phase": [
      "FCC",
      "second phase"
    ],
    "ys": 354.43,
    "uts": 425.89,
    "strain": 1.43,
    "processes": [
      "powder plasma arc additive manufacturing"
    ],
    "test_type": "tensile",
    "test_temperature": "25 °C",
    "doi": "10.1007/s11665-023-08830-4"
  },
  {
    "composition": "CoCrMo0.5TiVCu0",
    "composition_type": "atomic",
    "phase": [
      "BCC1",
      "BCC2"
    ],
    "ys": null,
    "uts": null,
    "strain": 4.32,
    "processes": [
      "arc melting: atmosphere: Ar, remelting times: 5"
    ],
    "test_type": "compressive",
    "test_temperature": "25 °C",
    "doi": "10.1007/s11665-024-09337-2"
  },
  {
    "composition": "CoCrMo0.5TiVCu0.25",
    "composition_type": "atomic",
    "phase": [
      "BCC1",
      "BCC2"
    ],
    "ys": null,
    "uts": null,
    "strain": null,
    "processes": [
      "arc melting: atmosphere: Ar, remelting times: 5"
    ],
    "test_type": "compressive",
    "test_temperature": "25 °C",
    "doi": "10.1007/s11665-024-09337-2"
  },
  {
    "composition": "CoCrMo0.5TiVCu0.5",
    "composition_type": "atomic",
    "phase": [
      "BCC1",
      "BCC2",
      "FCC"
    ],
    "ys": null,
    "uts": null,
    "strain": null,
    "processes": [
      "arc melting: atmosphere: Ar, remelting times: 5"
    ],
    "test_type": "compressive",
    "test_temperature": "25 °C",
    "doi": "10.1007/s11665-024-09337-2"
  },
  {
    "composition": "CoCrMo0.5TiVCu0.75",
    "composition_type": "atomic",
    "phase": [
      "BCC1",
      "BCC2",
      "FCC"
    ],
    "ys": null,
    "uts": null,
    "strain": 12.67,
    "processes": [
      "arc melting: atmosphere: Ar, remelting times: 5"
    ],
    "test_type": "compressive",
    "test_temperature": "25 °C",
    "doi": "10.1007/s11665-024-09337-2"
  },
  {
    "composition": "CoCrMo0.5TiVCu1.0",
    "composition_type": "atomic",
    "phase": [
      "BCC1",
      "BCC2",
      "FCC"
    ],
    "ys": null,
    "uts": null,
    "strain": 12.43,
    "processes": [
      "arc melting: atmosphere: Ar, remelting times: 5"
    ],
    "test_type": "compressive",
    "test_temperature": "25 °C",
    "doi": "10.1007/s11665-024-09337-2"
  },
  {
    "composition": "CoCrMo0.5TiVCu1.5",
    "composition_type": "atomic",
    "phase": [
      "BCC1",
      "BCC2",
      "FCC"
    ],
    "ys": null,
    "uts": null,
    "strain": 11.03,
    "processes": [
      "arc melting: atmosphere: Ar, remelting times: 5"
    ],
    "test_type": "compressive",
    "test_temperature": "25 °C",
    "doi": "10.1007/s11665-024-09337-2"
  },
  {
    "composition": "CoCrMoNbTi0.4",
    "composition_type": "atomic",
    "phase": [
      "BCC"
    ],
    "ys": null,
    "uts": null,
    "strain": 5.08,
    "processes": null,
    "test_type": "compressive",
    "test_temperature": "25 °C",
    "doi": "10.1007/s11665-024-09337-2"
  },
  {
    "composition": "AlCrCuFeNiTi",
    "composition_type": "atomic",
    "phase": [
      "BCC",
      "FCC",
      "CuAl2O4"
    ],
    "ys": 2004.0,
    "uts": 2811.0,
    "strain": null,
    "processes": [
      "mechanical alloying: duration: 50 h, ball size: 5-10 mm, ball to powder ratio: 10:1, rotation speed: 350 rpm",
      "spark plasma sintering: temperature: not specified, pressure: not specified, duration: not specified"
    ],
    "test_type": "compressive",
    "test_temperature": "25 °C",
    "doi": "10.1007/s11665-024-09731-w"
  },
  {
    "composition": "Fe24Co29Ni38Al3Ti6",
    "composition_type": "atomic",
    "phase": [
      "FCC",
      "L12"
    ],
    "ys": 1117.0,
    "uts": 1275.0,
    "strain": 25.2,
    "processes": [
      "arc melting: atmosphere: Ar, remelting times: 5",
      "homogenized: temperature: 1200 °C, duration: 8 h, atmosphere: Ar",
      "quenching: medium: water",
      "cold rolled: reduction: 70%, temperature: room temperature",
      "aged: temperature: 800 °C, duration: 16 h, atmosphere: Ar"
    ],
    "test_type": "tensile",
    "test_temperature": "25 °C",
    "doi": "10.1007/s11665-024-09765-0"
  },
  {
    "composition": "Al10Cr25Co20Ni25Fe20",
    "composition_type": "atomic",
    "phase": [
      "BCC",
      "FCC"
    ],
    "ys": null,
    "uts": 246.0,
    "strain": null,
    "processes": [
      "mechanical alloying: duration: 30 h",
      "conventional sintering: temperature: 1000 °C, duration: 3 h"
    ],
    "test_type": "compressive",
    "test_temperature": "25 °C",
    "doi": "10.1007/s11665-024-09667-1"
  },
  {
    "composition": "Al10Cr25Co20Ni25Fe20",
    "composition_type": "atomic",
    "phase": [
      "BCC",
      "FCC"
    ],
    "ys": null,
    "uts": 305.0,
    "strain": null,
    "processes": [
      "mechanical alloying: duration: 30 h",
      "conventional sintering: temperature: 1200 °C, duration: 3 h"
    ],
    "test_type": "compressive",
    "test_temperature": "25 °C",
    "doi": "10.1007/s11665-024-09667-1"
  },
  {
    "composition": "Al10Cr25Co20Ni25Fe20",
    "composition_type": "atomic",
    "phase": [
      "BCC",
      "FCC"
    ],
    "ys": null,
    "uts": 369.0,
    "strain": 17.7,
    "processes": [
      "mechanical alloying: duration: 30 h",
      "spark plasma sintering: temperature: 1000 °C, pressure: 50 MPa, duration: 10 min"
    ],
    "test_type": "compressive",
    "test_temperature": "25 °C",
    "doi": "10.1007/s11665-024-09667-1"
  },
  {
    "composition": "Al10Cr25Co20Ni25Fe20",
    "composition_type": "atomic",
    "phase": [
      "BCC",
      "FCC"
    ],
    "ys": null,
    "uts": 442.0,
    "strain": 17.7,
    "processes": [
      "mechanical alloying: duration: 30 h",
      "spark plasma sintering: temperature: 1200 °C, pressure: 50 MPa, duration: 10 min"
    ],
    "test_type": "compressive",
    "test_temperature": "25 °C",
    "doi": "10.1007/s11665-024-09667-1"
  },
  {
    "composition": "CoCrFeNiMn",
    "composition_type": "atomic",
    "phase": null,
    "ys": null,
    "uts": 1900.0,
    "strain": null,
    "processes": [
      "mechanical alloying",
      "spark plasma sintering"
    ],
    "test_type": "compressive",
    "test_temperature": "25 °C",
    "doi": "10.1007/s11665-024-09667-1"
  },
  {
    "composition": "Co20Ni20Fe20Al20Ti20",
    "composition_type": "atomic",
    "phase": null,
    "ys": null,
    "uts": 2900.0,
    "strain": null,
    "processes": [
      "mechanical alloying",
      "spark plasma sintering"
    ],
    "test_type": "compressive",
    "test_temperature": "25 °C",
    "doi": "10.1007/s11665-024-09667-1"
  },
  {
    "composition": "AlCrCoFeNi",
    "composition_type": "atomic",
    "phase": null,
    "ys": null,
    "uts": 2600.0,
    "strain": null,
    "processes": [
      "mechanical alloying",
      "spark plasma sintering"
    ],
    "test_type": "compressive",
    "test_temperature": "25 °C",
    "doi": "10.1007/s11665-024-09667-1"
  },
  {
    "composition": "AlNb1.5TaTi2Zr1.5",
    "composition_type": "atomic",
    "phase": [
      "BCC",
      "HCP"
    ],
    "ys": null,
    "uts": 1044.0,
    "strain": 6.9,
    "processes": [
      "arc melting: atmosphere: Ar"
    ],
    "test_type": "compressive",
    "test_temperature": "25 °C",
    "doi": "10.1007/s11665-024-09554-9"
  },
  {
    "composition": "AlNb1.5TaTi2Zr1.5",
    "composition_type": "atomic",
    "phase": [
      "BCC",
      "B2"
    ],
    "ys": 1257.0,
    "uts": 2370.0,
    "strain": null,
    "processes": [
      "arc melting: atmosphere: Ar",
      "solid solution treatment: temperature: 1200 °C, duration: 2 h"
    ],
    "test_type": "compressive",
    "test_temperature": "25 °C",
    "doi": "10.1007/s11665-024-09554-9"
  },
  {
    "composition": "AlNb1.5TaTi2Zr1.5",
    "composition_type": "atomic",
    "phase": [
      "BCC",
      "HCP"
    ],
    "ys": null,
    "uts": 645.97,
    "strain": 4.0,
    "processes": [
      "arc melting: atmosphere: Ar"
    ],
    "test_type": "compressive",
    "test_temperature": "600 °C",
    "doi": "10.1007/s11665-024-09554-9"
  },
  {
    "composition": "AlNb1.5TaTi2Zr1.5",
    "composition_type": "atomic",
    "phase": [
      "BCC",
      "HCP"
    ],
    "ys": null,
    "uts": 488.38,
    "strain": null,
    "processes": [
      "arc melting: atmosphere: Ar"
    ],
    "test_type": "compressive",
    "test_temperature": "800 °C",
    "doi": "10.1007/s11665-024-09554-9"
  },
  {
    "composition": "AlNb1.5TaTi2Zr1.5",
    "composition_type": "atomic",
    "phase": [
      "BCC",
      "HCP"
    ],
    "ys": null,
    "uts": 110.95,
    "strain": null,
    "processes": [
      "arc melting: atmosphere: Ar"
    ],
    "test_type": "compressive",
    "test_temperature": "1000 °C",
    "doi": "10.1007/s11665-024-09554-9"
  },
  {
    "composition": "AlNb1.5TaTi2Zr1.5",
    "composition_type": "atomic",
    "phase": [
      "BCC",
      "B2"
    ],
    "ys": null,
    "uts": 1061.68,
    "strain": 9.8,
    "processes": [
      "arc melting: atmosphere: Ar",
      "solid solution treatment: temperature: 1200 °C, duration: 2 h"
    ],
    "test_type": "compressive",
    "test_temperature": "600 °C",
    "doi": "10.1007/s11665-024-09554-9"
  },
  {
    "composition": "AlNb1.5TaTi2Zr1.5",
    "composition_type": "atomic",
    "phase": [
      "BCC",
      "B2"
    ],
    "ys": 438.0,
    "uts": 634.86,
    "strain": null,
    "processes": [
      "arc melting: atmosphere: Ar",
      "solid solution treatment: temperature: 1200 °C, duration: 2 h"
    ],
    "test_type": "compressive",
    "test_temperature": "800 °C",
    "doi": "10.1007/s11665-024-09554-9"
  },
  {
    "composition": "AlNb1.5TaTi2Zr1.5",
    "composition_type": "atomic",
    "phase": [
      "BCC",
      "B2"
    ],
    "ys": null,
    "uts": 180.9,
    "strain": 47.0,
    "processes": [
      "arc melting: atmosphere: Ar",
      "solid solution treatment: temperature: 1200 °C, duration: 2 h"
    ],
    "test_type": "compressive",
    "test_temperature": "1000 °C",
    "doi": "10.1007/s11665-024-09554-9"
  },
  {
    "composition": "CoCrFeNiCu",
    "composition_type": "atomic",
    "phase": [
      "fcc"
    ],
    "ys": null,
    "uts": 425.0,
    "strain": 32.5,
    "processes": [
      "fiber laser welding: laser power: 1.25 kW, scanning rate: 17 mm/s, laser spot size: 20 × 2 mm2, shielding gas: argon, flow rate: 5 L/min"
    ],
    "test_type": "tensile",
    "test_temperature": "25 °C",
    "doi": "10.1007/s11665-024-09901-w"
  },
  {
    "composition": "Al0.5CoCrCuFeNi-Nb",
    "composition_type": "atomic",
    "phase": [
      "BCC",
      "FCC"
    ],
    "ys": null,
    "uts": 1540.0,
    "strain": 8.9,
    "processes": [
      "vacuum arc melting"
    ],
    "test_type": "compressive",
    "test_temperature": "25 °C",
    "doi": "10.1007/s11665-024-10348-2"
  },
  {
    "composition": "Al0.5CoCrCuFeNi-Zr",
    "composition_type": "atomic",
    "phase": [
      "BCC",
      "FCC"
    ],
    "ys": null,
    "uts": 1070.0,
    "strain": 5.7,
    "processes": [
      "vacuum arc melting"
    ],
    "test_type": "compressive",
    "test_temperature": "25 °C",
    "doi": "10.1007/s11665-024-10348-2"
  },
  {
    "composition": "Al0.5CoCrCuFeNi-NbZr",
    "composition_type": "atomic",
    "phase": [
      "BCC",
      "FCC"
    ],
    "ys": null,
    "uts": 831.0,
    "strain": 4.4,
    "processes": [
      "vacuum arc melting"
    ],
    "test_type": "compressive",
    "test_temperature": "25 °C",
    "doi": "10.1007/s11665-024-10348-2"
  },
  {
    "composition": "Fe55Cr25Co10Ni10",
    "composition_type": "atomic",
    "phase": [
      "FCC"
    ],
    "ys": 203.0,
    "uts": 542.0,
    "strain": null,
    "processes": [
      "laser melting deposition: temperature: 25 °C"
    ],
    "test_type": "tensile",
    "test_temperature": "25 °C",
    "doi": "10.1007/s11665-025-10691-y"
  },
  {
    "composition": "Fe55Cr25Co10Ni10-TiC",
    "composition_type": "atomic",
    "phase": [
      "FCC",
      "TiC"
    ],
    "ys": 231.0,
    "uts": 608.0,
    "strain": null,
    "processes": [
      "laser melting deposition: temperature: 25 °C"
    ],
    "test_type": "tensile",
    "test_temperature": "25 °C",
    "doi": "10.1007/s11665-025-10691-y"
  },
  {
    "composition": "Fe50Mn30Co10Cr10",
    "composition_type": "atomic",
    "phase": [
      "FCC",
      "HCP",
      "BCC"
    ],
    "ys": null,
    "uts": 692.4,
    "strain": 21.3,
    "processes": [
      "laser cladding: laser power: 200 W, scanning speed: 7 mm/s, spot diameter: 1 mm, pulse width: 2 ms, pulse frequency: 25 Hz, overlap rate: 50%, protective gas: Ar, gas flow rate: 10 L/min"
    ],
    "test_type": "tensile",
    "test_temperature": "25 °C",
    "doi": "10.1007/s11666-021-01295-8"
  },
  {
    "composition": "TiNbTaFe0.35Co0.35",
    "composition_type": "atomic",
    "phase": [
      "BCC",
      "HCP"
    ],
    "ys": null,
    "uts": 970.0,
    "strain": null,
    "processes": [
      "mechanical alloying: duration: 50 h, ball size: 10 mm, ball to powder ratio: 10:1, rotation speed: 400 rpm",
      "spark plasma sintering: temperature: 1000 °C, pressure: 50 MPa, duration: not specified"
    ],
    "test_type": "tensile",
    "test_temperature": "25 °C",
    "doi": "10.1007/s11665-024-10510-w"
  },
  {
    "composition": "TiNbTaFe0.35Co0.35",
    "composition_type": "atomic",
    "phase": [
      "BCC",
      "HCP"
    ],
    "ys": null,
    "uts": 1295.0,
    "strain": null,
    "processes": [
      "mechanical alloying: duration: 50 h, ball size: 10 mm, ball to powder ratio: 10:1, rotation speed: 400 rpm",
      "spark plasma sintering: temperature: 1000 °C, pressure: 50 MPa, duration: not specified"
    ],
    "test_type": "compressive",
    "test_temperature": "25 °C",
    "doi": "10.1007/s11665-024-10510-w"
  },
  {
    "composition": "Al10Co25Cr8Fe15Ni36Ti6",
    "composition_type": "atomic",
    "phase": [
      "fcc",
      "Ni3Al",
      "NiAl"
    ],
    "ys": 508.0,
    "uts": 682.0,
    "strain": null,
    "processes": [
      "vacuum induction melting",
      "directional solidification: method: Bridgman",
      "homogenized: temperature: 1220 °C, duration: 20 h, atmosphere: furnace",
      "aged: temperature: 900 °C, duration: 5 h, atmosphere: air",
      "cooling: medium: air"
    ],
    "test_type": "tensile",
    "test_temperature": "25 °C",
    "doi": "10.1007/s11837-015-1484-7"
  },
  {
    "composition": "Al10Co25Cr8Fe15Ni36Ti6",
    "composition_type": "atomic",
    "phase": [
      "fcc",
      "Ni3Al",
      "NiAl"
    ],
    "ys": 525.0,
    "uts": 707.0,
    "strain": null,
    "processes": [
      "vacuum induction melting",
      "directional solidification: method: Bridgman",
      "homogenized: temperature: 1220 °C, duration: 20 h, atmosphere: furnace",
      "aged: temperature: 900 °C, duration: 50 h, atmosphere: air",
      "cooling: medium: air"
    ],
    "test_type": "tensile",
    "test_temperature": "25 °C",
    "doi": "10.1007/s11837-015-1484-7"
  },
  {
    "composition": "Al10Co25Cr8Fe15Ni36Ti6",
    "composition_type": "atomic",
    "phase": [
      "fcc",
      "Ni3Al",
      "NiAl"
    ],
    "ys": 148.0,
    "uts": null,
    "strain": 92.0,
    "processes": [
      "vacuum induction melting",
      "directional solidification: method: Bridgman",
      "homogenized: temperature: 1220 °C, duration: 20 h, atmosphere: furnace",
      "aged: temperature: 900 °C, duration: 5 h, atmosphere: air",
      "cooling: medium: air"
    ],
    "test_type": "tensile",
    "test_temperature": "1000 °C",
    "doi": "10.1007/s11837-015-1484-7"
  },
  {
    "composition": "CoCrFeMnNi",
    "composition_type": "atomic",
    "phase": [
      "FCC"
    ],
    "ys": 356.0,
    "uts": 376.0,
    "strain": 9.0,
    "processes": [
      "gas atomization: pressure: unknown, gas velocity: unknown, gas: unknown",
      "hot pressing: temperature: 800 °C, pressure: 50 MPa, duration: 10 min",
      "quenching: medium: unknown"
    ],
    "test_type": "tensile",
    "test_temperature": "25 °C",
    "doi": "10.1007/s11665-024-10141-1"
  },
  {
    "composition": "CoCrFeMnNi",
    "composition_type": "atomic",
    "phase": [
      "FCC"
    ],
    "ys": 361.0,
    "uts": 589.0,
    "strain": 28.0,
    "processes": [
      "gas atomization: pressure: unknown, gas velocity: unknown, gas: unknown",
      "hot pressing: temperature: 900 °C, pressure: 50 MPa, duration: 10 min",
      "quenching: medium: unknown"
    ],
    "test_type": "tensile",
    "test_temperature": "25 °C",
    "doi": "10.1007/s11665-024-10141-1"
  },
  {
    "composition": "CoCrFeMnNi",
    "composition_type": "atomic",
    "phase": [
      "FCC"
    ],
    "ys": 353.0,
    "uts": 678.0,
    "strain": 58.0,
    "processes": [
      "gas atomization: pressure: unknown, gas velocity: unknown, gas: unknown",
      "hot pressing: temperature: 1000 °C, pressure: 50 MPa, duration: 10 min",
      "quenching: medium: unknown"
    ],
    "test_type": "tensile",
    "test_temperature": "25 °C",
    "doi": "10.1007/s11665-024-10141-1"
  },
  {
    "composition": "CoCrFeMnNi",
    "composition_type": "atomic",
    "phase": [
      "FCC"
    ],
    "ys": 321.0,
    "uts": 648.0,
    "strain": 65.0,
    "processes": [
      "gas atomization: pressure: unknown, gas velocity: unknown, gas: unknown",
      "hot pressing: temperature: 1100 °C, pressure: 50 MPa, duration: 10 min",
      "quenching: medium: unknown"
    ],
    "test_type": "tensile",
    "test_temperature": "25 °C",
    "doi": "10.1007/s11665-024-10141-1"
  },
  {
    "composition": "CoCrFeMnNi",
    "composition_type": "atomic",
    "phase": [
      "FCC"
    ],
    "ys": 356.0,
    "uts": 1400.0,
    "strain": 40.0,
    "processes": [
      "gas atomization: pressure: unknown, gas velocity: unknown, gas: unknown",
      "hot pressing: temperature: 800 °C, pressure: 50 MPa, duration: 10 min",
      "quenching: medium: unknown"
    ],
    "test_type": "compressive",
    "test_temperature": "25 °C",
    "doi": "10.1007/s11665-024-10141-1"
  },
  {
    "composition": "CoCrFeMnNi",
    "composition_type": "atomic",
    "phase": [
      "FCC"
    ],
    "ys": 361.0,
    "uts": 1612.0,
    "strain": 40.0,
    "processes": [
      "gas atomization: pressure: unknown, gas velocity: unknown, gas: unknown",
      "hot pressing: temperature: 900 °C, pressure: 50 MPa, duration: 10 min",
      "quenching: medium: unknown"
    ],
    "test_type": "compressive",
    "test_temperature": "25 °C",
    "doi": "10.1007/s11665-024-10141-1"
  },
  {
    "composition": "CoCrFeMnNi",
    "composition_type": "atomic",
    "phase": [
      "FCC"
    ],
    "ys": 353.0,
    "uts": 1637.0,
    "strain": 40.0,
    "processes": [
      "gas atomization: pressure: unknown, gas velocity: unknown, gas: unknown",
      "hot pressing: temperature: 1000 °C, pressure: 50 MPa, duration: 10 min",
      "quenching: medium: unknown"
    ],
    "test_type": "compressive",
    "test_temperature": "25 °C",
    "doi": "10.1007/s11665-024-10141-1"
  },
  {
    "composition": "CoCrFeMnNi",
    "composition_type": "atomic",
    "phase": [
      "FCC"
    ],
    "ys": 321.0,
    "uts": 1576.0,
    "strain": 40.0,
    "processes": [
      "gas atomization: pressure: unknown, gas velocity: unknown, gas: unknown",
      "hot pressing: temperature: 1100 °C, pressure: 50 MPa, duration: 10 min",
      "quenching: medium: unknown"
    ],
    "test_type": "compressive",
    "test_temperature": "25 °C",
    "doi": "10.1007/s11665-024-10141-1"
  },
  {
    "composition": "Al0.1CoCrFeNi",
    "composition_type": "atomic",
    "phase": [
      "fcc"
    ],
    "ys": 150.0,
    "uts": null,
    "strain": 75.0,
    "processes": [
      "vacuum-induction melting",
      "hot isostatic pressing: pressure: 103 MPa, temperature: 1204 °C, duration: 4 h",
      "cooling: medium: argon, rate: 3 h to 343 °C, 1 h to 191 °C"
    ],
    "test_type": "tensile",
    "test_temperature": "25 °C",
    "doi": "10.1007/s11837-015-1385-9"
  },
  {
    "composition": "Al0.1CoCrFeNi",
    "composition_type": "atomic",
    "phase": [
      "fcc"
    ],
    "ys": 315.0,
    "uts": 900.0,
    "strain": 75.0,
    "processes": [
      "vacuum-induction melting",
      "hot isostatic pressing: pressure: 103 MPa, temperature: 1204 °C, duration: 4 h",
      "cooling: medium: argon, rate: 3 h to 343 °C, 1 h to 191 °C",
      "friction stir processing: tool rotation rate: 600 rpm, tool traverse speed: 25 mm/min, tool tilt: 2.5°, plunge depth: 5.0 mm"
    ],
    "test_type": "tensile",
    "test_temperature": "25 °C",
    "doi": "10.1007/s11837-015-1385-9"
  },
  {
    "composition": "Al0.1CoCrFeNi",
    "composition_type": "atomic",
    "phase": [
      "fcc"
    ],
    "ys": 544.0,
    "uts": null,
    "strain": 50.0,
    "processes": [
      "vacuum-induction melting",
      "hot isostatic pressing: pressure: 103 MPa, temperature: 1204 °C, duration: 4 h",
      "cooling: medium: argon, rate: 3 h to 343 °C, 1 h to 191 °C",
      "friction stir processing: finer grain size"
    ],
    "test_type": "tensile",
    "test_temperature": "25 °C",
    "doi": "10.1007/s11837-015-1385-9"
  },
  {
    "composition": "FeMnNiCoCr",
    "composition_type": "atomic",
    "phase": [
      "fcc"
    ],
    "ys": 240.0,
    "uts": null,
    "strain": 58.0,
    "processes": null,
    "test_type": "tensile",
    "test_temperature": "25 °C",
    "doi": "10.1007/s11837-015-1385-9"
  },
  {
    "composition": "FeMnNiCoCr",
    "composition_type": "atomic",
    "phase": [
      "fcc"
    ],
    "ys": 760.0,
    "uts": null,
    "strain": 17.0,
    "processes": [
      "cold rolling"
    ],
    "test_type": "tensile",
    "test_temperature": "25 °C",
    "doi": "10.1007/s11837-015-1385-9"
  },
  {
    "composition": "Al0.5CoCrCuFeNi",
    "composition_type": "atomic",
    "phase": [
      "fcc"
    ],
    "ys": 297.0,
    "uts": null,
    "strain": null,
    "processes": [
      "arc melting: atmosphere: Ar, remelting times: 5"
    ],
    "test_type": "compressive",
    "test_temperature": "400 °C",
    "doi": "10.1007/s11837-015-1580-8"
  },
  {
    "composition": "Al0.5CoCrCuFeNi",
    "composition_type": "atomic",
    "phase": [
      "fcc"
    ],
    "ys": 303.0,
    "uts": null,
    "strain": null,
    "processes": [
      "arc melting: atmosphere: Ar, remelting times: 5"
    ],
    "test_type": "compressive",
    "test_temperature": "500 °C",
    "doi": "10.1007/s11837-015-1580-8"
  },
  {
    "composition": "Al0.5CoCrCuFeNi",
    "composition_type": "atomic",
    "phase": [
      "fcc",
      "bcc"
    ],
    "ys": 326.0,
    "uts": null,
    "strain": null,
    "processes": [
      "arc melting: atmosphere: Ar, remelting times: 5"
    ],
    "test_type": "compressive",
    "test_temperature": "600 °C",
    "doi": "10.1007/s11837-015-1580-8"
  },
  {
    "composition": "66(Ni1.0Al)-28Cr-6Mo",
    "composition_type": "atomic",
    "phase": [
      "B2 NiAl",
      "BCC Cr(Mo)"
    ],
    "ys": 1420.0,
    "uts": 1855.0,
    "strain": null,
    "processes": [
      "arc melting: atmosphere: Ar, remelting times: 5"
    ],
    "test_type": "compressive",
    "test_temperature": "25 °C",
    "doi": "10.1007/s11837-018-3082-y"
  },
  {
    "composition": "66(Ni2.0Al)-28Cr-6Mo",
    "composition_type": "atomic",
    "phase": [
      "B2 NiAl",
      "BCC Cr(Mo)"
    ],
    "ys": 2115.0,
    "uts": 2736.0,
    "strain": null,
    "processes": [
      "arc melting: atmosphere: Ar, remelting times: 5"
    ],
    "test_type": "compressive",
    "test_temperature": "25 °C",
    "doi": "10.1007/s11837-018-3082-y"
  },
  {
    "composition": "66(Ni2.5Al)-28Cr-6Mo",
    "composition_type": "atomic",
    "phase": [
      "B2 NiAl",
      "BCC Cr(Mo)",
      "L12 (Ni,Cr)3(Al,Mo)"
    ],
    "ys": 2256.0,
    "uts": 2684.0,
    "strain": null,
    "processes": [
      "arc melting: atmosphere: Ar, remelting times: 5"
    ],
    "test_type": "compressive",
    "test_temperature": "25 °C",
    "doi": "10.1007/s11837-018-3082-y"
  },
  {
    "composition": "CrMnFeCoNi",
    "composition_type": "atomic",
    "phase": [
      "fcc"
    ],
    "ys": 200.0,
    "uts": 550.0,
    "strain": 0.6,
    "processes": [
      "recrystallized: temperature: 1000 °C, reduction: 90%"
    ],
    "test_type": "tensile",
    "test_temperature": "25 °C",
    "doi": "10.1007/s11837-015-1589-z"
  },
  {
    "composition": "CrMnFeCoNi",
    "composition_type": "atomic",
    "phase": [
      "fcc"
    ],
    "ys": 450.0,
    "uts": 900.0,
    "strain": 0.9,
    "processes": [
      "recrystallized: temperature: 1000 °C, reduction: 90%"
    ],
    "test_type": "tensile",
    "test_temperature": "77 K",
    "doi": "10.1007/s11837-015-1589-z"
  },
  {
    "composition": "CrMnFeCoNi",
    "composition_type": "atomic",
    "phase": [
      "fcc"
    ],
    "ys": 2000.0,
    "uts": null,
    "strain": null,
    "processes": [
      "high pressure torsion: pressure: unknown, turns: unknown, rotation speed: unknown"
    ],
    "test_type": "tensile",
    "test_temperature": "25 °C",
    "doi": "10.1007/s11837-015-1589-z"
  },
  {
    "composition": "TiZrNbHfTa",
    "composition_type": "atomic",
    "phase": [
      "BCC"
    ],
    "ys": 2088.0,
    "uts": 2475.0,
    "strain": 4.5,
    "processes": [
      "arc melting: atmosphere: Ar, remelting times: 2",
      "homogenized: temperature: 1100 °C, duration: 5 h, atmosphere: He",
      "cold rolled: reduction: 80%, temperature: room temperature",
      "high pressure torsion: pressure: unknown, turns: unknown, rotation speed: unknown",
      "irradiation: ion: He2+, dose: 1 dpa"
    ],
    "test_type": "tensile",
    "test_temperature": "25 °C",
    "doi": "10.1007/s11837-019-03861-6"
  },
  {
    "composition": "CoCrFeNiVAl0",
    "composition_type": "atomic",
    "phase": [
      "fcc",
      "σ"
    ],
    "ys": null,
    "uts": 1703.0,
    "strain": 9.7,
    "processes": [
      "arc melting: atmosphere: Ar, remelting times: 5"
    ],
    "test_type": "compressive",
    "test_temperature": "25 °C",
    "doi": "10.1007/s11837-019-03416-9"
  },
  {
    "composition": "CoCrFeNiVAl0.5",
    "composition_type": "atomic",
    "phase": [
      "bcc"
    ],
    "ys": null,
    "uts": null,
    "strain": null,
    "processes": [
      "arc melting: atmosphere: Ar, remelting times: 5"
    ],
    "test_type": "compressive",
    "test_temperature": "25 °C",
    "doi": "10.1007/s11837-019-03416-9"
  },
  {
    "composition": "CoCrFeNiVAl1.0",
    "composition_type": "atomic",
    "phase": [
      "bcc"
    ],
    "ys": null,
    "uts": null,
    "strain": null,
    "processes": [
      "arc melting: atmosphere: Ar, remelting times: 5"
    ],
    "test_type": "compressive",
    "test_temperature": "25 °C",
    "doi": "10.1007/s11837-019-03416-9"
  },
  {
    "composition": "CoCrFeNiVAl1.5",
    "composition_type": "atomic",
    "phase": [
      "bcc"
    ],
    "ys": null,
    "uts": 2140.0,
    "strain": 9.5,
    "processes": [
      "arc melting: atmosphere: Ar, remelting times: 5"
    ],
    "test_type": "compressive",
    "test_temperature": "25 °C",
    "doi": "10.1007/s11837-019-03416-9"
  },
  {
    "composition": "CoCrFeNiVAl2.0",
    "composition_type": "atomic",
    "phase": [
      "bcc",
      "Laves"
    ],
    "ys": null,
    "uts": null,
    "strain": 4.3,
    "processes": [
      "arc melting: atmosphere: Ar, remelting times: 5"
    ],
    "test_type": "compressive",
    "test_temperature": "25 °C",
    "doi": "10.1007/s11837-019-03416-9"
  },
  {
    "composition": "CoCrNiCuMo",
    "composition_type": "atomic",
    "phase": [
      "FCC",
      "BCC",
      "Laves"
    ],
    "ys": 1463.0,
    "uts": null,
    "strain": null,
    "processes": [
      "vacuum induction melting: atmosphere: Ar, remelting times: 5"
    ],
    "test_type": "tensile",
    "test_temperature": "25 °C",
    "doi": "10.1007/s11837-022-05267-3"
  },
  {
    "composition": "CoCrNiCuMoAl1.0",
    "composition_type": "atomic",
    "phase": [
      "BCC",
      "Laves"
    ],
    "ys": 1775.0,
    "uts": null,
    "strain": null,
    "processes": [
      "vacuum induction melting: atmosphere: Ar, remelting times: 5"
    ],
    "test_type": "tensile",
    "test_temperature": "25 °C",
    "doi": "10.1007/s11837-022-05267-3"
  },
  {
    "composition": "FeCoCrNi",
    "composition_type": "atomic",
    "phase": [
      "FCC",
      "BCC"
    ],
    "ys": 318.89,
    "uts": 440.69,
    "strain": 8.56,
    "processes": [
      "additive manufacturing: scan speed: 6 mm/s, laser power: 1300 W"
    ],
    "test_type": "tensile",
    "test_temperature": "25 °C",
    "doi": "10.1007/s11837-022-05263-7"
  },
  {
    "composition": "FeCoCrNi+FeCoCrNiAl",
    "composition_type": "atomic",
    "phase": [
      "FCC",
      "BCC"
    ],
    "ys": 383.42,
    "uts": 533.39,
    "strain": 10.61,
    "processes": [
      "additive manufacturing: scan speed: 6 mm/s, laser power: 1300 W"
    ],
    "test_type": "tensile",
    "test_temperature": "25 °C",
    "doi": "10.1007/s11837-022-05263-7"
  },
  {
    "composition": "CoCuFeMnNi",
    "composition_type": "atomic",
    "phase": [
      "FCC"
    ],
    "ys": 1496.0,
    "uts": null,
    "strain": null,
    "processes": [
      "mechanical alloying: duration: 80 h, ball to powder ratio: 30:1, rotation speed: 300 r/min",
      "SPS sintering: temperature: 925 °C, pressure: 500 MPa, duration: 5 min, atmosphere: Ar"
    ],
    "test_type": "compressive",
    "test_temperature": "25 °C",
    "doi": "10.1007/s11837-022-05277-1"
  },
  {
    "composition": "CoCuFeMnNi",
    "composition_type": "atomic",
    "phase": [
      "FCC"
    ],
    "ys": 822.0,
    "uts": null,
    "strain": null,
    "processes": [
      "mechanical alloying: duration: 80 h, ball to powder ratio: 30:1, rotation speed: 300 r/min",
      "SPS sintering: temperature: 865 °C, pressure: 500 MPa, duration: 5 min, atmosphere: Ar"
    ],
    "test_type": "compressive",
    "test_temperature": "25 °C",
    "doi": "10.1007/s11837-022-05277-1"
  },
  {
    "composition": "CoCuFeMnNi",
    "composition_type": "atomic",
    "phase": [
      "FCC"
    ],
    "ys": 235.0,
    "uts": null,
    "strain": null,
    "processes": [
      "mechanical alloying: duration: 80 h, ball to powder ratio: 30:1, rotation speed: 300 r/min",
      "SPS sintering: temperature: 905 °C, pressure: 500 MPa, duration: 5 min, atmosphere: Ar"
    ],
    "test_type": "compressive",
    "test_temperature": "25 °C",
    "doi": "10.1007/s11837-022-05277-1"
  },
  {
    "composition": "Al0.5CoCrFeNi",
    "composition_type": "atomic",
    "phase": [
      "FCC",
      "BCC"
    ],
    "ys": null,
    "uts": null,
    "strain": null,
    "processes": [
      "arc melting: atmosphere: Ar, remelting times: 5",
      "homogenized: temperature: 1100 °C, duration: 24 h, atmosphere: Ar",
      "cooling: medium: furnace, rate: room temperature"
    ],
    "test_type": "tensile",
    "test_temperature": "300 °C",
    "doi": "10.1007/s11837-024-06378-9"
  },
  {
    "composition": "Al0.5CoCrFeNi",
    "composition_type": "atomic",
    "phase": [
      "FCC",
      "BCC",
      "σ phase"
    ],
    "ys": null,
    "uts": null,
    "strain": null,
    "processes": [
      "arc melting: atmosphere: Ar, remelting times: 5",
      "homogenized: temperature: 1100 °C, duration: 24 h, atmosphere: Ar",
      "cooling: medium: furnace, rate: room temperature"
    ],
    "test_type": "tensile",
    "test_temperature": "500 °C",
    "doi": "10.1007/s11837-024-06378-9"
  },
  {
    "composition": "Fe50Mn30Co10Cr10",
    "composition_type": "atomic",
    "phase": [
      "FCC",
      "HCP"
    ],
    "ys": null,
    "uts": 1133.0,
    "strain": null,
    "processes": [
      "grain size: ~ 200 µm"
    ],
    "test_type": "tensile",
    "test_temperature": "77 K",
    "doi": "10.1007/s12274-021-3719-y"
  },
  {
    "composition": "Fe50Mn30Co10Cr10",
    "composition_type": "atomic",
    "phase": [
      "FCC",
      "HCP"
    ],
    "ys": null,
    "uts": 1342.0,
    "strain": null,
    "processes": [
      "grain size: ~ 4 µm"
    ],
    "test_type": "tensile",
    "test_temperature": "77 K",
    "doi": "10.1007/s12274-021-3719-y"
  },
  {
    "composition": "AlCoCrFeNi",
    "composition_type": "atomic",
    "phase": [
      "BCC",
      "FCC",
      "sigma",
      "B2"
    ],
    "ys": 2000.0,
    "uts": null,
    "strain": null,
    "processes": [
      "mechanical alloying: duration: 20 h, ball to powder ratio: 15:1, rotation speed: 300 rpm"
    ],
    "test_type": "compressive",
    "test_temperature": "25 °C",
    "doi": "10.1007/s12034-024-03358-2"
  },
  {
    "composition": "AlSi10Mg",
    "composition_type": "weight",
    "phase": null,
    "ys": 72.4,
    "uts": null,
    "strain": null,
    "processes": [
      "hot pressing: temperature: 500 °C, pressure: 50 MPa, duration: 1 h"
    ],
    "test_type": "compressive",
    "test_temperature": "25 °C",
    "doi": "10.1007/s12034-024-03358-2"
  },
  {
    "composition": "AlSi10Mg+2 wt% AlCoCrFeNi",
    "composition_type": "weight",
    "phase": null,
    "ys": 91.1,
    "uts": null,
    "strain": null,
    "processes": [
