Repository: Sci-Extract/sisyphus

# Step through _sisyphus_ extraction process
Author: Soike Yuan  date: 1/12/2025

Prerequisite: Assumed that you have installed sisyphus on your machine and add .env file to your root path which contains API key. :shipit:

## Below is the file structure of the project,

```
├─ README.md                        
├─ pyproject.toml                   # Python project metadata and dependencies
├─ data/                            # Extracted data of high entropy alloys
├─ notebooks/                       # Jupyter notebooks
├─ db/                              # sql databases
├─ record/                          # record sql database
│─ sisyphus/

File: notebooks/heas_result.json (part 6 of 64)
[
      "mechanical alloying: duration: 20 h, ball to powder ratio: 15:1, rotation speed: 300 rpm",
      "hot pressing: temperature: 500 °C, pressure: 50 MPa, duration: 1 h"
    ],
    "test_type": "compressive",
    "test_temperature": "25 °C",
    "doi": "10.1007/s12034-024-03358-2"
  },
  {
    "composition": "AlSi10Mg+5 wt% AlCoCrFeNi",
    "composition_type": "weight",
    "phase": null,
    "ys": 105.5,
    "uts": null,
    "strain": null,
    "processes": [
      "mechanical alloying: duration: 20 h, ball to powder ratio: 15:1, rotation speed: 300 rpm",
      "hot pressing: temperature: 500 °C, pressure: 50 MPa, duration: 1 h"
    ],
    "test_type": "compressive",
    "test_temperature": "25 °C",
    "doi": "10.1007/s12034-024-03358-2"
  },
  {
    "composition": "AlCoCrFeNi",
    "composition_type": "atomic",
    "phase": [
      "BCC"
    ],
    "ys": null,
    "uts": 1359.61,
    "strain": 41.53,
    "processes": [
      "hot pressing: temperature: 660 °C, pressure: 3 MPa, duration: 6 h"
    ],
    "test_type": "compressive",
    "test_temperature": "25 °C",
    "doi": "10.1007/s11837-023-06100-1"
  },
  {
    "composition": "AlCoCrFeNi",
    "composition_type": "atomic",
    "phase": [
      "BCC"
    ],
    "ys": null,
    "uts": 1258.47,
    "strain": 17.84,
    "processes": [
      "hot pressing: temperature: 660 °C, pressure: 3 MPa, duration: 6 h"
    ],
    "test_type": "compressive",
    "test_temperature": "25 °C",
    "doi": "10.1007/s11837-023-06100-1"
  },
  {
    "composition": "CrMnFeCoNi",
    "composition_type": "atomic",
    "phase": [
      "FCC"
    ],
    "ys": null,
    "uts": null,
    "strain": null,
    "processes": null,
    "test_type": "compressive",
    "test_temperature": "25 °C",
    "doi": "10.1007/s12540-016-6304-2"
  },
  {
    "composition": "Co21.5Cr18.4Fe20.1Mn18.4Ni21.2Si0.2C0.05N0.01",
    "composition_type": "weight",
    "phase": [
      "fcc"
    ],
    "ys": null,
    "uts": null,
    "strain": null,
    "processes": [
      "induction melting: atmosphere: vacuum",
      "homogenized: temperature: 1000 °C, duration: 6 h",
      "cooling: medium: furnace, rate: to 700 °C",
      "cooling: medium: air, rate: subsequent"
    ],
    "test_type": "tensile",
    "test_temperature": "22 °C",
    "doi": "10.1007/s12540-018-0200-x"
  },
  {
    "composition": "Fe40Ni25Cr15Co10V10",
    "composition_type": "atomic",
    "phase": [
      "FCC"
    ],
    "ys": 324.0,
    "uts": null,
    "strain": null,
    "processes": [
      "induction melting: atmosphere: vacuum",
      "homogenized: temperature: 1100 °C, duration: 6 h, atmosphere: Ar",
      "quenching: medium: water",
      "cold rolled: reduction: 80%, temperature: room temperature",
      "annealed: temperature: 900 °C, duration: 10 min, atmosphere: Ar"
    ],
    "test_type": "tensile",
    "test_temperature": "25 °C",
    "doi": "10.1007/s12540-018-0184-6"
  },
  {
    "composition": "Fe40Ni25Cr15Co10V10",
    "composition_type": "atomic",
    "phase": [
      "FCC"
    ],
    "ys": 546.0,
    "uts": null,
    "strain": null,
    "processes": [
      "induction melting: atmosphere: vacuum",
      "homogenized: temperature: 1100 °C, duration: 6 h, atmosphere: Ar",
      "quenching: medium: water",
      "cold rolled: reduction: 80%, temperature: room temperature",
      "annealed: temperature: 900 °C, duration: 10 min, atmosphere: Ar"
    ],
    "test_type": "tensile",
    "test_temperature": "cryogenic",
    "doi": "10.1007/s12540-018-0184-6"
  },
  {
    "composition": "Al0.8CrFeMn0.8Ni2.1",
    "composition_type": "atomic",
    "phase": [
      "BCC",
      "FCC"
    ],
    "ys": null,
    "uts": 2059.0,
    "strain": 34.0,
    "processes": [
      "arc melting: atmosphere: Ar, remelting times: 4"
    ],
    "test_type": "compressive",
    "test_temperature": "25 °C",
    "doi": "10.1007/s12540-019-00282-7"
  },
  {
    "composition": "Al2.3CrFeMn0.8Ni2.1",
    "composition_type": "atomic",
    "phase": [
      "BCC"
    ],
    "ys": null,
    "uts": null,
    "strain": 6.0,
    "processes": [
      "arc melting: atmosphere: Ar, remelting times: 4"
    ],
    "test_type": "compressive",
    "test_temperature": "25 °C",
    "doi": "10.1007/s12540-019-00282-7"
  },
  {
    "composition": "MoTaNbVTi",
    "composition_type": "atomic",
    "phase": [
      "bcc",
      "hexagonal Laves",
      "cubic Laves"
    ],
    "ys": 1463.0,
    "uts": null,
    "strain": 6.9,
    "processes": [
      "arc melting: atmosphere: Ar, remelting times: 5"
    ],
    "test_type": "compressive",
    "test_temperature": "25 °C",
    "doi": "10.1007/s12540-019-00283-6"
  },
  {
    "composition": "MoTaNbVTi",
    "composition_type": "atomic",
    "phase": null,
    "ys": 2450.0,
    "uts": null,
    "strain": 33.0,
    "processes": null,
    "test_type": "compressive",
    "test_temperature": "25 °C",
    "doi": "10.1007/s12540-019-00283-6"
  },
  {
    "composition": "Al25Co25Cr25Fe25",
    "composition_type": "atomic",
    "phase": [
      "BCC"
    ],
    "ys": 3500.0,
    "uts": 3920.0,
    "strain": 0.7,
    "processes": [
      "mechanical alloying: duration: 35 h, ball to powder ratio: 10:1, rotation speed: 200 rpm",
      "spark plasma sintering: temperature: 1050 °C, pressure: 35 bar, duration: 15 min"
    ],
    "test_type": "compressive",
    "test_temperature": "25 °C",
    "doi": "10.1007/s12540-018-00236-5"
  },
  {
    "composition": "Al20Co20Cr20Fe20Ni20",
    "composition_type": "atomic",
    "phase": [
      "FCC",
      "BCC"
    ],
    "ys": 2400.0,
    "uts": 2780.0,
    "strain": 5.2,
    "processes": [
      "mechanical alloying: duration: 35 h, ball to powder ratio: 10:1, rotation speed: 200 rpm",
      "spark plasma sintering: temperature: 1050 °C, pressure: 35 bar, duration: 15 min"
    ],
    "test_type": "compressive",
    "test_temperature": "25 °C",
    "doi": "10.1007/s12540-018-00236-5"
  },
  {
    "composition": "Al10Co30Cr20Fe35Ni5",
    "composition_type": "atomic",
    "phase": [
      "FCC",
      "BCC"
    ],
    "ys": 1890.0,
    "uts": 2230.0,
    "strain": 6.3,
    "processes": [
      "mechanical alloying: duration: 35 h, ball to powder ratio: 10:1, rotation speed: 200 rpm",
      "spark plasma sintering: temperature: 1050 °C, pressure: 35 bar, duration: 15 min"
    ],
    "test_type": "compressive",
    "test_temperature": "25 °C",
    "doi": "10.1007/s12540-018-00236-5"
  },
  {
    "composition": "Al15Co30Cr15Fe40Ni5",
    "composition_type": "atomic",
    "phase": [
      "FCC",
      "BCC"
    ],
    "ys": 2190.0,
    "uts": 2550.0,
    "strain": 1.0,
    "processes": [
      "mechanical alloying: duration: 35 h, ball to powder ratio: 10:1, rotation speed: 200 rpm",
      "spark plasma sintering: temperature: 1050 °C, pressure: 35 bar, duration: 15 min"
    ],
    "test_type": "compressive",
    "test_temperature": "25 °C",
    "doi": "10.1007/s12540-018-00236-5"
  },
  {
    "composition": "Al0.5CoCrFeNi",
    "composition_type": "atomic",
    "phase": [
      "FCC",
      "BCC",
      "L12"
    ],
    "ys": 365.0,
    "uts": 783.0,
    "strain": 33.7,
    "processes": [
      "induction melting: atmosphere: Ar",
      "cold rolled: reduction: 70%",
      "annealed: temperature: 1200 °C, duration: 1 h",
      "aged: temperature: 650 °C, duration: 4 h"
    ],
    "test_type": "tensile",
    "test_temperature": "25 °C",
    "doi": "10.1007/s12540-019-00284-5"
  },
  {
    "composition": "Al0.5CoCrFeNi",
    "composition_type": "atomic",
    "phase": [
      "FCC",
      "BCC",
      "L12"
    ],
    "ys": 725.0,
    "uts": 1061.0,
    "strain": 49.9,
    "processes": [
      "induction melting: atmosphere: Ar",
      "cold rolled: reduction: 70%",
      "annealed: temperature: 1200 °C, duration: 1 h",
      "aged: temperature: 650 °C, duration: 140 h"
    ],
    "test_type": "tensile",
    "test_temperature": "25 °C",
    "doi": "10.1007/s12540-019-00284-5"
  },
  {
    "composition": "Al0.3CoCrFeNi",
    "composition_type": "atomic",
    "phase": [
      "FCC",
      "B2",
      "sigma"
    ],
    "ys": null,
    "uts": null,
    "strain": null,
    "processes": [
      "aged: temperature: 620 °C, duration: 50 h"
    ],
    "test_type": "tensile",
    "test_temperature": "25 °C",
    "doi": "10.1007/s12540-019-00284-5"
  },
  {
    "composition": "Al0.5Cr0.9FeNi2.5V0.2",
    "composition_type": "atomic",
    "phase": null,
    "ys": null,
    "uts": null,
    "strain": null,
    "processes": null,
    "test_type": "tensile",
    "test_temperature": "25 °C",
    "doi": "10.1007/s12540-019-00284-5"
  },
  {
    "composition": "FeCoCrNiMn",
    "composition_type": "atomic",
    "phase": [
      "FCC",
      "BCC"
    ],
    "ys": null,
    "uts": 859.0,
    "strain": null,
    "processes": [
      "additive manufacturing: scan speed: 250 mm/min, laser power: 1000 W"
    ],
    "test_type": "tensile",
    "test_temperature": "25 °C",
    "doi": "10.1007/s12540-019-00400-5"
  },
  {
    "composition": "CrFeNi2.4Al0.6",
    "composition_type": "atomic",
    "phase": [
      "FCC"
    ],
    "ys": null,
    "uts": 769.0,
    "strain": null,
    "processes": [
      "additive manufacturing: scan speed: 250 mm/min, laser power: 1000 W"
    ],
    "test_type": "tensile",
    "test_temperature": "25 °C",
    "doi": "10.1007/s12540-019-00400-5"
  },
  {
    "composition": "CrFeNiAl",
    "composition_type": "atomic",
    "phase": [
      "FCC"
    ],
    "ys": null,
    "uts": 757.0,
    "strain": null,
    "processes": [
      "vacuum arc melting"
    ],
    "test_type": "tensile",
    "test_temperature": "25 °C",
    "doi": "10.1007/s12540-019-00400-5"
  },
  {
    "composition": "CoCrFeMnNi",
    "composition_type": "atomic",
    "phase": [
      "FCC"
    ],
    "ys": null,
    "uts": null,
    "strain": null,
    "processes": [
      "arc melting: atmosphere: Ar, remelting times: 5"
    ],
    "test_type": "compressive",
    "test_temperature": "25 °C",
    "doi": "10.1007/s12540-019-00328-w"
  },
  {
    "composition": "CoCrFeMnNiSn0.03",
    "composition_type": "atomic",
    "phase": [
      "FCC"
    ],
    "ys": null,
    "uts": null,
    "strain": null,
    "processes": [
      "arc melting: atmosphere: Ar, remelting times: 5"
    ],
    "test_type": "compressive",
    "test_temperature": "25 °C",
    "doi": "10.1007/s12540-019-00328-w"
  },
  {
    "composition": "CoCrFeMnNiSn0.07",
    "composition_type": "atomic",
    "phase": [
      "FCC",
      "MnNi2Sn-like"
    ],
    "ys": null,
    "uts": null,
    "strain": null,
    "processes": [
      "arc melting: atmosphere: Ar, remelting times: 5"
    ],
    "test_type": "compressive",
    "test_temperature": "25 °C",
    "doi": "10.1007/s12540-019-00328-w"
  },
  {
    "composition": "CoCrFeMnNiSn0.1",
    "composition_type": "atomic",
    "phase": [
      "FCC",
      "MnNi2Sn-like"
    ],
    "ys": null,
    "uts": null,
    "strain": null,
    "processes": [
      "arc melting: atmosphere: Ar, remelting times: 5"
    ],
    "test_type": "compressive",
    "test_temperature": "25 °C",
    "doi": "10.1007/s12540-019-00328-w"
  },
  {
    "composition": "CoCrFeMnNiSn0.3",
    "composition_type": "atomic",
    "phase": [
      "FCC",
      "MnNi2Sn-like"
    ],
    "ys": null,
    "uts": null,
    "strain": null,
    "processes": [
      "arc melting: atmosphere: Ar, remelting times: 5"
    ],
    "test_type": "compressive",
    "test_temperature": "25 °C",
    "doi": "10.1007/s12540-019-00328-w"
  },
  {
    "composition": "CoCrFeMnNiSn0.5",
    "composition_type": "atomic",
    "phase": [
      "FCC",
      "MnNi2Sn-like"
    ],
    "ys": null,
    "uts": null,
    "strain": null,
    "processes": [
      "arc melting: atmosphere: Ar, remelting times: 5"
    ],
    "test_type": "compressive",
    "test_temperature": "25 °C",
    "doi": "10.1007/s12540-019-00328-w"
  },
  {
    "composition": "(Co40Cr10Fe5Mo5Ni40)82,2Al17.8",
    "composition_type": "atomic",
    "phase": [
      "B2",
      "FCC"
    ],
    "ys": null,
    "uts": null,
    "strain": null,
    "processes": [
      "arc melting: atmosphere: Ar, remelting times: 3"
    ],
    "test_type": "compressive",
    "test_temperature": "25 °C",
    "doi": "10.1007/s12540-019-00515-9"
  },
  {
    "composition": "Co0.2Cr0.2Fe0.2Mn0.2Ni0.2",
    "composition_type": "atomic",
    "phase": [
      "FCC solid solution"
    ],
    "ys": 483.0,
    "uts": 719.0,
    "strain": null,
    "processes": [
      "induction melting: atmosphere: vacuum, remelting times: not specified",
      "homogenized: temperature: 1100 °C, duration: 24 h, atmosphere: air",
      "hot rolled: reduction: not specified, temperature: not specified",
      "cold rolled: reduction: 16.0-1.5 mm, temperature: not specified",
      "annealed: temperature: 800 °C, duration: 1 h, atmosphere: not specified"
    ],
    "test_type": "tensile",
    "test_temperature": "25 °C",
    "doi": "10.1007/s12540-019-00466-1"
  },
  {
    "composition": "Co0.2Cr0.2Fe0.2Mn0.2Ni0.2",
    "composition_type": "atomic",
    "phase": [
      "FCC solid solution"
    ],
    "ys": 145.0,
    "uts": 394.0,
    "strain": null,
    "processes": [
      "induction melting: atmosphere: vacuum, remelting times: not specified",
      "homogenized: temperature: 1100 °C, duration: 24 h, atmosphere: air",
      "cooling: medium: air, rate: not specified"
    ],
    "test_type": "tensile",
    "test_temperature": "25 °C",
    "doi": "10.1007/s12540-019-00466-1"
  },
  {
    "composition": "CoCrFeMnNi",
    "composition_type": "atomic",
    "phase": null,
    "ys": null,
    "uts": null,
    "strain": null,
    "processes": [
      "induction melting: atmosphere: vacuum",
      "homogenized: temperature: 1200 °C, duration: 24 h, atmosphere: furnace",
      "cooling: medium: air, rate: room temperature",
      "hot rolled: reduction: 70%, temperature: 700 °C",
      "annealed: temperature: 1000 °C, duration: 1 h, atmosphere: air"
    ],
    "test_type": "tensile",
    "test_temperature": "25 °C",
    "doi": "10.1007/s12540-020-00786-7"
  },
  {
    "composition": "CoCuNiTiV",
    "composition_type": "atomic",
    "phase": [
      "FCC",
      "BCC",
      "cubic laves phase",
      "BCC2"
    ],
    "ys": 1674.0,
    "uts": null,
    "strain": 1.6,
    "processes": [
      "arc melting: atmosphere: Ar, remelting times: 4",
      "annealed: temperature: 800 °C, duration: 20 h, atmosphere: vacuum"
    ],
    "test_type": "compressive",
    "test_temperature": "25 °C",
    "doi": "10.1007/s12540-020-00923-2"
  },
  {
    "composition": "CoCuNiTiV",
    "composition_type": "atomic",
    "phase": [
      "FCC",
      "BCC"
    ],
    "ys": 1674.0,
    "uts": null,
    "strain": 1.6,
    "processes": [
      "arc melting: atmosphere: Ar, remelting times: 4"
    ],
    "test_type": "compressive",
    "test_temperature": "25 °C",
    "doi": "10.1007/s12540-020-00923-2"
  },
  {
    "composition": "Cr18Cu18Fe21Ti22V21",
    "composition_type": "atomic",
    "phase": [
      "BCC",
      "FCC"
    ],
    "ys": 1686.0,
    "uts": 2205.0,
    "strain": null,
    "processes": [
      "arc melting: atmosphere: Ar, remelting times: 4",
      "annealed: temperature: 1073 K, duration: 20 h, atmosphere: vacuum"
    ],
    "test_type": "compressive",
    "test_temperature": "25 °C",
    "doi": "10.1007/s12540-021-00990-z"
  },
  {
    "composition": "Cr18Cu18Fe21Ti22V21",
    "composition_type": "atomic",
    "phase": [
      "BCC",
      "FCC"
    ],
    "ys": 1510.0,
    "uts": 2035.0,
    "strain": null,
    "processes": [
      "arc melting: atmosphere: Ar, remelting times: 4",
      "annealed: temperature: 1073 K, duration: 20 h, atmosphere: vacuum"
    ],
    "test_type": "compressive",
    "test_temperature": "25 °C",
    "doi": "10.1007/s12540-021-00990-z"
  },
  {
    "composition": "CrMnFeCoNi",
    "composition_type": "atomic",
    "phase": [
      "FCC"
    ],
    "ys": null,
    "uts": 585.0,
    "strain": 64.0,
    "processes": [
      "induction melting: atmosphere: vacuum",
      "hot rolled: reduction: 85 to 10 mm, temperature: 1100 °C",
      "homogenized: temperature: 1100 °C, duration: 1 h",
      "quenching: medium: water"
    ],
    "test_type": "tensile",
    "test_temperature": "25 °C",
    "doi": "10.1007/s12540-021-01163-8"
  },
  {
    "composition": "CrMnFeCoNi",
    "composition_type": "atomic",
    "phase": [
      "FCC"
    ],
    "ys": null,
    "uts": 618.0,
    "strain": 65.0,
    "processes": [
      "induction melting: atmosphere: vacuum",
      "hot rolled: reduction: 85 to 10 mm, temperature: 1100 °C",
      "homogenized: temperature: 1100 °C, duration: 1 h",
      "quenching: medium: water",
      "hydrogen charging: method: electrochemical, duration: 24 h, current density: 100 mA/cm2"
    ],
    "test_type": "tensile",
    "test_temperature": "25 °C",
    "doi": "10.1007/s12540-021-01163-8"
  },
  {
    "composition": "Ti16.67Zr16.67Hf16.67Ni16.67Co16.67Cu16.67",
    "composition_type": "atomic",
    "phase": [
      "B2",
      "C15"
    ],
    "ys": 2091.0,
    "uts": null,
    "strain": 2.26,
    "processes": null,
    "test_type": "compressive",
    "test_temperature": "25 °C",
    "doi": "10.1007/s12540-019-00383-3"
  },
  {
    "composition": "(TiZrHf)50(NiCoCu)50",
    "composition_type": "atomic",
    "phase": [
      "B2",
      "C15"
    ],
    "ys": null,
    "uts": null,
    "strain": null,
    "processes": [
      "arc melting: atmosphere: Ar, remelting times: 6",
      "homogenized: temperature: 900 °C, duration: 24 h, atmosphere: vacuum",
      "homogenized: temperature: 950 °C, duration: 12 h, atmosphere: vacuum",
      "cooling: medium: furnace, rate: slow"
    ],
    "test_type": "compressive",
    "test_temperature": "25 °C",
    "doi": "10.1007/s12540-019-00383-3"
  },
  {
    "composition": "Co19.9Fe20.0Ti21.0V20.3Cu18.8",
    "composition_type": "atomic",
    "phase": [
      "BCC",
      "FCC",
      "B2"
    ],
    "ys": 1900.0,
    "uts": null,
    "strain": 7.0,
    "processes": [
      "arc melting: atmosphere: Ar, remelting times: 4"
    ],
    "test_type": "tensile",
    "test_temperature": "25 °C",
    "doi": "10.1007/s12540-022-01347-w"
  },
  {
    "composition": "Fe55Co17.5Ni10Cr12.5Mo5",
    "composition_type": "atomic",
    "phase": [
      "FCC",
      "BCC",
      "HCP"
    ],
    "ys": 625.0,
    "uts": 1200.0,
    "strain": 0.77,
    "processes": [
      "induction melting: atmosphere: vacuum",
      "homogenized: temperature: 1150 °C, duration: 8 h",
      "quenching: medium: water",
      "hot rolled: reduction: 50%, temperature: 900 °C",
      "annealed: temperature: 1000 °C, duration: 1 h",
      "quenching: medium: water"
    ],
    "test_type": "tensile",
    "test_temperature": "-196 °C",
    "doi": "10.1007/s12540-022-01215-7"
  },
  {
    "composition": "Fe55Co17.5Ni10Cr12.5Mo5",
    "composition_type": "atomic",
    "phase": [
      "FCC",
      "BCC",
      "HCP"
    ],
    "ys": 625.0,
    "uts": 1200.0,
    "strain": 0.81,
    "processes": [
      "induction melting: atmosphere: vacuum",
      "homogenized: temperature: 1150 °C, duration: 8 h",
      "quenching: medium: water",
      "hot rolled: reduction: 50%, temperature: 900 °C",
      "annealed: temperature: 1000 °C, duration: 1 h",
      "quenching: medium: water"
    ],
    "test_type": "tensile",
    "test_temperature": "25 °C",
    "doi": "10.1007/s12540-022-01215-7"
  },
  {
    "composition": "Al0.3CoCrFeNi",
    "composition_type": "atomic",
    "phase": [
      "FCC"
    ],
    "ys": 250.0,
    "uts": null,
    "strain": 56.0,
    "processes": [
      "arc melting: atmosphere: vacuum, remelting times: 5",
      "forged: temperature: 1250 °C",
      "homogenized: temperature: 1250 °C, duration: 2 h, atmosphere: vacuum"
    ],
    "test_type": "tensile",
    "test_temperature": "25 °C",
    "doi": "10.1007/s12540-023-01621-5"
  },
  {
    "composition": "Al0.5CoCrFeNi",
    "composition_type": "atomic",
    "phase": [
      "FCC",
      "BCC"
    ],
    "ys": 430.0,
    "uts": null,
    "strain": 25.0,
    "processes": [
      "arc melting: atmosphere: vacuum, remelting times: 5",
      "forged: temperature: 1250 °C",
      "homogenized: temperature: 1250 °C, duration: 2 h, atmosphere: vacuum"
    ],
    "test_type": "tensile",
    "test_temperature": "25 °C",
    "doi": "10.1007/s12540-023-01621-5"
  },
  {
    "composition": "Al0.7CoCrFeNi",
    "composition_type": "atomic",
    "phase": [
      "FCC",
      "B2"
    ],
    "ys": 680.0,
    "uts": null,
    "strain": 40.0,
    "processes": [
      "arc melting: atmosphere: vacuum, remelting times: 5",
      "forged: temperature: 1250 °C",
      "homogenized: temperature: 1250 °C, duration: 2 h, atmosphere: vacuum"
    ],
    "test_type": "tensile",
    "test_temperature": "25 °C",
    "doi": "10.1007/s12540-023-01621-5"
  },
  {
    "composition": "Al0.3CoCrFeNi",
    "composition_type": "atomic",
    "phase": [
      "FCC"
    ],
    "ys": 320.0,
    "uts": 450.0,
    "strain": 37.0,
    "processes": [
      "arc melting: atmosphere: vacuum, remelting times: 5",
      "forged: temperature: 1250 °C",
      "homogenized: temperature: 1250 °C, duration: 2 h, atmosphere: vacuum",
      "laser beam welding: power: 1.5 kW, speed: 40 mm/s, shielding gas: Ar"
    ],
    "test_type": "tensile",
    "test_temperature": "25 °C",
    "doi": "10.1007/s12540-023-01621-5"
  },
  {
    "composition": "Al0.5CoCrFeNi",
    "composition_type": "atomic",
    "phase": [
      "FCC",
      "BCC"
    ],
    "ys": 340.0,
    "uts": 460.0,
    "strain": 18.0,
    "processes": [
      "arc melting: atmosphere: vacuum, remelting times: 5",
      "forged: temperature: 1250 °C",
      "homogenized: temperature: 1250 °C, duration: 2 h, atmosphere: vacuum",
      "laser beam welding: power: 1.5 kW, speed: 40 mm/s, shielding gas: Ar"
    ],
    "test_type": "tensile",
    "test_temperature": "25 °C",
    "doi": "10.1007/s12540-023-01621-5"
  },
  {
    "composition": "Al0.7CoCrFeNi",
    "composition_type": "atomic",
    "phase": [
      "FCC",
      "B2"
    ],
    "ys": 600.0,
    "uts": 740.0,
    "strain": 30.0,
    "processes": [
      "arc melting: atmosphere: vacuum, remelting times: 5",
      "forged: temperature: 1250 °C",
      "homogenized: temperature: 1250 °C, duration: 2 h, atmosphere: vacuum",
      "laser beam welding: power: 1.5 kW, speed: 40 mm/s, shielding gas: Ar"
    ],
    "test_type": "tensile",
    "test_temperature": "25 °C",
    "doi": "10.1007/s12540-023-01621-5"
  },
  {
    "composition": "Al0.65CoCrFe2Ni",
    "composition_type": "atomic",
    "phase": [
      "FCC",
      "BCC"
    ],
    "ys": 250.0,
    "uts": null,
    "strain": null,
    "processes": [
      "vacuum induction melting: atmosphere: Ar, duration: 30 min",
      "cooling: medium: Ar, rate: ~10 K/s"
    ],
    "test_type": "compressive",
    "test_temperature": "25 °C",
    "doi": "10.1007/s12540-022-01211-x"
  },
  {
    "composition": "Al0.65CoCrFe2Ni",
    "composition_type": "atomic",
    "phase": [
      "FCC",
      "BCC"
    ],
    "ys": 420.0,
    "uts": null,
    "strain": null,
    "processes": [
      "suction casting: medium: Cu, rate: ~103 K/s"
    ],
    "test_type": "compressive",
    "test_temperature": "25 °C",
    "doi": "10.1007/s12540-022-01211-x"
  },
  {
    "composition": "AlCrFe2NiCuMo0.6",
    "composition_type": "atomic",
    "phase": [
      "BCC",
      "B2",
      "FCC"
    ],
    "ys": null,
    "uts": 2032.0,
    "strain": 18.18,
    "processes": [
      "arc melting: atmosphere: not specified, remelting times: 5"
    ],
    "test_type": "compressive",
    "test_temperature": "25 °C",
    "doi": "10.1007/s12540-024-01687-9"
  },
  {
    "composition": "AlCrFe2NiCuMo1.0",
    "composition_type": "atomic",
    "phase": [
      "BCC",
      "B2",
      "FCC",
      "σ"
    ],
    "ys": null,
    "uts": null,
    "strain": null,
    "processes": [
      "arc melting: atmosphere: not specified, remelting times: 5"
    ],
    "test_type": "compressive",
    "test_temperature": "25 °C",
    "doi": "10.1007/s12540-024-01687-9"
  },
  {
    "composition": "AlCrFe2NiCuMo1.2",
    "composition_type": "atomic",
    "phase": [
      "BCC",
      "B2",
      "FCC",
      "σ"
    ],
    "ys": null,
    "uts": 2570.0,
    "strain": null,
    "processes": [
      "arc melting: atmosphere: not specified, remelting times: 5"
    ],
    "test_type": "compressive",
    "test_temperature": "25 °C",
    "doi": "10.1007/s12540-024-01687-9"
  },
  {
    "composition": "AlCrFe2NiCuMo1.4",
    "composition_type": "atomic",
    "phase": [
      "BCC",
      "B2",
      "FCC",
      "σ"
    ],
    "ys": null,
    "uts": 1600.0,
    "strain": 8.41,
    "processes": [
      "arc melting: atmosphere: not specified, remelting times: 5"
    ],
    "test_type": "compressive",
    "test_temperature": "25 °C",
    "doi": "10.1007/s12540-024-01687-9"
  },
  {
    "composition": "AlCoCrFeNiCuCNTs(0.5 wt%)",
    "composition_type": "weight",
    "phase": [
      "FCC",
      "BCC"
    ],
    "ys": null,
    "uts": 1260.42,
    "strain": 36.81,
    "processes": [
      "mechanical alloying: duration: 4 h, ball size: unspecified, ball to powder ratio: 10:1, rotation speed: 300 r/min",
      "hot pressing: temperature: 1200 °C, pressure: 15 MPa, duration: 2 h",
      "cooling: medium: furnace, rate: unspecified"
    ],
    "test_type": "compressive",
    "test_temperature": "25 °C",
    "doi": "10.1007/s12540-024-01639-3"
  },
  {
    "composition": "AlCoCrFeNiCu(Ni-CNTs(0.5 wt%))",
    "composition_type": "weight",
    "phase": [
      "FCC",
      "BCC"
    ],
    "ys": null,
    "uts": 1274.94,
    "strain": 33.64,
    "processes": [
      "mechanical alloying: duration: 4 h, ball size: unspecified, ball to powder ratio: 10:1, rotation speed: 300 r/min",
      "hot pressing: temperature: 1200 °C, pressure: 15 MPa, duration: 2 h",
      "cooling: medium: furnace, rate: unspecified"
    ],
    "test_type": "compressive",
    "test_temperature": "25 °C",
    "doi": "10.1007/s12540-024-01639-3"
  },
  {
    "composition": "NG-5-LCO",
    "composition_type": "atomic",
    "phase": null,
    "ys": null,
    "uts": null,
    "strain": null,
    "processes": null,
    "test_type": "tensile",
    "test_temperature": "25 °C",
    "doi": "10.1007/s12598-022-02194-9"
  },
  {
    "composition": "NG-10-LCO",
    "composition_type": "atomic",
    "phase": null,
    "ys": null,
    "uts": null,
    "strain": null,
    "processes": null,
    "test_type": "tensile",
    "test_temperature": "25 °C",
    "doi": "10.1007/s12598-022-02194-9"
  },
  {
    "composition": "NG-5-random",
    "composition_type": "atomic",
    "phase": null,
    "ys": null,
    "uts": null,
    "strain": null,
    "processes": null,
    "test_type": "tensile",
    "test_temperature": "25 °C",
    "doi": "10.1007/s12598-022-02194-9"
  },
  {
    "composition": "NG-10-random",
    "composition_type": "atomic",
    "phase": null,
    "ys": null,
    "uts": null,
    "strain": null,
    "processes": null,
    "test_type": "tensile",
    "test_temperature": "25 °C",
    "doi": "10.1007/s12598-022-02194-9"
  },
  {
    "composition": "Al0.5CoCrFeNi",
    "composition_type": "atomic",
    "phase": [
      "fcc",
      "bcc"
    ],
    "ys": null,
    "uts": 594.0,
    "strain": 25.0,
    "processes": [
      "vacuum arc melting: atmosphere: vacuum, remelting times: 4",
      "vacuum suction casting",
      "quenching: medium: water"
    ],
    "test_type": "tensile",
    "test_temperature": "25 °C",
    "doi": "10.1007/s12598-016-0860-y"
  },
  {
    "composition": "Al0.5CoCrFeNi",
    "composition_type": "atomic",
    "phase": [
      "fcc",
      "bcc"
    ],
    "ys": null,
    "uts": null,
    "strain": 41.0,
    "processes": [
      "vacuum arc melting: atmosphere: vacuum, remelting times: 4",
      "vacuum suction casting",
      "quenching: medium: water",
      "heat treatment: temperature: 450 °C, duration: 10 min"
    ],
    "test_type": "tensile",
    "test_temperature": "25 °C",
    "doi": "10.1007/s12598-016-0860-y"
  },
  {
    "composition": "Al0.5CoCrFeNi",
    "composition_type": "atomic",
    "phase": [
      "fcc",
      "bcc"
    ],
    "ys": null,
    "uts": 806.0,
    "strain": 38.0,
    "processes": [
      "vacuum arc melting: atmosphere: vacuum, remelting times: 4",
      "vacuum suction casting",
      "quenching: medium: water",
      "heat treatment: temperature: 650 °C, duration: 10 min"
    ],
    "test_type": "tensile",
    "test_temperature": "25 °C",
    "doi": "10.1007/s12598-016-0860-y"
  },
  {
    "composition": "Al0.5CoCrFeNi",
    "composition_type": "atomic",
    "phase": [
      "fcc",
      "bcc"
    ],
    "ys": null,
    "uts": 982.0,
    "strain": 20.0,
    "processes": [
      "vacuum arc melting: atmosphere: vacuum, remelting times: 4",
      "vacuum suction casting",
      "quenching: medium: water",
      "heat treatment: temperature: 850 °C, duration: 10 min"
    ],
    "test_type": "tensile",
    "test_temperature": "25 °C",
    "doi": "10.1007/s12598-016-0860-y"
  },
  {
    "composition": "Al0.5CoCrFeNi",
    "composition_type": "atomic",
    "phase": [
      "fcc",
      "bcc"
    ],
    "ys": null,
    "uts": 720.0,
    "strain": null,
    "processes": [
      "vacuum arc melting: atmosphere: vacuum, remelting times: 4",
      "vacuum suction casting",
      "quenching: medium: water",
      "heat treatment: temperature: 1150 °C, duration: 10 min"
    ],
    "test_type": "tensile",
    "test_temperature": "25 °C",
    "doi": "10.1007/s12598-016-0860-y"
  },
  {
    "composition": "Al0.2CoCrFeNi2Ti0.2",
    "composition_type": "atomic",
    "phase": [
      "FCC"
    ],
    "ys": 730.0,
    "uts": 1140.0,
    "strain": 32.7,
    "processes": [
      "arc melting: atmosphere: vacuum, remelting times: 3",
      "induction melting: atmosphere: vacuum, remelting times: 3",
      "homogenized: temperature: 1100 °C, duration: 6 h",
      "cold rolled: reduction: 80%, temperature: room temperature",
      "annealed: temperature: 1000 °C, duration: 1 h",
      "aged: temperature: 600 °C, duration: 24 h"
    ],
    "test_type": "tensile",
    "test_temperature": "25 °C",
    "doi": "10.1007/s12540-024-01803-9"
  },
  {
    "composition": "Al0.2CoCrFeNi2Ti0.4",
    "composition_type": "atomic",
    "phase": [
      "FCC",
      "HCP"
    ],
    "ys": 810.0,
    "uts": 1340.0,
    "strain": 10.3,
    "processes": [
      "arc melting: atmosphere: vacuum, remelting times: 3",
      "induction melting: atmosphere: vacuum, remelting times: 3",
      "homogenized: temperature: 1100 °C, duration: 6 h",
      "cold rolled: reduction: 80%, temperature: room temperature",
      "annealed: temperature: 1000 °C, duration: 1 h",
      "aged: temperature: 600 °C, duration: 24 h"
    ],
    "test_type": "tensile",
    "test_temperature": "25 °C",
    "doi": "10.1007/s12540-024-01803-9"
  },
  {
    "composition": "Al0.5CoCrNiFe",
    "composition_type": "atomic",
    "phase": [
      "fcc",
      "bcc"
    ],
    "ys": null,
    "uts": null,
    "strain": 20.0,
    "processes": [
      "arc melting: atmosphere: Ar, remelting times: 5"
    ],
    "test_type": "tensile",
    "test_temperature": "27 °C",
    "doi": "10.1007/s12598-022-02205-9"
  },
  {
    "composition": "Al0.25CoCrFeNi",
    "composition_type": "atomic",
    "phase": null,
    "ys": 265.0,
    "uts": null,
    "strain": null,
    "processes": [
      "boronized: temperature: 900 °C, duration: 9 h"
    ],
    "test_type": "tensile",
    "test_temperature": "25 °C",
    "doi": "10.1007/s12613-020-1967-6"
  },
  {
    "composition": "AlCrFe2Ni2Ti0.5",
    "composition_type": "atomic",
    "phase": [
      "bcc",
      "b2"
    ],
    "ys": 1714.0,
    "uts": 3307.0,
    "strain": 43.0,
    "processes": null,
    "test_type": "compressive",
    "test_temperature": "25 °C",
    "doi": "10.1007/s12613-020-2042-z"
  },
  {
    "composition": "(CrFeNiCu)100",
    "composition_type": "atomic",
    "phase": [
      "FCC1",
      "FCC2"
    ],
    "ys": 291.0,
    "uts": null,
    "strain": 40.0,
    "processes": [
      "vacuum-arc-melting: atmosphere: Ar, remelting times: 5"
    ],
    "test_type": "compressive",
    "test_temperature": "25 °C",
    "doi": "10.1007/s12598-023-02286-0"
  },
  {
    "composition": "(CrFeNiCu)97Ti3",
    "composition_type": "atomic",
    "phase": [
      "FCC1",
      "FCC2",
      "BCC"
    ],
    "ys": 578.0,
    "uts": null,
    "strain": 40.0,
    "processes": [
      "vacuum-arc-melting: atmosphere: Ar, remelting times: 5"
    ],
    "test_type": "compressive",
    "test_temperature": "25 °C",
    "doi": "10.1007/s12598-023-02286-0"
  },
  {
    "composition": "(CrFeNiCu)95Ti5",
    "composition_type": "atomic",
    "phase": [
      "FCC1",
      "FCC2",
      "BCC"
    ],
    "ys": null,
    "uts": null,
    "strain": 40.0,
    "processes": [
      "vacuum-arc-melting: atmosphere: Ar, remelting times: 5"
    ],
    "test_type": "compressive",
    "test_temperature": "25 °C",
    "doi": "10.1007/s12598-023-02286-0"
  },
  {
    "composition": "(CrFeNiCu)93Ti7",
    "composition_type": "atomic",
    "phase": [
      "FCC1",
      "FCC2",
      "BCC"
    ],
    "ys": null,
    "uts": null,
    "strain": 32.5,
    "processes": [
      "vacuum-arc-melting: atmosphere: Ar, remelting times: 5"
    ],
    "test_type": "compressive",
    "test_temperature": "25 °C",
    "doi": "10.1007/s12598-023-02286-0"
  },
  {
    "composition": "(CrFeNiCu)90Ti10",
    "composition_type": "atomic",
    "phase": [
      "FCC1",
      "FCC2",
      "BCC"
    ],
    "ys": 1511.0,
    "uts": null,
    "strain": 24.1,
    "processes": [
      "vacuum-arc-melting: atmosphere: Ar, remelting times: 5"
    ],
    "test_type": "compressive",
    "test_temperature": "25 °C",
    "doi": "10.1007/s12598-023-02286-0"
  },
  {
    "composition": "Al0.6CoCrFeNi",
    "composition_type": "atomic",
    "phase": [
      "face-centered-cubic",
      "body-centered-cubic"
    ],
    "ys": 1205.0,
    "uts": 1318.0,
    "strain": null,
    "processes": [
      "homogenized",
      "cold rolling: reduction: 50%"
    ],
    "test_type": "tensile",
    "test_temperature": "25 °C",
    "doi": "10.1007/s12613-020-2084-2"
  },
  {
    "composition": "TiZrVNb",
    "composition_type": "atomic",
    "phase": [
      "bcc",
      "V2Zr"
    ],
    "ys": null,
    "uts": null,
    "strain": 3.5,
    "processes": null,
    "test_type": "tensile",
    "test_temperature": "25 °C",
    "doi": "10.1007/s12613-020-2040-1"
  },
  {
    "composition": "Ti1.5ZrVNb",
    "composition_type": "atomic",
    "phase": [
      "bcc"
    ],
    "ys": null,
    "uts": null,
    "strain": 12.3,
    "processes": null,
    "test_type": "tensile",
    "test_temperature": "25 °C",
    "doi": "10.1007/s12613-020-2040-1"
  },
  {
    "composition": "Ti2ZrVNb",
    "composition_type": "atomic",
    "phase": [
      "bcc"
    ],
    "ys": null,
    "uts": null,
    "strain": 12.3,
    "processes": null,
    "test_type": "tensile",
    "test_temperature": "25 °C",
    "doi": "10.1007/s12613-020-2040-1"
  },
  {
    "composition": "TixZrVNb",
    "composition_type": "atomic",
    "phase": null,
    "ys": 900.0,
    "uts": null,
    "strain": null,
    "processes": null,
    "test_type": "tensile",
    "test_temperature": "600 °C",
    "doi": "10.1007/s12613-020-2040-1"
  },
  {
    "composition": "TixZrVNb",
    "composition_type": "atomic",
    "phase": null,
    "ys": 200.0,
    "uts": null,
    "strain": null,
    "processes": null,
    "test_type": "tensile",
    "test_temperature": "800 °C",
    "doi": "10.1007/s12613-020-2040-1"
  },
  {
    "composition": "CrHfNbTaTi",
    "composition_type": "atomic",
    "phase": [
      "BCC",
      "cubic Laves"
    ],
    "ys": 1258.0,
    "uts": null,
    "strain": 15.0,
    "processes": [
      "vacuum arc melting"
    ],
    "test_type": "compressive",
    "test_temperature": "25 °C",
    "doi": "10.1007/s12613-020-2214-x"
  },
  {
    "composition": "HfNbTaTiZr",
    "composition_type": "atomic",
    "phase": null,
    "ys": 926.0,
    "uts": null,
    "strain": null,
    "processes": null,
    "test_type": "compressive",
    "test_temperature": "25 °C",
    "doi": "10.1007/s12613-020-2214-x"
  },
  {
    "composition": "Al1.25CoCrFeNi2.95W0.05",
    "composition_type": "atomic",
    "phase": [
      "face-centered cubic",
      "body-centered cubic"
    ],
    "ys": 601.44,
    "uts": 1132.26,
    "strain": 15.94,
    "processes": null,
    "test_type": "tensile",
    "test_temperature": "25 °C",
    "doi": "10.1007/s12613-024-2892-x"
  },
  {
    "composition": "CoCrNiMnFe",
    "composition_type": "weight",
    "phase": null,
    "ys": null,
    "uts": null,
    "strain": null,
    "processes": [
      "powder metallurgy: SiC content: 0 wt.%, sintering temperature: 1350 °C"
    ],
    "test_type": "compressive",
    "test_temperature": "25 °C",
    "doi": "10.1007/s12633-023-02369-8"
  },
  {
    "composition": "CoCrNiMnFeSiC0.02",
    "composition_type": "weight",
    "phase": null,
    "ys": null,
    "uts": null,
    "strain": null,
    "processes": [
      "powder metallurgy: SiC content: 2 wt.%, sintering temperature: 1350 °C"
    ],
    "test_type": "compressive",
    "test_temperature": "25 °C",
    "doi": "10.1007/s12633-023-02369-8"
  },
  {
    "composition": "CoCrNiMnFeSiC0.04",
    "composition_type": "weight",
    "phase": null,
    "ys": null,
    "uts": null,
    "strain": null,
    "processes": [
      "powder metallurgy: SiC content: 4 wt.%, sintering temperature: 1350 °C"
    ],
    "test_type": "compressive",
    "test_temperature": "25 °C",
    "doi": "10.1007/s12633-023-02369-8"
  },
  {
    "composition": "CoCrNiMnFeSiC0.06",
    "composition_type": "weight",
    "phase": null,
    "ys": null,
    "uts": null,
    "strain": null,
    "processes": [
      "powder metallurgy: SiC content: 6 wt.%, sintering temperature: 1350 °C"
    ],
    "test_type": "compressive",
    "test_temperature": "25 °C",
    "doi": "10.1007/s12633-023-02369-8"
  },
  {
    "composition": "Ti20Zr20Be20Hf20Cu20",
    "composition_type": "atomic",
    "phase": null,
    "ys": null,
    "uts": null,
    "strain": null,
    "processes": [
      "arc melting: atmosphere: Ti-gettered argon",
      "copper mold casting"
    ],
    "test_type": "compressive",
    "test_temperature": "25 °C",
    "doi": "10.1007/s12666-021-02224-7"
  },
  {
    "composition": "Ti20Zr20Be20Hf20Cu10Ni10",
    "composition_type": "atomic",
    "phase": null,
    "ys": null,
    "uts": null,
    "strain": null,
    "processes": [
      "arc melting: atmosphere: Ti-gettered argon",
      "copper mold casting"
    ],
    "test_type": "compressive",
    "test_temperature": "25 °C",
    "doi": "10.1007/s12666-021-02224-7"
  },
  {
    "composition": "Ti20Zr20Be20Hf20Cu10Ni5Y5",
    "composition_type": "atomic",
    "phase": null,
    "ys": null,
    "uts": null,
    "strain": null,
    "processes": [
      "arc melting: atmosphere: Ti-gettered argon",
      "copper mold casting"
    ],
    "test_type": "compressive",
    "test_temperature": "25 °C",
    "doi": "10.1007/s12666-021-02224-7"
  },
  {
    "composition": "CoCrFeNiNb0.5",
    "composition_type": "atomic",
    "phase": [
      "FCC",
      "Fe2Nb-type Laves"
    ],
    "ys": 2060.0,
    "uts": 2200.0,
    "strain": 17.0,
    "processes": [
      "arc melting: atmosphere: Ar, remelting times: 3"
    ],
    "test_type": "compressive",
    "test_temperature": "25 °C",
    "doi": "10.1007/s12666-018-1408-7"
  },
  {
    "composition": "CoCrFeNiTa0.4",
    "composition_type": "atomic",
    "phase": [
      "FCC",
      "Co2Ta-type Laves"
    ],
    "ys": 1820.0,
    "uts": 2250.0,
    "strain": 21.0,
    "processes": [
      "arc melting: atmosphere: Ar, remelting times: 3"
    ],
    "test_type": "compressive",
    "test_temperature": "25 °C",
