Repository: Sci-Extract/sisyphus

# Step through _sisyphus_ extraction process
Author: Soike Yuan  date: 1/12/2025

Prerequisite: Assumed that you have installed sisyphus on your machine and add .env file to your root path which contains API key. :shipit:

## Below is the file structure of the project,

```
├─ README.md                        
├─ pyproject.toml                   # Python project metadata and dependencies
├─ data/                            # Extracted data of high entropy alloys
├─ notebooks/                       # Jupyter notebooks
├─ db/                              # sql databases
├─ record/                          # record sql database
│─ sisyphus/

File: notebooks/heas_result.json (part 7 of 64)
[
    "doi": "10.1007/s12666-018-1408-7"
  },
  {
    "composition": "FeCoCrNiCu",
    "composition_type": "atomic",
    "phase": [
      "FCC"
    ],
    "ys": null,
    "uts": 705.2,
    "strain": 23.3,
    "processes": [
      "vacuum induction melting: atmosphere: Ar"
    ],
    "test_type": "tensile",
    "test_temperature": "25 °C",
    "doi": "10.1007/s12666-020-02135-z"
  },
  {
    "composition": "Al0.5NbTa0.8Ti1.5V0.2Zr",
    "composition_type": "atomic",
    "phase": [
      "BCC",
      "B2"
    ],
    "ys": 1065.0,
    "uts": null,
    "strain": 60.0,
    "processes": [
      "arc melting"
    ],
    "test_type": "compressive",
    "test_temperature": "25 °C",
    "doi": "10.1007/s12666-021-02518-w"
  },
  {
    "composition": "Al0.5NbTa0.8Ti1.5V0.2Zr",
    "composition_type": "atomic",
    "phase": [
      "BCC",
      "B2"
    ],
    "ys": 2032.0,
    "uts": null,
    "strain": 4.7,
    "processes": [
      "arc melting",
      "annealed: temperature: 600 °C, duration: 30 min"
    ],
    "test_type": "compressive",
    "test_temperature": "25 °C",
    "doi": "10.1007/s12666-021-02518-w"
  },
  {
    "composition": "Al0.5NbTa0.8Ti1.5V0.2Zr",
    "composition_type": "atomic",
    "phase": [
      "BCC",
      "B2"
    ],
    "ys": 1345.0,
    "uts": null,
    "strain": 17.0,
    "processes": [
      "arc melting",
      "annealed: temperature: 600 °C, duration: 120 h"
    ],
    "test_type": "compressive",
    "test_temperature": "25 °C",
    "doi": "10.1007/s12666-021-02518-w"
  },
  {
    "composition": "AlCoCrFe0.2Ni",
    "composition_type": "atomic",
    "phase": [
      "Cr3Ni2",
      "B2",
      "BCC"
    ],
    "ys": null,
    "uts": 2335.0,
    "strain": null,
    "processes": null,
    "test_type": "compressive",
    "test_temperature": "25 °C",
    "doi": "10.1007/s13369-015-1784-9"
  },
  {
    "composition": "AlCoCrFe2.0Ni",
    "composition_type": "atomic",
    "phase": [
      "B2",
      "BCC"
    ],
    "ys": null,
    "uts": null,
    "strain": 36.0,
    "processes": null,
    "test_type": "compressive",
    "test_temperature": "25 °C",
    "doi": "10.1007/s13369-015-1784-9"
  },
  {
    "composition": "Al0.2CoCrFeNi",
    "composition_type": "atomic",
    "phase": [
      "FCC"
    ],
    "ys": 188.0,
    "uts": 330.0,
    "strain": null,
    "processes": [
      "vacuum induction melting"
    ],
    "test_type": "tensile",
    "test_temperature": "25 °C",
    "doi": "10.1007/s12666-023-03245-0"
  },
  {
    "composition": "Al0.2CoCrFeNi",
    "composition_type": "atomic",
    "phase": [
      "FCC"
    ],
    "ys": 225.0,
    "uts": 464.0,
    "strain": null,
    "processes": [
      "vacuum induction melting"
    ],
    "test_type": "tensile",
    "test_temperature": "25 °C",
    "doi": "10.1007/s12666-023-03245-0"
  },
  {
    "composition": "CoCrFeNi2Al",
    "composition_type": "atomic",
    "phase": [
      "BCC",
      "FCC"
    ],
    "ys": null,
    "uts": null,
    "strain": null,
    "processes": null,
    "test_type": "tensile",
    "test_temperature": "25 °C",
    "doi": "10.1007/s13369-018-3297-9"
  },
  {
    "composition": "CoCrFeNi2Al0.9W0.1",
    "composition_type": "atomic",
    "phase": [
      "FCC",
      "BCC"
    ],
    "ys": null,
    "uts": null,
    "strain": null,
    "processes": null,
    "test_type": "tensile",
    "test_temperature": "25 °C",
    "doi": "10.1007/s13369-018-3297-9"
  },
  {
    "composition": "CoCrFeNi2Al0.8W0.2",
    "composition_type": "atomic",
    "phase": [
      "FCC",
      "BCC"
    ],
    "ys": null,
    "uts": null,
    "strain": null,
    "processes": null,
    "test_type": "tensile",
    "test_temperature": "25 °C",
    "doi": "10.1007/s13369-018-3297-9"
  },
  {
    "composition": "CoCrFeNi2Al0.7W0.3",
    "composition_type": "atomic",
    "phase": [
      "FCC",
      "BCC"
    ],
    "ys": null,
    "uts": null,
    "strain": null,
    "processes": null,
    "test_type": "tensile",
    "test_temperature": "25 °C",
    "doi": "10.1007/s13369-018-3297-9"
  },
  {
    "composition": "Al1.5CoCrFeNi2",
    "composition_type": "atomic",
    "phase": [
      "BCC",
      "FCC"
    ],
    "ys": null,
    "uts": null,
    "strain": null,
    "processes": [
      "arc melting: atmosphere: vacuum",
      "homogenized: temperature: 1200 °C, duration: unspecified, atmosphere: unspecified",
      "quenching: medium: water"
    ],
    "test_type": "compressive",
    "test_temperature": "1050 °C",
    "doi": "10.1007/s12666-023-03074-1"
  },
  {
    "composition": "Al0.5CrFeMnCo2",
    "composition_type": "atomic",
    "phase": [
      "FCC",
      "BCC"
    ],
    "ys": null,
    "uts": 1493.0,
    "strain": 28.3,
    "processes": [
      "induction melting: atmosphere: Ar",
      "annealed: temperature: 25 °C, duration: 0 h, atmosphere: Ar"
    ],
    "test_type": "compressive",
    "test_temperature": "25 °C",
    "doi": "10.1007/s12666-024-03438-1"
  },
  {
    "composition": "Al0.5CrFeMnCo2",
    "composition_type": "atomic",
    "phase": [
      "FCC",
      "BCC"
    ],
    "ys": null,
    "uts": 1676.0,
    "strain": 32.6,
    "processes": [
      "induction melting: atmosphere: Ar",
      "annealed: temperature: 1000 °C, duration: 6 h, atmosphere: Ar",
      "quenching: medium: cold water"
    ],
    "test_type": "compressive",
    "test_temperature": "25 °C",
    "doi": "10.1007/s12666-024-03438-1"
  },
  {
    "composition": "Al0.5CrFeMnCo2",
    "composition_type": "atomic",
    "phase": [
      "FCC",
      "BCC"
    ],
    "ys": null,
    "uts": 1462.0,
    "strain": 30.4,
    "processes": [
      "induction melting: atmosphere: Ar",
      "annealed: temperature: 1100 °C, duration: 6 h, atmosphere: Ar",
      "quenching: medium: cold water"
    ],
    "test_type": "compressive",
    "test_temperature": "25 °C",
    "doi": "10.1007/s12666-024-03438-1"
  },
  {
    "composition": "Al0.5CrFeMnCo2",
    "composition_type": "atomic",
    "phase": [
      "FCC",
      "BCC"
    ],
    "ys": null,
    "uts": 1227.0,
    "strain": 24.7,
    "processes": [
      "induction melting: atmosphere: Ar",
      "annealed: temperature: 1200 °C, duration: 6 h, atmosphere: Ar",
      "quenching: medium: cold water"
    ],
    "test_type": "compressive",
    "test_temperature": "25 °C",
    "doi": "10.1007/s12666-024-03438-1"
  },
  {
    "composition": "FeCoCrNiMn",
    "composition_type": "atomic",
    "phase": [
      "FCC"
    ],
    "ys": 197.0,
    "uts": 474.0,
    "strain": 62.0,
    "processes": [
      "induction melting: atmosphere: vacuum, remelting times: 3",
      "homogenized: temperature: 1100 °C, duration: 6 h"
    ],
    "test_type": "tensile",
    "test_temperature": "25 °C",
    "doi": "10.1007/s13632-024-01058-1"
  },
  {
    "composition": "FeCoCrNiMn",
    "composition_type": "atomic",
    "phase": [
      "FCC"
    ],
    "ys": 799.0,
    "uts": 846.0,
    "strain": 21.0,
    "processes": [
      "induction melting: atmosphere: vacuum, remelting times: 3",
      "homogenized: temperature: 1100 °C, duration: 6 h",
      "cold rolled: reduction: 35%, temperature: 25 °C"
    ],
    "test_type": "tensile",
    "test_temperature": "25 °C",
    "doi": "10.1007/s13632-024-01058-1"
  },
  {
    "composition": "FeCoCrNiMn",
    "composition_type": "atomic",
    "phase": [
      "FCC"
    ],
    "ys": 929.0,
    "uts": 1036.0,
    "strain": 17.0,
    "processes": [
      "induction melting: atmosphere: vacuum, remelting times: 3",
      "homogenized: temperature: 1100 °C, duration: 6 h",
      "cold rolled: reduction: 45%, temperature: 25 °C"
    ],
    "test_type": "tensile",
    "test_temperature": "25 °C",
    "doi": "10.1007/s13632-024-01058-1"
  },
  {
    "composition": "FeCoCrNiMn",
    "composition_type": "atomic",
    "phase": [
      "FCC"
    ],
    "ys": null,
    "uts": null,
    "strain": 10.0,
    "processes": [
      "induction melting: atmosphere: vacuum, remelting times: 3",
      "homogenized: temperature: 1100 °C, duration: 6 h",
      "cold rolled: reduction: 85%, temperature: 25 °C"
    ],
    "test_type": "tensile",
    "test_temperature": "25 °C",
    "doi": "10.1007/s13632-024-01058-1"
  },
  {
    "composition": "CoFeNiCuMn",
    "composition_type": "atomic",
    "phase": [
      "FCC"
    ],
    "ys": 548.0,
    "uts": 730.0,
    "strain": 30.0,
    "processes": [
      "gas atomization: gas: Ar, particle size: 15-45 μm",
      "additive manufacturing: laser power: 400 W, scan speed: variable"
    ],
    "test_type": "tensile",
    "test_temperature": "25 °C",
    "doi": "10.1007/s13632-024-01110-0"
  },
  {
    "composition": "FeCoCrNiMn",
    "composition_type": "atomic",
    "phase": [
      "FCC",
      "BCC",
      "Al-Cu IMCs"
    ],
    "ys": null,
    "uts": 51.0,
    "strain": null,
    "processes": [
      "laser deposition welding: laser power: 1800 ~ 2100 W, welding speed: 5 mm/s, laser spot diameter: 2 mm, shielding gas: Ar, powder feed rate: 12 g/min"
    ],
    "test_type": "tensile",
    "test_temperature": "25 °C",
    "doi": "10.1007/s40194-023-01608-1"
  },
  {
    "composition": "CoCrNi",
    "composition_type": "atomic",
    "phase": [
      "(Fe, Ni) solid solutions",
      "Ni-Fe compounds",
      "Cr-Ti compounds"
    ],
    "ys": null,
    "uts": 319.0,
    "strain": null,
    "processes": [
      "laser welding: laser power: 1500 W, beam diameter: 2 mm, welding speed: 1 m/min, shielding gas: Ar, flow rate: 25 L/min"
    ],
    "test_type": "tensile",
    "test_temperature": "25 °C",
    "doi": "10.1007/s40194-023-01668-3"
  },
  {
    "composition": "CoCrNiFe",
    "composition_type": "atomic",
    "phase": [
      "(Fe, Ni) solid solutions",
      "Ni-Fe compounds",
      "Cr-Ti compounds"
    ],
    "ys": null,
    "uts": 377.0,
    "strain": null,
    "processes": [
      "laser welding: laser power: 1500 W, beam diameter: 2 mm, welding speed: 1 m/min, shielding gas: Ar, flow rate: 25 L/min"
    ],
    "test_type": "tensile",
    "test_temperature": "25 °C",
    "doi": "10.1007/s40194-023-01668-3"
  },
  {
    "composition": "NiFeTiHfNb",
    "composition_type": "atomic",
    "phase": null,
    "ys": null,
    "uts": 280.476,
    "strain": null,
    "processes": [
      "Friction Stir Processing (FSP): incorporation of Ni-Fe-Ti-Hf-Nb into A356 composite"
    ],
    "test_type": "tensile",
    "test_temperature": "25 °C",
    "doi": "10.1007/s40009-024-01434-z"
  },
  {
    "composition": "A356",
    "composition_type": "atomic",
    "phase": null,
    "ys": null,
    "uts": 230.0,
    "strain": null,
    "processes": null,
    "test_type": "tensile",
    "test_temperature": "25 °C",
    "doi": "10.1007/s40009-024-01434-z"
  },
  {
    "composition": "CrFeNi2V0.5",
    "composition_type": "atomic",
    "phase": [
      "FCC"
    ],
    "ys": 78.0,
    "uts": null,
    "strain": 70.0,
    "processes": [
      "arc melting: atmosphere: Ar, remelting times: 5"
    ],
    "test_type": "compressive",
    "test_temperature": "25 °C",
    "doi": "10.1007/s40195-020-01029-9"
  },
  {
    "composition": "CrFeNi2V0.5W0.25",
    "composition_type": "atomic",
    "phase": [
      "FCC",
      "σ"
    ],
    "ys": 278.0,
    "uts": null,
    "strain": 70.0,
    "processes": [
      "arc melting: atmosphere: Ar, remelting times: 5"
    ],
    "test_type": "compressive",
    "test_temperature": "25 °C",
    "doi": "10.1007/s40195-020-01029-9"
  },
  {
    "composition": "CrFeNi2V0.5W0.25",
    "composition_type": "atomic",
    "phase": [
      "FCC",
      "σ"
    ],
    "ys": 343.0,
    "uts": 640.0,
    "strain": 15.7,
    "processes": [
      "induction melting: atmosphere: Ar"
    ],
    "test_type": "tensile",
    "test_temperature": "25 °C",
    "doi": "10.1007/s40195-020-01029-9"
  },
  {
    "composition": "Al0.6CrFe2Ni2Mo0.2",
    "composition_type": "atomic",
    "phase": [
      "FCC",
      "BCC"
    ],
    "ys": 420.0,
    "uts": 700.0,
    "strain": 39.0,
    "processes": [
      "arc melting: atmosphere: Ar, remelting times: 5"
    ],
    "test_type": "tensile",
    "test_temperature": "25 °C",
    "doi": "10.1007/s40195-020-01085-1"
  },
  {
    "composition": "Al0.7CrFe2Ni2Mo0.2",
    "composition_type": "atomic",
    "phase": [
      "FCC",
      "BCC"
    ],
    "ys": 450.0,
    "uts": 750.0,
    "strain": 19.5,
    "processes": [
      "arc melting: atmosphere: Ar, remelting times: 5"
    ],
    "test_type": "tensile",
    "test_temperature": "25 °C",
    "doi": "10.1007/s40195-020-01085-1"
  },
  {
    "composition": "Al0.8CrFe2Ni2Mo0.2",
    "composition_type": "atomic",
    "phase": [
      "FCC",
      "BCC"
    ],
    "ys": 600.0,
    "uts": 900.0,
    "strain": 9.0,
    "processes": [
      "arc melting: atmosphere: Ar, remelting times: 5"
    ],
    "test_type": "tensile",
    "test_temperature": "25 °C",
    "doi": "10.1007/s40195-020-01085-1"
  },
  {
    "composition": "Al0.9CrFe2Ni2Mo0.2",
    "composition_type": "atomic",
    "phase": [
      "FCC",
      "BCC"
    ],
    "ys": 600.0,
    "uts": 900.0,
    "strain": 9.0,
    "processes": [
      "arc melting: atmosphere: Ar, remelting times: 5"
    ],
    "test_type": "tensile",
    "test_temperature": "25 °C",
    "doi": "10.1007/s40195-020-01085-1"
  },
  {
    "composition": "FeCrNiCu",
    "composition_type": "atomic",
    "phase": [
      "FCC"
    ],
    "ys": 364.7,
    "uts": 565.5,
    "strain": 21.5,
    "processes": [
      "vacuum induction melting: atmosphere: vacuum, pressure: 5 × 10^-3 Pa, current: 550 A, magnetic stirring: 5 min",
      "cooling: medium: copper crucible, rate: room temperature"
    ],
    "test_type": "tensile",
    "test_temperature": "25 °C",
    "doi": "10.1007/s40195-020-01084-2"
  },
  {
    "composition": "5% TiC/FeCrNiCu",
    "composition_type": "atomic",
    "phase": [
      "FCC",
      "TiC"
    ],
    "ys": 425.6,
    "uts": null,
    "strain": null,
    "processes": [
      "vacuum induction melting: atmosphere: vacuum, pressure: 5 × 10^-3 Pa, current: 550 A, magnetic stirring: 5 min",
      "cooling: medium: copper crucible, rate: room temperature"
    ],
    "test_type": "tensile",
    "test_temperature": "25 °C",
    "doi": "10.1007/s40195-020-01084-2"
  },
  {
    "composition": "15% TiC/FeCrNiCu",
    "composition_type": "atomic",
    "phase": [
      "FCC",
      "TiC"
    ],
    "ys": 605.1,
    "uts": 769.2,
    "strain": 6.1,
    "processes": [
      "vacuum induction melting: atmosphere: vacuum, pressure: 5 × 10^-3 Pa, current: 550 A, magnetic stirring: 5 min",
      "cooling: medium: copper crucible, rate: room temperature"
    ],
    "test_type": "tensile",
    "test_temperature": "25 °C",
    "doi": "10.1007/s40195-020-01084-2"
  },
  {
    "composition": "AlCoCrFeNi2.2",
    "composition_type": "atomic",
    "phase": [
      "FCC",
      "B2"
    ],
    "ys": null,
    "uts": 900.0,
    "strain": 18.0,
    "processes": [
      "induction melting: atmosphere: Ar",
      "homogenized: temperature: 900 °C, duration: 4 h, atmosphere: Ar",
      "quenching: medium: water"
    ],
    "test_type": "tensile",
    "test_temperature": "25 °C",
    "doi": "10.1007/s40195-021-01196-3"
  },
  {
    "composition": "AlCoCrFeNi2.2",
    "composition_type": "atomic",
    "phase": [
      "FCC",
      "B2"
    ],
    "ys": null,
    "uts": null,
    "strain": 30.0,
    "processes": [
      "induction melting: atmosphere: Ar",
      "homogenized: temperature: 1000 °C, duration: 4 h, atmosphere: Ar",
      "quenching: medium: water"
    ],
    "test_type": "tensile",
    "test_temperature": "25 °C",
    "doi": "10.1007/s40195-021-01196-3"
  },
  {
    "composition": "AlCoCrFeNi2.2",
    "composition_type": "atomic",
    "phase": [
      "FCC",
      "B2"
    ],
    "ys": null,
    "uts": null,
    "strain": 30.0,
    "processes": [
      "induction melting: atmosphere: Ar",
      "homogenized: temperature: 1100 °C, duration: 4 h, atmosphere: Ar",
      "quenching: medium: water"
    ],
    "test_type": "tensile",
    "test_temperature": "25 °C",
    "doi": "10.1007/s40195-021-01196-3"
  },
  {
    "composition": "HfNbTaTiZr",
    "composition_type": "atomic",
    "phase": [
      "BCC"
    ],
    "ys": null,
    "uts": null,
    "strain": null,
    "processes": null,
    "test_type": "tensile",
    "test_temperature": "25 °C",
    "doi": "10.1007/s40195-021-01252-y"
  },
  {
    "composition": "NbTaTi",
    "composition_type": "atomic",
    "phase": [
      "BCC"
    ],
    "ys": null,
    "uts": null,
    "strain": null,
    "processes": null,
    "test_type": "tensile",
    "test_temperature": "25 °C",
    "doi": "10.1007/s40195-021-01252-y"
  },
  {
    "composition": "NbTiZr",
    "composition_type": "atomic",
    "phase": [
      "BCC"
    ],
    "ys": null,
    "uts": null,
    "strain": null,
    "processes": null,
    "test_type": "tensile",
    "test_temperature": "25 °C",
    "doi": "10.1007/s40195-021-01252-y"
  },
  {
    "composition": "Hf0.5Nb0.5Ta0.5Ti1.5Zr",
    "composition_type": "atomic",
    "phase": [
      "BCC"
    ],
    "ys": null,
    "uts": null,
    "strain": null,
    "processes": null,
    "test_type": "tensile",
    "test_temperature": "25 °C",
    "doi": "10.1007/s40195-021-01252-y"
  },
  {
    "composition": "CoCrFeAlNi1.5",
    "composition_type": "atomic",
    "phase": [
      "FCC",
      "BCC"
    ],
    "ys": null,
    "uts": null,
    "strain": 0.0,
    "processes": null,
    "test_type": "tensile",
    "test_temperature": "25 °C",
    "doi": "10.1007/s40195-021-01252-y"
  },
  {
    "composition": "Al0.5CoCrFeMo0.2Ni",
    "composition_type": "atomic",
    "phase": [
      "FCC",
      "BCC",
      "IM"
    ],
    "ys": 556.0,
    "uts": null,
    "strain": 18.0,
    "processes": null,
    "test_type": "compressive",
    "test_temperature": "25 °C",
    "doi": "10.1007/s40195-021-01252-y"
  },
  {
    "composition": "Al0.5CoCrFeMo0.3Ni",
    "composition_type": "atomic",
    "phase": [
      "FCC",
      "BCC",
      "IM"
    ],
    "ys": null,
    "uts": null,
    "strain": null,
    "processes": null,
    "test_type": "compressive",
    "test_temperature": "25 °C",
    "doi": "10.1007/s40195-021-01252-y"
  },
  {
    "composition": "Al0.5CoCrFeMo0.4Ni",
    "composition_type": "atomic",
    "phase": [
      "FCC",
      "BCC",
      "IM"
    ],
    "ys": null,
    "uts": null,
    "strain": null,
    "processes": null,
    "test_type": "compressive",
    "test_temperature": "25 °C",
    "doi": "10.1007/s40195-021-01252-y"
  },
  {
    "composition": "Ti2ZrHf0.5VNb0",
    "composition_type": "atomic",
    "phase": [
      "BCC"
    ],
    "ys": 1160.0,
    "uts": null,
    "strain": 50.0,
    "processes": [
      "arc melting: atmosphere: Ar, remelting times: 7"
    ],
    "test_type": "compressive",
    "test_temperature": "25 °C",
    "doi": "10.1007/s40195-019-00921-3"
  },
  {
    "composition": "Ti2ZrHf0.5VNb0.25",
    "composition_type": "atomic",
    "phase": [
      "BCC"
    ],
    "ys": null,
    "uts": null,
    "strain": 50.0,
    "processes": [
      "arc melting: atmosphere: Ar, remelting times: 7"
    ],
    "test_type": "compressive",
    "test_temperature": "25 °C",
    "doi": "10.1007/s40195-019-00921-3"
  },
  {
    "composition": "Ti2ZrHf0.5VNb0.5",
    "composition_type": "atomic",
    "phase": [
      "BCC"
    ],
    "ys": null,
    "uts": null,
    "strain": 50.0,
    "processes": [
      "arc melting: atmosphere: Ar, remelting times: 7"
    ],
    "test_type": "compressive",
    "test_temperature": "25 °C",
    "doi": "10.1007/s40195-019-00921-3"
  },
  {
    "composition": "Ti2ZrHf0.5VNb0.75",
    "composition_type": "atomic",
    "phase": [
      "BCC"
    ],
    "ys": null,
    "uts": null,
    "strain": 50.0,
    "processes": [
      "arc melting: atmosphere: Ar, remelting times: 7"
    ],
    "test_type": "compressive",
    "test_temperature": "25 °C",
    "doi": "10.1007/s40195-019-00921-3"
  },
  {
    "composition": "Ti2ZrHf0.5VNb1",
    "composition_type": "atomic",
    "phase": [
      "BCC"
    ],
    "ys": 980.0,
    "uts": null,
    "strain": 50.0,
    "processes": [
      "arc melting: atmosphere: Ar, remelting times: 7"
    ],
    "test_type": "compressive",
    "test_temperature": "25 °C",
    "doi": "10.1007/s40195-019-00921-3"
  },
  {
    "composition": "Ti2ZrHf0.5VNb0",
    "composition_type": "atomic",
    "phase": [
      "BCC"
    ],
    "ys": 405.0,
    "uts": null,
    "strain": null,
    "processes": [
      "arc melting: atmosphere: Ar, remelting times: 7"
    ],
    "test_type": "compressive",
    "test_temperature": "873 K",
    "doi": "10.1007/s40195-019-00921-3"
  },
  {
    "composition": "Ti2ZrHf0.5VNb0.5",
    "composition_type": "atomic",
    "phase": [
      "BCC"
    ],
    "ys": null,
    "uts": null,
    "strain": null,
    "processes": [
      "arc melting: atmosphere: Ar, remelting times: 7"
    ],
    "test_type": "compressive",
    "test_temperature": "873 K",
    "doi": "10.1007/s40195-019-00921-3"
  },
  {
    "composition": "Ti2ZrHf0.5VNb1",
    "composition_type": "atomic",
    "phase": [
      "BCC"
    ],
    "ys": 859.0,
    "uts": null,
    "strain": null,
    "processes": [
      "arc melting: atmosphere: Ar, remelting times: 7"
    ],
    "test_type": "compressive",
    "test_temperature": "873 K",
    "doi": "10.1007/s40195-019-00921-3"
  },
  {
    "composition": "Ti2ZrHf0.5VNb0",
    "composition_type": "atomic",
    "phase": [
      "BCC"
    ],
    "ys": 85.0,
    "uts": null,
    "strain": null,
    "processes": [
      "arc melting: atmosphere: Ar, remelting times: 7"
    ],
    "test_type": "compressive",
    "test_temperature": "1073 K",
    "doi": "10.1007/s40195-019-00921-3"
  },
  {
    "composition": "Ti2ZrHf0.5VNb0.5",
    "composition_type": "atomic",
    "phase": [
      "BCC"
    ],
    "ys": null,
    "uts": null,
    "strain": null,
    "processes": [
      "arc melting: atmosphere: Ar, remelting times: 7"
    ],
    "test_type": "compressive",
    "test_temperature": "1073 K",
    "doi": "10.1007/s40195-019-00921-3"
  },
  {
    "composition": "Ti2ZrHf0.5VNb1",
    "composition_type": "atomic",
    "phase": [
      "BCC"
    ],
    "ys": 195.0,
    "uts": null,
    "strain": null,
    "processes": [
      "arc melting: atmosphere: Ar, remelting times: 7"
    ],
    "test_type": "compressive",
    "test_temperature": "1073 K",
    "doi": "10.1007/s40195-019-00921-3"
  },
  {
    "composition": "CoCrFeNi-0.6C",
    "composition_type": "atomic",
    "phase": [
      "FCC"
    ],
    "ys": 249.0,
    "uts": 657.0,
    "strain": 80.0,
    "processes": [
      "induction melting: atmosphere: vacuum",
      "homogenized: temperature: 1200 °C, duration: 3 h",
      "annealed: temperature: 1100 °C, duration: 3 h, atmosphere: not specified"
    ],
    "test_type": "tensile",
    "test_temperature": "25 °C",
    "doi": "10.1007/s40195-021-01268-4"
  },
  {
    "composition": "CoCrFeNi-0.6C",
    "composition_type": "atomic",
    "phase": null,
    "ys": 556.0,
    "uts": 818.0,
    "strain": 45.0,
    "processes": [
      "induction melting: atmosphere: vacuum",
      "homogenized: temperature: 1200 °C, duration: 3 h",
      "cold rolled: reduction: 50%, temperature: not specified",
      "annealed: temperature: 1100 °C, duration: 3 h, atmosphere: not specified",
      "cold rolled: reduction: 80%, temperature: not specified",
      "annealed: temperature: 900 °C, duration: 1 h, atmosphere: not specified",
      "quenching: medium: water"
    ],
    "test_type": "tensile",
    "test_temperature": "25 °C",
    "doi": "10.1007/s40195-021-01268-4"
  },
  {
    "composition": "Ni32Co30Cr10Fe10Al18",
    "composition_type": "atomic",
    "phase": [
      "FCC",
      "B2"
    ],
    "ys": 516.0,
    "uts": 1342.0,
    "strain": 36.3,
    "processes": [
      "additive manufacturing: system: LSF-VI, atmosphere: Ar, oxygen content: <50 ppm"
    ],
    "test_type": "tensile",
    "test_temperature": "25 °C",
    "doi": "10.1007/s40195-022-01393-8"
  },
  {
    "composition": "Ni32Co30Cr10Fe10Al18",
    "composition_type": "atomic",
    "phase": [
      "FCC",
      "B2"
    ],
    "ys": 281.0,
    "uts": 329.0,
    "strain": null,
    "processes": [
      "additive manufacturing: system: LSF-VI, atmosphere: Ar, oxygen content: <50 ppm"
    ],
    "test_type": "tensile",
    "test_temperature": "760 °C",
    "doi": "10.1007/s40195-022-01393-8"
  },
  {
    "composition": "Ni32Co30Cr10Fe10Al18",
    "composition_type": "atomic",
    "phase": [
      "FCC",
      "B2"
    ],
    "ys": null,
    "uts": 62.0,
    "strain": null,
    "processes": [
      "additive manufacturing: system: LSF-VI, atmosphere: Ar, oxygen content: <50 ppm"
    ],
    "test_type": "tensile",
    "test_temperature": "982 °C",
    "doi": "10.1007/s40195-022-01393-8"
  },
  {
    "composition": "AlCoCr0FeNi2.1",
    "composition_type": "atomic",
    "phase": [
      "FCC",
      "B2"
    ],
    "ys": 768.0,
    "uts": null,
    "strain": null,
    "processes": [
      ": arc melting: atmosphere: Ar"
    ],
    "test_type": "compressive",
    "test_temperature": "25 °C",
    "doi": "10.1007/s40195-021-01303-4"
  },
  {
    "composition": "AlCoCr0.25FeNi2.1",
    "composition_type": "atomic",
    "phase": [
      "FCC",
      "B2"
    ],
    "ys": 617.0,
    "uts": 3161.0,
    "strain": 47.5,
    "processes": [
      ": arc melting: atmosphere: Ar"
    ],
    "test_type": "compressive",
    "test_temperature": "25 °C",
    "doi": "10.1007/s40195-021-01303-4"
  },
  {
    "composition": "AlCoCr0.5FeNi2.1",
    "composition_type": "atomic",
    "phase": [
      "FCC",
      "B2"
    ],
    "ys": 617.0,
    "uts": 3167.0,
    "strain": 47.6,
    "processes": [
      ": arc melting: atmosphere: Ar"
    ],
    "test_type": "compressive",
    "test_temperature": "25 °C",
    "doi": "10.1007/s40195-021-01303-4"
  },
  {
    "composition": "AlCoCr0.5FeNi2.1",
    "composition_type": "atomic",
    "phase": [
      "FCC",
      "B2"
    ],
    "ys": 536.5,
    "uts": 1062.0,
    "strain": 13.8,
    "processes": [
      ": arc melting: atmosphere: Ar"
    ],
    "test_type": "tensile",
    "test_temperature": "25 °C",
    "doi": "10.1007/s40195-021-01303-4"
  },
  {
    "composition": "AlCoCr0.5FeNi2.1",
    "composition_type": "atomic",
    "phase": [
      "FCC",
      "B2"
    ],
    "ys": 362.0,
    "uts": null,
    "strain": null,
    "processes": [
      ": arc melting: atmosphere: Ar"
    ],
    "test_type": "compressive",
    "test_temperature": "700 °C",
    "doi": "10.1007/s40195-021-01303-4"
  },
  {
    "composition": "AlCoCr0.5FeNi2.1",
    "composition_type": "atomic",
    "phase": [
      "FCC",
      "B2"
    ],
    "ys": 85.0,
    "uts": null,
    "strain": null,
    "processes": [
      ": arc melting: atmosphere: Ar"
    ],
    "test_type": "compressive",
    "test_temperature": "900 °C",
    "doi": "10.1007/s40195-021-01303-4"
  },
  {
    "composition": "TiVTa",
    "composition_type": "atomic",
    "phase": null,
    "ys": 813.0,
    "uts": null,
    "strain": 17.0,
    "processes": [
      "levitation melting: atmosphere: Ar, remelting times: 3"
    ],
    "test_type": "tensile",
    "test_temperature": "25 °C",
    "doi": "10.1007/s40195-022-01494-4"
  },
  {
    "composition": "TiVTaNb",
    "composition_type": "atomic",
    "phase": null,
    "ys": 702.0,
    "uts": null,
    "strain": 26.0,
    "processes": [
      "levitation melting: atmosphere: Ar, remelting times: 3"
    ],
    "test_type": "tensile",
    "test_temperature": "25 °C",
    "doi": "10.1007/s40195-022-01494-4"
  },
  {
    "composition": "AlCoCrFeNi2.1",
    "composition_type": "atomic",
    "phase": [
      "FCC",
      "BCC/B2"
    ],
    "ys": 1071.0,
    "uts": 1289.0,
    "strain": null,
    "processes": [
      "gas atomization",
      "additive manufacturing: scan speed: variable, laser power: variable"
    ],
    "test_type": "tensile",
    "test_temperature": "25 °C",
    "doi": "10.1007/s40195-023-01551-6"
  },
  {
    "composition": "Ti30Ni30Fe10Hf10Nb20",
    "composition_type": "atomic",
    "phase": [
      "B2",
      "BCC"
    ],
    "ys": 1409.0,
    "uts": 1409.0,
    "strain": 3.1,
    "processes": [
      "arc melting: atmosphere: Ar, remelting times: 5",
      "directional solidification: growth rate: 60 mm/h"
    ],
    "test_type": "tensile",
    "test_temperature": "25 °C",
    "doi": "10.1007/s40195-022-01434-2"
  },
  {
    "composition": "Ti30Ni30Fe10Hf10Nb20",
    "composition_type": "atomic",
    "phase": [
      "B2",
      "BCC"
    ],
    "ys": 708.0,
    "uts": null,
    "strain": 0.6,
    "processes": [
      "arc melting: atmosphere: Ar, remelting times: 5",
      "tilting-cast"
    ],
    "test_type": "tensile",
    "test_temperature": "25 °C",
    "doi": "10.1007/s40195-022-01434-2"
  },
  {
    "composition": "Ti30Ni30Fe10Hf10Nb20",
    "composition_type": "atomic",
    "phase": [
      "B2",
      "BCC"
    ],
    "ys": 767.0,
    "uts": null,
    "strain": 0.8,
    "processes": [
      "arc melting: atmosphere: Ar, remelting times: 5",
      "directional solidification: growth rate: 1 mm/h"
    ],
    "test_type": "tensile",
    "test_temperature": "25 °C",
    "doi": "10.1007/s40195-022-01434-2"
  },
  {
    "composition": "Ti30Ni30Fe10Hf10Nb20",
    "composition_type": "atomic",
    "phase": [
      "B2",
      "BCC"
    ],
    "ys": 881.0,
    "uts": null,
    "strain": 1.2,
    "processes": [
      "arc melting: atmosphere: Ar, remelting times: 5",
      "directional solidification: growth rate: 180 mm/h"
    ],
    "test_type": "tensile",
    "test_temperature": "25 °C",
    "doi": "10.1007/s40195-022-01434-2"
  },
  {
    "composition": "(CoCrNi)82Al9Ti9",
    "composition_type": "atomic",
    "phase": [
      "FCC",
      "BCC"
    ],
    "ys": null,
    "uts": null,
    "strain": null,
    "processes": [
      "selective laser melting: volumetric energy density: 440 J/mm3"
    ],
    "test_type": "tensile",
    "test_temperature": "25 °C",
    "doi": "10.1007/s40195-024-01684-2"
  },
  {
    "composition": "Mo0.25V0.25Ti1.5Zr0.5Nb0",
    "composition_type": "atomic",
    "phase": [
      "BCC#1",
      "HCP"
    ],
    "ys": null,
    "uts": null,
    "strain": null,
    "processes": [
      "arc melting: atmosphere: Ar, remelting times: 5",
      "annealed: temperature: 1200 °C, duration: 24 h, atmosphere: air"
    ],
    "test_type": "compressive",
    "test_temperature": "25 °C",
    "doi": "10.1007/s40195-022-01399-2"
  },
  {
    "composition": "Mo0.25V0.25Ti1.5Zr0.5Nb0.25",
    "composition_type": "atomic",
    "phase": [
      "BCC#1",
      "BCC#2",
      "HCP"
    ],
    "ys": 1099.05,
    "uts": 1473.81,
    "strain": null,
    "processes": [
      "arc melting: atmosphere: Ar, remelting times: 5",
      "annealed: temperature: 1200 °C, duration: 24 h, atmosphere: air"
    ],
    "test_type": "compressive",
    "test_temperature": "25 °C",
    "doi": "10.1007/s40195-022-01399-2"
  },
  {
    "composition": "Mo0.25V0.25Ti1.5Zr0.5Nb0.5",
    "composition_type": "atomic",
    "phase": [
      "BCC#1",
      "BCC#2",
      "HCP"
    ],
    "ys": null,
    "uts": null,
    "strain": null,
    "processes": [
      "arc melting: atmosphere: Ar, remelting times: 5",
      "annealed: temperature: 1200 °C, duration: 24 h, atmosphere: air"
    ],
    "test_type": "compressive",
    "test_temperature": "25 °C",
    "doi": "10.1007/s40195-022-01399-2"
  },
  {
    "composition": "Mo0.25V0.25Ti1.5Zr0.5Nb0.75",
    "composition_type": "atomic",
    "phase": [
      "BCC#1",
      "BCC#2",
      "HCP"
    ],
    "ys": null,
    "uts": null,
    "strain": null,
    "processes": [
      "arc melting: atmosphere: Ar, remelting times: 5",
      "annealed: temperature: 1200 °C, duration: 24 h, atmosphere: air"
    ],
    "test_type": "compressive",
    "test_temperature": "25 °C",
    "doi": "10.1007/s40195-022-01399-2"
  },
  {
    "composition": "Mo0.25V0.25Ti1.5Zr0.5Nb1.0",
    "composition_type": "atomic",
    "phase": [
      "BCC#1",
      "BCC#2",
      "HCP"
    ],
    "ys": null,
    "uts": null,
    "strain": 28.32,
    "processes": [
      "arc melting: atmosphere: Ar, remelting times: 5",
      "annealed: temperature: 1200 °C, duration: 24 h, atmosphere: air"
    ],
    "test_type": "compressive",
    "test_temperature": "25 °C",
    "doi": "10.1007/s40195-022-01399-2"
  },
  {
    "composition": "Fe40Co20Cr20Mn10Ni10",
    "composition_type": "atomic",
    "phase": [
      "FCC",
      "HCP"
    ],
    "ys": null,
    "uts": null,
    "strain": null,
    "processes": null,
    "test_type": "tensile",
    "test_temperature": "25 °C",
    "doi": "10.1007/s40843-020-1319-3"
  },
  {
    "composition": "Fe40Co20Cr20Mn10Ni10",
    "composition_type": "atomic",
    "phase": [
      "FCC",
      "HCP"
    ],
    "ys": null,
    "uts": null,
    "strain": null,
    "processes": null,
    "test_type": "compressive",
    "test_temperature": "25 °C",
    "doi": "10.1007/s40843-020-1319-3"
  },
  {
    "composition": "Al17Cr10Fe33Ni36Mo2Ti2",
    "composition_type": "atomic",
    "phase": [
      "FCC",
      "B2"
    ],
    "ys": 623.0,
    "uts": 835.5,
    "strain": 2.3,
    "processes": [
      "vacuum induction melting: atmosphere: vacuum, remelting times: 1",
      "cooling: medium: vacuum, rate: extremely slow"
    ],
    "test_type": "tensile",
    "test_temperature": "25 °C",
    "doi": "10.1007/s40195-024-01752-7"
  },
  {
    "composition": "Al17Cr10Fe33Ni36Mo2Ti2",
    "composition_type": "atomic",
    "phase": [
      "FCC",
      "B2"
    ],
    "ys": null,
    "uts": 892.3,
    "strain": 10.6,
    "processes": [
      "vacuum induction melting: atmosphere: vacuum, remelting times: 1",
      "homogenized: temperature: 1250 °C, duration: 6 h"
    ],
    "test_type": "tensile",
    "test_temperature": "25 °C",
    "doi": "10.1007/s40195-024-01752-7"
  },
  {
    "composition": "Ti2VZrNb0.5Al0.5",
    "composition_type": "atomic",
    "phase": null,
    "ys": 1273.0,
    "uts": null,
    "strain": 50.0,
    "processes": null,
    "test_type": "compressive",
    "test_temperature": "25 °C",
    "doi": "10.1007/s40843-022-2045-4"
  },
  {
    "composition": "AlTiVCoNi",
    "composition_type": "atomic",
    "phase": [
      "L21",
      "BCC"
    ],
    "ys": 1600.0,
    "uts": null,
    "strain": null,
    "processes": [
      "annealed: temperature: 1200 °C, duration: 24 h"
    ],
    "test_type": "compressive",
    "test_temperature": "25 °C",
    "doi": "10.1007/s40843-022-2178-x"
  },
  {
    "composition": "AlTiVCoNi",
    "composition_type": "atomic",
    "phase": [
      "L21",
      "BCC"
    ],
    "ys": 1600.0,
    "uts": null,
    "strain": null,
    "processes": [
      "annealed: temperature: 1200 °C, duration: 24 h"
    ],
    "test_type": "compressive",
    "test_temperature": "600 °C",
    "doi": "10.1007/s40843-022-2178-x"
  },
  {
    "composition": "Ti62Nb12Mo12Ta12W2",
    "composition_type": "atomic",
    "phase": [
      "BCC",
      "FCC"
    ],
    "ys": 2030.0,
    "uts": null,
    "strain": 9.4,
    "processes": [
      "mechanical alloying: duration: 50 h, ball size: < 100 μm, ball to powder ratio: 10:1, rotation speed: 300 r/min",
      "spark plasma sintering: temperature: 1600 °C, pressure: 50 MPa, duration: 10 min",
      "cooling: medium: furnace, rate: to 100 °C"
    ],
    "test_type": "compressive",
    "test_temperature": "25 °C",
    "doi": "10.1007/s40195-024-01718-9"
  },
  {
    "composition": "Ti62Nb12Mo12Ta12W2",
    "composition_type": "atomic",
    "phase": [
      "BCC",
      "FCC"
    ],
    "ys": 280.0,
    "uts": null,
    "strain": null,
    "processes": [
      "mechanical alloying: duration: 50 h, ball size: < 100 μm, ball to powder ratio: 10:1, rotation speed: 300 r/min",
      "spark plasma sintering: temperature: 1550 °C, pressure: 50 MPa, duration: 10 min",
      "cooling: medium: furnace, rate: to 100 °C"
    ],
    "test_type": "compressive",
    "test_temperature": "1000 °C",
    "doi": "10.1007/s40195-024-01718-9"
  },
  {
    "composition": "Ti62Nb12Mo12Ta12W2",
    "composition_type": "atomic",
    "phase": [
      "BCC",
      "FCC"
    ],
    "ys": 253.0,
    "uts": null,
    "strain": null,
    "processes": [
      "mechanical alloying: duration: 50 h, ball size: < 100 μm, ball to powder ratio: 10:1, rotation speed: 300 r/min",
      "spark plasma sintering: temperature: 1600 °C, pressure: 50 MPa, duration: 10 min",
      "cooling: medium: furnace, rate: to 100 °C"
    ],
    "test_type": "compressive",
    "test_temperature": "1000 °C",
    "doi": "10.1007/s40195-024-01718-9"
  },
  {
    "composition": "Ti62Nb12Mo12Ta12W2",
    "composition_type": "atomic",
    "phase": [
      "BCC",
      "FCC"
    ],
    "ys": 212.0,
    "uts": null,
    "strain": null,
    "processes": [
      "mechanical alloying: duration: 50 h, ball size: < 100 μm, ball to powder ratio: 10:1, rotation speed: 300 r/min",
      "spark plasma sintering: temperature: 1700 °C, pressure: 50 MPa, duration: 10 min",
      "cooling: medium: furnace, rate: to 100 °C"
    ],
    "test_type": "compressive",
    "test_temperature": "1000 °C",
    "doi": "10.1007/s40195-024-01718-9"
  },
  {
    "composition": "HfNbTaTiZr",
    "composition_type": "atomic",
    "phase": [
      "BCC"
    ],
    "ys": 740.0,
    "uts": 800.0,
    "strain": 43.0,
    "processes": [
      "arc melting: atmosphere: Ar",
      "cold rolled: reduction: 60%",
      "annealed: temperature: 1050 °C, duration: 2 h, atmosphere: sealed tubes",
      "quenching: medium: water"
    ],
    "test_type": "tensile",
    "test_temperature": "25 °C",
    "doi": "10.1007/s40195-025-01826-0"
  },
  {
    "composition": "HfNbTaTiZr",
    "composition_type": "atomic",
    "phase": [
      "BCC"
    ],
    "ys": 852.0,
    "uts": 900.0,
    "strain": 43.0,
    "processes": [
      "arc melting: atmosphere: Ar",
      "cold rolled: reduction: 60%",
      "annealed: temperature: 1050 °C, duration: 2 h, atmosphere: sealed tubes",
      "quenching: medium: water"
    ],
    "test_type": "tensile",
    "test_temperature": "25 °C",
    "doi": "10.1007/s40195-025-01826-0"
  },
  {
    "composition": "CoCrFeNiMnWx",
    "composition_type": "atomic",
    "phase": [
      "FCC"
    ],
    "ys": 1000.0,
    "uts": 1000.0,
    "strain": null,
    "processes": [
      "mechanical alloying: duration: 25 h, rotation speed: 270 rpm",
      "plasma spheroidization: power: 10-15 kW, pressure: 10-15 psia",
      "additive manufacturing: laser power: varied, scan speed: varied"
    ],
    "test_type": "tensile",
    "test_temperature": "-196 °C",
    "doi": "10.1007/s40964-024-00697-8"
  },
  {
    "composition": "CoMoMnNiV",
    "composition_type": "atomic",
    "phase": [
      "HCP",
      "FCC",
      "BCC"
    ],
    "ys": null,
    "uts": 238.3,
    "strain": null,
    "processes": [
      "mechanical alloying: duration: 40 h, ball size: 4-14 mm, ball to powder ratio: 14:1, rotation speed: 300 rpm",
      "stir casting: temperature: 750 °C, stirring speed: 400 rpm, duration: 20 min",
      "ultrasonic vibration: frequency: 18 kHz, power: 3.5 kW, duration: 8 min",
      "squeeze casting: pressure: 80 MPa"
    ],
    "test_type": "tensile",
    "test_temperature": "25 °C",
    "doi": "10.1007/s40962-023-01042-5"
  },
  {
    "composition": "CoCrFeMnNi",
    "composition_type": "atomic",
    "phase": [
      "fcc"
    ],
    "ys": 516.0,
    "uts": 600.0,
    "strain": 31.0,
    "processes": [
      "gas atomization",
      "additive manufacturing: laser power: 96 W"
    ],
    "test_type": "tensile",
    "test_temperature": "25 °C",
    "doi": "10.1007/s40964-022-00301-x"
  },
  {
    "composition": "NbMoTiVW",
    "composition_type": "atomic",
    "phase": [
      "primary BCC",
      "secondary BCC"
    ],
    "ys": 2242.0,
    "uts": 2532.0,
    "strain": 15.31,
    "processes": null,
    "test_type": "compressive",
    "test_temperature": "25 °C",
    "doi": "10.1007/s41230-022-1206-z"
