Repository: Sci-Extract/sisyphus

# Step through _sisyphus_ extraction process
Author: Soike Yuan  date: 1/12/2025

Prerequisite: Assumed that you have installed sisyphus on your machine and add .env file to your root path which contains API key. :shipit:

## Below is the file structure of the project,

```
├─ README.md                        
├─ pyproject.toml                   # Python project metadata and dependencies
├─ data/                            # Extracted data of high entropy alloys
├─ notebooks/                       # Jupyter notebooks
├─ db/                              # sql databases
├─ record/                          # record sql database
│─ sisyphus/

File: notebooks/heas_result.json (part 8 of 64)
[
  },
  {
    "composition": "NbMoTiVWSi0.1",
    "composition_type": "atomic",
    "phase": [
      "eutectic structure",
      "silicide phase",
      "secondary BCC phase"
    ],
    "ys": 2298.0,
    "uts": 2532.0,
    "strain": 12.02,
    "processes": null,
    "test_type": "compressive",
    "test_temperature": "25 °C",
    "doi": "10.1007/s41230-022-1206-z"
  },
  {
    "composition": "AlCrCuFeMn1.5",
    "composition_type": "atomic",
    "phase": [
      "BCC",
      "FCC",
      "ordered BCC"
    ],
    "ys": 960.0,
    "uts": 1700.0,
    "strain": 27.5,
    "processes": [
      "vacuum arc melting"
    ],
    "test_type": "compressive",
    "test_temperature": "25 °C",
    "doi": "10.1007/s41230-024-3031-z"
  },
  {
    "composition": "Al0.4CoCrFe2Ni2 + 2.5vol.% TiO2",
    "composition_type": "atomic",
    "phase": [
      "γ′ phases",
      "FCC"
    ],
    "ys": null,
    "uts": 489.0,
    "strain": null,
    "processes": [
      "vacuum arc melting"
    ],
    "test_type": "tensile",
    "test_temperature": "25 °C",
    "doi": "10.1007/s41230-022-2124-9"
  },
  {
    "composition": "Al80Mg5Li5Zn5Cu5",
    "composition_type": "atomic",
    "phase": null,
    "ys": null,
    "uts": null,
    "strain": null,
    "processes": [
      "isothermal heat treatment: temperature: 520 °C, duration: 30 min"
    ],
    "test_type": "compressive",
    "test_temperature": "25 °C",
    "doi": "10.1007/s41230-022-2069-z"
  },
  {
    "composition": "V0.2FeCoNiCu/TiC",
    "composition_type": "atomic",
    "phase": [
      "FCC",
      "Laves"
    ],
    "ys": null,
    "uts": null,
    "strain": null,
    "processes": [
      "induction melting: atmosphere: Ar"
    ],
    "test_type": "tensile",
    "test_temperature": "25 °C",
    "doi": "10.1007/s42243-021-00628-9"
  },
  {
    "composition": "V0.4FeCoNiCu/TiC",
    "composition_type": "atomic",
    "phase": [
      "FCC",
      "Laves"
    ],
    "ys": null,
    "uts": null,
    "strain": null,
    "processes": [
      "induction melting: atmosphere: Ar"
    ],
    "test_type": "tensile",
    "test_temperature": "25 °C",
    "doi": "10.1007/s42243-021-00628-9"
  },
  {
    "composition": "V0.6FeCoNiCu/TiC",
    "composition_type": "atomic",
    "phase": [
      "FCC"
    ],
    "ys": null,
    "uts": null,
    "strain": null,
    "processes": [
      "induction melting: atmosphere: Ar"
    ],
    "test_type": "tensile",
    "test_temperature": "25 °C",
    "doi": "10.1007/s42243-021-00628-9"
  },
  {
    "composition": "Ti30Zr20Ta20Nb20Sn10",
    "composition_type": "atomic",
    "phase": [
      "BCC"
    ],
    "ys": null,
    "uts": 2571.8,
    "strain": 12.0,
    "processes": null,
    "test_type": "compressive",
    "test_temperature": "25 °C",
    "doi": "10.1007/s41230-022-1196-x"
  },
  {
    "composition": "FeCoCrMn",
    "composition_type": "atomic",
    "phase": [
      "FCC",
      "σ"
    ],
    "ys": 1431.0,
    "uts": 1613.0,
    "strain": 1.0,
    "processes": [
      "arc melting: atmosphere: not specified, remelting times: 5",
      "furnace cooling: medium: not specified, rate: not specified"
    ],
    "test_type": "compressive",
    "test_temperature": "25 °C",
    "doi": "10.1007/s42114-021-00340-y"
  },
  {
    "composition": "FeCoCrMn",
    "composition_type": "atomic",
    "phase": [
      "FCC",
      "σ"
    ],
    "ys": 758.0,
    "uts": null,
    "strain": 12.6,
    "processes": [
      "arc melting: atmosphere: not specified, remelting times: 5",
      "furnace cooling: medium: not specified, rate: not specified"
    ],
    "test_type": "compressive",
    "test_temperature": "400 °C",
    "doi": "10.1007/s42114-021-00340-y"
  },
  {
    "composition": "FeCoCrMn",
    "composition_type": "atomic",
    "phase": [
      "FCC",
      "σ"
    ],
    "ys": 648.0,
    "uts": null,
    "strain": 12.4,
    "processes": [
      "arc melting: atmosphere: not specified, remelting times: 5",
      "furnace cooling: medium: not specified, rate: not specified"
    ],
    "test_type": "compressive",
    "test_temperature": "500 °C",
    "doi": "10.1007/s42114-021-00340-y"
  },
  {
    "composition": "FeCoCrMn",
    "composition_type": "atomic",
    "phase": [
      "FCC",
      "σ"
    ],
    "ys": 475.0,
    "uts": null,
    "strain": 12.4,
    "processes": [
      "arc melting: atmosphere: not specified, remelting times: 5",
      "furnace cooling: medium: not specified, rate: not specified"
    ],
    "test_type": "compressive",
    "test_temperature": "600 °C",
    "doi": "10.1007/s42114-021-00340-y"
  },
  {
    "composition": "FeCrCoNi",
    "composition_type": "atomic",
    "phase": [
      "FCC"
    ],
    "ys": 162.0,
    "uts": 452.0,
    "strain": 70.6,
    "processes": [
      "vacuum inductive melting: atmosphere: Ar, pressure: 1.013 × 10^4 Pa"
    ],
    "test_type": "tensile",
    "test_temperature": "25 °C",
    "doi": "10.1007/s42243-020-00472-3"
  },
  {
    "composition": "FeCrCoNi + 5 vol.% (TiC + SiC)",
    "composition_type": "atomic",
    "phase": [
      "FCC",
      "TiC",
      "SiC"
    ],
    "ys": 420.0,
    "uts": 722.0,
    "strain": 31.0,
    "processes": [
      "vacuum inductive melting: atmosphere: Ar, pressure: 1.013 × 10^4 Pa"
    ],
    "test_type": "tensile",
    "test_temperature": "25 °C",
    "doi": "10.1007/s42243-020-00472-3"
  },
  {
    "composition": "FeCrCoNi + 10 vol.% (TiC + SiC)",
    "composition_type": "atomic",
    "phase": [
      "FCC",
      "TiC",
      "SiC"
    ],
    "ys": 466.0,
    "uts": 783.0,
    "strain": 28.6,
    "processes": [
      "vacuum inductive melting: atmosphere: Ar, pressure: 1.013 × 10^4 Pa"
    ],
    "test_type": "tensile",
    "test_temperature": "25 °C",
    "doi": "10.1007/s42243-020-00472-3"
  },
  {
    "composition": "CoFeCu3.5Mn3.5Cr",
    "composition_type": "atomic",
    "phase": [
      "FCC1",
      "FCC2"
    ],
    "ys": null,
    "uts": null,
    "strain": null,
    "processes": [
      "arc melting: atmosphere: Ar"
    ],
    "test_type": "tensile",
    "test_temperature": "25 °C",
    "doi": "10.1007/s42243-024-01346-8"
  },
  {
    "composition": "CrMnFeCoNi",
    "composition_type": "atomic",
    "phase": [
      "FCC"
    ],
    "ys": null,
    "uts": null,
    "strain": null,
    "processes": [
      "induction melting: atmosphere: Ar",
      "forged: temperature: 1323 K",
      "solution treated: temperature: 1323 K, duration: 30 min",
      "quenching: medium: water"
    ],
    "test_type": "tensile",
    "test_temperature": "25 °C",
    "doi": "10.1007/s42452-021-04814-y"
  },
  {
    "composition": "CrMnFeCoNi-C",
    "composition_type": "atomic",
    "phase": [
      "FCC",
      "precipitates"
    ],
    "ys": null,
    "uts": null,
    "strain": null,
    "processes": [
      "induction melting: atmosphere: Ar",
      "forged: temperature: 1323 K",
      "solution treated: temperature: 1323 K, duration: 30 min",
      "quenching: medium: water"
    ],
    "test_type": "tensile",
    "test_temperature": "25 °C",
    "doi": "10.1007/s42452-021-04814-y"
  },
  {
    "composition": "CrMnFeCoNi-CN",
    "composition_type": "atomic",
    "phase": [
      "FCC",
      "precipitates"
    ],
    "ys": null,
    "uts": null,
    "strain": null,
    "processes": [
      "induction melting: atmosphere: Ar",
      "forged: temperature: 1323 K",
      "solution treated: temperature: 1323 K, duration: 30 min",
      "quenching: medium: water"
    ],
    "test_type": "tensile",
    "test_temperature": "25 °C",
    "doi": "10.1007/s42452-021-04814-y"
  },
  {
    "composition": "(Ti8Zr6Nb4V5Cr4)100Al0",
    "composition_type": "atomic",
    "phase": [
      "BCC",
      "C15 Laves"
    ],
    "ys": 1536.5,
    "uts": 1787.3,
    "strain": 16.19,
    "processes": [
      "arc melting: atmosphere: Ar, remelting times: 5"
    ],
    "test_type": "compressive",
    "test_temperature": "25 °C",
    "doi": "10.1007/s42243-024-01280-9"
  },
  {
    "composition": "(Ti8Zr6Nb4V5Cr4)99.9Al0.1",
    "composition_type": "atomic",
    "phase": [
      "BCC",
      "C14 Laves"
    ],
    "ys": 1780.9,
    "uts": 1850.8,
    "strain": 15.83,
    "processes": [
      "arc melting: atmosphere: Ar, remelting times: 5"
    ],
    "test_type": "compressive",
    "test_temperature": "25 °C",
    "doi": "10.1007/s42243-024-01280-9"
  },
  {
    "composition": "(Ti8Zr6Nb4V5Cr4)99.8Al0.2",
    "composition_type": "atomic",
    "phase": [
      "BCC",
      "C14 Laves"
    ],
    "ys": 1803.1,
    "uts": 1930.9,
    "strain": 15.68,
    "processes": [
      "arc melting: atmosphere: Ar, remelting times: 5"
    ],
    "test_type": "compressive",
    "test_temperature": "25 °C",
    "doi": "10.1007/s42243-024-01280-9"
  },
  {
    "composition": "(Ti8Zr6Nb4V5Cr4)99.7Al0.3",
    "composition_type": "atomic",
    "phase": [
      "BCC",
      "C14 Laves"
    ],
    "ys": 1921.2,
    "uts": 1996.9,
    "strain": 16.82,
    "processes": [
      "arc melting: atmosphere: Ar, remelting times: 5"
    ],
    "test_type": "compressive",
    "test_temperature": "25 °C",
    "doi": "10.1007/s42243-024-01280-9"
  },
  {
    "composition": "(Ti8Zr6Nb4V5Cr4)99.6Al0.4",
    "composition_type": "atomic",
    "phase": [
      "BCC",
      "C14 Laves"
    ],
    "ys": 1812.2,
    "uts": 1983.7,
    "strain": 16.98,
    "processes": [
      "arc melting: atmosphere: Ar, remelting times: 5"
    ],
    "test_type": "compressive",
    "test_temperature": "25 °C",
    "doi": "10.1007/s42243-024-01280-9"
  },
  {
    "composition": "Ta25Nb25Zr25Ti25Al5",
    "composition_type": "atomic",
    "phase": [
      "BCC"
    ],
    "ys": 1304.0,
    "uts": null,
    "strain": null,
    "processes": [
      "arc melting: atmosphere: Ar, remelting times: 6",
      "solution treated: temperature: 1300 °C, duration: 24 h, atmosphere: Ar",
      "quenching: medium: water"
    ],
    "test_type": "compressive",
    "test_temperature": "25 °C",
    "doi": "10.1007/s42864-021-00111-8"
  },
  {
    "composition": "Ta20Nb25Zr25Ti30Al5",
    "composition_type": "atomic",
    "phase": [
      "BCC"
    ],
    "ys": 1112.0,
    "uts": null,
    "strain": null,
    "processes": [
      "arc melting: atmosphere: Ar, remelting times: 6",
      "solution treated: temperature: 1300 °C, duration: 24 h, atmosphere: Ar",
      "quenching: medium: water"
    ],
    "test_type": "compressive",
    "test_temperature": "25 °C",
    "doi": "10.1007/s42864-021-00111-8"
  },
  {
    "composition": "Ta15Nb25Zr25Ti35Al5",
    "composition_type": "atomic",
    "phase": [
      "BCC"
    ],
    "ys": 973.0,
    "uts": null,
    "strain": null,
    "processes": [
      "arc melting: atmosphere: Ar, remelting times: 6",
      "solution treated: temperature: 1300 °C, duration: 24 h, atmosphere: Ar",
      "quenching: medium: water"
    ],
    "test_type": "compressive",
    "test_temperature": "25 °C",
    "doi": "10.1007/s42864-021-00111-8"
  },
  {
    "composition": "Ta25Nb25Zr25Ti25Al5",
    "composition_type": "atomic",
    "phase": [
      "BCC",
      "B2"
    ],
    "ys": 1762.0,
    "uts": null,
    "strain": 7.3,
    "processes": [
      "arc melting: atmosphere: Ar, remelting times: 6",
      "solution treated: temperature: 1300 °C, duration: 24 h, atmosphere: Ar",
      "quenching: medium: water",
      "aged: temperature: 600 °C, duration: 24 h, atmosphere: Ar"
    ],
    "test_type": "compressive",
    "test_temperature": "25 °C",
    "doi": "10.1007/s42864-021-00111-8"
  },
  {
    "composition": "Ta20Nb25Zr25Ti30Al5",
    "composition_type": "atomic",
    "phase": [
      "BCC",
      "B2"
    ],
    "ys": 1509.0,
    "uts": null,
    "strain": 21.6,
    "processes": [
      "arc melting: atmosphere: Ar, remelting times: 6",
      "solution treated: temperature: 1300 °C, duration: 24 h, atmosphere: Ar",
      "quenching: medium: water",
      "aged: temperature: 600 °C, duration: 24 h, atmosphere: Ar"
    ],
    "test_type": "compressive",
    "test_temperature": "25 °C",
    "doi": "10.1007/s42864-021-00111-8"
  },
  {
    "composition": "Ta15Nb25Zr25Ti35Al5",
    "composition_type": "atomic",
    "phase": [
      "BCC",
      "B2",
      "Omega"
    ],
    "ys": 1243.0,
    "uts": null,
    "strain": 44.3,
    "processes": [
      "arc melting: atmosphere: Ar, remelting times: 6",
      "solution treated: temperature: 1300 °C, duration: 24 h, atmosphere: Ar",
      "quenching: medium: water",
      "aged: temperature: 600 °C, duration: 24 h, atmosphere: Ar"
    ],
    "test_type": "compressive",
    "test_temperature": "25 °C",
    "doi": "10.1007/s42864-021-00111-8"
  },
  {
    "composition": "Al0.6CoCrFeNi",
    "composition_type": "atomic",
    "phase": [
      "FCC",
      "BCC",
      "σ"
    ],
    "ys": 1100.0,
    "uts": null,
    "strain": 2.0,
    "processes": [
      "arc melting: atmosphere: Ar, remelting times: 5",
      "induction melting: atmosphere: high vacuum (2.5 × 10-3 Pa), remelting times: 1",
      "homogenized: temperature: 1373 K, duration: 24 h, atmosphere: not specified",
      "quenching: medium: water",
      "cold rolled: reduction: 50%, temperature: room temperature",
      "annealed: temperature: 1123 K, duration: 1 h, atmosphere: not specified"
    ],
    "test_type": "tensile",
    "test_temperature": "25 °C",
    "doi": "10.1016/j.actamat.2017.02.014"
  },
  {
    "composition": "NiCoCr",
    "composition_type": "atomic",
    "phase": [
      "FCC",
      "HCP"
    ],
    "ys": null,
    "uts": null,
    "strain": 53.0,
    "processes": [
      "arc melting: atmosphere: Ar, remelting times: 5",
      "homogenized: temperature: 1200 °C, duration: 24 h",
      "quenching: medium: water",
      "cold rolled: reduction: 1.8 mm, temperature: room temperature",
      "heat treated: temperature: 925 °C, duration: 1 h"
    ],
    "test_type": "tensile",
    "test_temperature": "cryogenic",
    "doi": "10.1016/j.actamat.2017.04.033"
  },
  {
    "composition": "NiCoCr",
    "composition_type": "atomic",
    "phase": [
      "FCC",
      "HCP"
    ],
    "ys": null,
    "uts": null,
    "strain": 53.0,
    "processes": [
      "arc melting: atmosphere: Ar, remelting times: 5",
      "homogenized: temperature: 1200 °C, duration: 24 h",
      "quenching: medium: water",
      "cold rolled: reduction: 1.8 mm, temperature: room temperature",
      "heat treated: temperature: 925 °C, duration: 1 h"
    ],
    "test_type": "tensile",
    "test_temperature": "25 °C",
    "doi": "10.1016/j.actamat.2017.04.033"
  },
  {
    "composition": "CrMnFeCoNi",
    "composition_type": "atomic",
    "phase": null,
    "ys": 265.0,
    "uts": 600.0,
    "strain": null,
    "processes": [
      "vacuum induction melting and casting",
      "homogenized: temperature: 1473 K, duration: 48 h",
      "rotary swaged: temperature: room temperature",
      "recrystallized: temperature: 1173 K, duration: 1 h"
    ],
    "test_type": "tensile",
    "test_temperature": "293 K",
    "doi": "10.1016/j.actamat.2016.07.038"
  },
  {
    "composition": "CrMnFeCoNi",
    "composition_type": "atomic",
    "phase": null,
    "ys": 460.0,
    "uts": 1060.0,
    "strain": null,
    "processes": [
      "vacuum induction melting and casting",
      "homogenized: temperature: 1473 K, duration: 48 h",
      "rotary swaged: temperature: room temperature",
      "recrystallized: temperature: 1173 K, duration: 1 h"
    ],
    "test_type": "tensile",
    "test_temperature": "77 K",
    "doi": "10.1016/j.actamat.2016.07.038"
  },
  {
    "composition": "CrMnFeCoNi",
    "composition_type": "atomic",
    "phase": null,
    "ys": null,
    "uts": 720.0,
    "strain": 7.4,
    "processes": [
      "vacuum induction melting and casting",
      "homogenized: temperature: 1473 K, duration: 48 h",
      "rotary swaged: temperature: room temperature",
      "recrystallized: temperature: 1173 K, duration: 1 h"
    ],
    "test_type": "tensile",
    "test_temperature": "77 K",
    "doi": "10.1016/j.actamat.2016.07.038"
  },
  {
    "composition": "CrMnFeCoNi",
    "composition_type": "atomic",
    "phase": null,
    "ys": null,
    "uts": 820.0,
    "strain": 22.3,
    "processes": [
      "vacuum induction melting and casting",
      "homogenized: temperature: 1473 K, duration: 48 h",
      "rotary swaged: temperature: room temperature",
      "recrystallized: temperature: 1173 K, duration: 1 h"
    ],
    "test_type": "tensile",
    "test_temperature": "293 K",
    "doi": "10.1016/j.actamat.2016.07.038"
  },
  {
    "composition": "Co25Ni25Fe25Al7.5Cu17.5",
    "composition_type": "atomic",
    "phase": [
      "FCC"
    ],
    "ys": 1795.0,
    "uts": 1936.0,
    "strain": 10.6,
    "processes": [
      "mechanical alloying: duration: 49 h, ball size: tungsten carbide, ball to powder ratio: 10:1, rotation speed: 300 rpm",
      "spark plasma sintering: temperature: 1273 K, pressure: 30 MPa, duration: not specified"
    ],
    "test_type": "compressive",
    "test_temperature": "25 °C",
    "doi": "10.1016/j.actamat.2016.01.050"
  },
  {
    "composition": "Co25Ni25Fe25Al7.5Cu17.5",
    "composition_type": "atomic",
    "phase": [
      "FCC"
    ],
    "ys": 192.0,
    "uts": null,
    "strain": null,
    "processes": [
      "arc melting: atmosphere: Ar, remelting times: 4"
    ],
    "test_type": "compressive",
    "test_temperature": "25 °C",
    "doi": "10.1016/j.actamat.2016.01.050"
  },
  {
    "composition": "Co20Ni20Fe20Cr20Cu20",
    "composition_type": "atomic",
    "phase": null,
    "ys": 230.0,
    "uts": null,
    "strain": null,
    "processes": [
      "casting"
    ],
    "test_type": "compressive",
    "test_temperature": "25 °C",
    "doi": "10.1016/j.actamat.2016.01.050"
  },
  {
    "composition": "Co18.2Ni18.2Fe18.2Cr18.2Ti9.0Cu18.2",
    "composition_type": "atomic",
    "phase": null,
    "ys": 700.0,
    "uts": 1650.0,
    "strain": 21.6,
    "processes": [
      "casting"
    ],
    "test_type": "compressive",
    "test_temperature": "25 °C",
    "doi": "10.1016/j.actamat.2016.01.050"
  },
  {
    "composition": "Co18.2Ni18.2Fe18.2Cr18.2Al9.0Cu18.2",
    "composition_type": "atomic",
    "phase": null,
    "ys": 460.0,
    "uts": null,
    "strain": null,
    "processes": [
      "casting"
    ],
    "test_type": "compressive",
    "test_temperature": "25 °C",
    "doi": "10.1016/j.actamat.2016.01.050"
  },
  {
    "composition": "Co25Ni25Fe25Cr25",
    "composition_type": "atomic",
    "phase": null,
    "ys": 136.0,
    "uts": 871.0,
    "strain": 75.0,
    "processes": [
      "casting"
    ],
    "test_type": "compressive",
    "test_temperature": "25 °C",
    "doi": "10.1016/j.actamat.2016.01.050"
  },
  {
    "composition": "Co23.25Ni23.25Fe23.25Cr23.25Mo7.00",
    "composition_type": "atomic",
    "phase": null,
    "ys": 305.0,
    "uts": 1269.0,
    "strain": 58.0,
    "processes": [
      "casting"
    ],
    "test_type": "compressive",
    "test_temperature": "25 °C",
    "doi": "10.1016/j.actamat.2016.01.050"
  },
  {
    "composition": "Co23.25Ni23.25Fe23.25Cr23.25Ti7.00",
    "composition_type": "atomic",
    "phase": null,
    "ys": 648.0,
    "uts": 1529.0,
    "strain": 60.0,
    "processes": [
      "casting"
    ],
    "test_type": "compressive",
    "test_temperature": "25 °C",
    "doi": "10.1016/j.actamat.2016.01.050"
  },
  {
    "composition": "Co29.41Ni29.41Fe29.42Al5.88Si5.88",
    "composition_type": "atomic",
    "phase": null,
    "ys": 342.0,
    "uts": null,
    "strain": null,
    "processes": [
      "casting"
    ],
    "test_type": "compressive",
    "test_temperature": "25 °C",
    "doi": "10.1016/j.actamat.2016.01.050"
  },
  {
    "composition": "CrCoNi",
    "composition_type": "atomic",
    "phase": [
      "FCC"
    ],
    "ys": 360.0,
    "uts": 870.0,
    "strain": 38.0,
    "processes": [
      "vacuum induction melting: atmosphere: Ar, pressure: 500 mbar",
      "homogenized: temperature: 1473 K, duration: 48 h, atmosphere: vacuum",
      "swaging: diameter reduction from 40 mm to 16.5 mm",
      "recrystallized: temperature: 1173 K, duration: 1 h, cooling: air"
    ],
    "test_type": "tensile",
    "test_temperature": "293 K",
    "doi": "10.1016/j.actamat.2017.02.036"
  },
  {
    "composition": "CrCoNi",
    "composition_type": "atomic",
    "phase": [
      "FCC"
    ],
    "ys": 560.0,
    "uts": 1230.0,
    "strain": 45.0,
    "processes": [
      "vacuum induction melting: atmosphere: Ar, pressure: 500 mbar",
      "homogenized: temperature: 1473 K, duration: 48 h, atmosphere: vacuum",
      "swaging: diameter reduction from 40 mm to 16.5 mm",
      "recrystallized: temperature: 1173 K, duration: 1 h, cooling: air"
    ],
    "test_type": "tensile",
    "test_temperature": "77 K",
    "doi": "10.1016/j.actamat.2017.02.036"
  },
  {
    "composition": "CrMnFeCoNi",
    "composition_type": "atomic",
    "phase": null,
    "ys": 265.0,
    "uts": null,
    "strain": null,
    "processes": null,
    "test_type": "tensile",
    "test_temperature": "293 K",
    "doi": "10.1016/j.actamat.2017.02.036"
  },
  {
    "composition": "CrMnFeCoNi",
    "composition_type": "atomic",
    "phase": null,
    "ys": 460.0,
    "uts": null,
    "strain": null,
    "processes": null,
    "test_type": "tensile",
    "test_temperature": "77 K",
    "doi": "10.1016/j.actamat.2017.02.036"
  },
  {
    "composition": "AlCoCrFeNi",
    "composition_type": "atomic",
    "phase": [
      "BCC",
      "B2",
      "FCC",
      "L12"
    ],
    "ys": null,
    "uts": null,
    "strain": null,
    "processes": null,
    "test_type": "tensile",
    "test_temperature": "25 °C",
    "doi": "10.1016/j.actamat.2017.06.027"
  },
  {
    "composition": "AlCrFeMoNi",
    "composition_type": "atomic",
    "phase": [
      "B2",
      "σ"
    ],
    "ys": null,
    "uts": null,
    "strain": null,
    "processes": null,
    "test_type": "tensile",
    "test_temperature": "25 °C",
    "doi": "10.1016/j.actamat.2017.06.027"
  },
  {
    "composition": "CoCrFeMnNi",
    "composition_type": "atomic",
    "phase": [
      "FCC"
    ],
    "ys": null,
    "uts": null,
    "strain": null,
    "processes": null,
    "test_type": "tensile",
    "test_temperature": "25 °C",
    "doi": "10.1016/j.actamat.2017.06.027"
  },
  {
    "composition": "CoCrFeMnNi(V)",
    "composition_type": "atomic",
    "phase": [
      "σ"
    ],
    "ys": null,
    "uts": null,
    "strain": null,
    "processes": null,
    "test_type": "tensile",
    "test_temperature": "25 °C",
    "doi": "10.1016/j.actamat.2017.06.027"
  },
  {
    "composition": "AlCoCrFe(Mo)Ni",
    "composition_type": "atomic",
    "phase": [
      "BCC",
      "B2",
      "IM"
    ],
    "ys": null,
    "uts": null,
    "strain": null,
    "processes": null,
    "test_type": "tensile",
    "test_temperature": "25 °C",
    "doi": "10.1016/j.actamat.2017.06.027"
  },
  {
    "composition": "AlCoCrFeNi(Si)",
    "composition_type": "atomic",
    "phase": [
      "BCC",
      "B2",
      "IM"
    ],
    "ys": null,
    "uts": null,
    "strain": null,
    "processes": null,
    "test_type": "tensile",
    "test_temperature": "25 °C",
    "doi": "10.1016/j.actamat.2017.06.027"
  },
  {
    "composition": "AlCoCrFe(Nb)Ni",
    "composition_type": "atomic",
    "phase": [
      "C14 Laves"
    ],
    "ys": null,
    "uts": null,
    "strain": null,
    "processes": null,
    "test_type": "tensile",
    "test_temperature": "25 °C",
    "doi": "10.1016/j.actamat.2017.06.027"
  },
  {
    "composition": "AlCoCrFeNi2.1",
    "composition_type": "atomic",
    "phase": [
      "FCC(L12)",
      "BCC(B2)"
    ],
    "ys": null,
    "uts": 1100.0,
    "strain": 18.0,
    "processes": [
      "vacuum induction melting: atmosphere: Ar, pouring temperature: 1500 °C"
    ],
    "test_type": "tensile",
    "test_temperature": "25 °C",
    "doi": "10.1016/j.actamat.2017.07.041"
  },
  {
    "composition": "Fe20Mn20Cr20Co20Ni20",
    "composition_type": "atomic",
    "phase": [
      "fcc"
    ],
    "ys": 800.0,
    "uts": 1040.0,
    "strain": 57.0,
    "processes": [
      "induction melting: atmosphere: Ar",
      "homogenized: temperature: 1100 °C, duration: 360 min",
      "cold rolled: reduction: 75%",
      "annealed: temperature: 650 °C, duration: 60 min",
      "quenching: medium: water"
    ],
    "test_type": "tensile",
    "test_temperature": "25 °C",
    "doi": "10.1016/j.actamat.2018.04.004"
  },
  {
    "composition": "Fe20Mn20Cr20Co20Ni20",
    "composition_type": "atomic",
    "phase": [
      "fcc"
    ],
    "ys": 630.0,
    "uts": 920.0,
    "strain": 52.0,
    "processes": [
      "induction melting: atmosphere: Ar",
      "homogenized: temperature: 1100 °C, duration: 360 min",
      "cold rolled: reduction: 75%",
      "annealed: temperature: 800 °C, duration: 60 min",
      "quenching: medium: water"
    ],
    "test_type": "tensile",
    "test_temperature": "25 °C",
    "doi": "10.1016/j.actamat.2018.04.004"
  },
  {
    "composition": "Fe40Mn40Cr10Co10",
    "composition_type": "atomic",
    "phase": [
      "fcc"
    ],
    "ys": 450.0,
    "uts": 880.0,
    "strain": 73.0,
    "processes": [
      "induction melting: atmosphere: Ar",
      "homogenized: temperature: 1100 °C, duration: 360 min",
      "cold rolled: reduction: 75%",
      "annealed: temperature: 800 °C, duration: 60 min",
      "quenching: medium: water"
    ],
    "test_type": "tensile",
    "test_temperature": "25 °C",
    "doi": "10.1016/j.actamat.2018.04.004"
  },
  {
    "composition": "(AlCoCrFeNi)100-x Nix",
    "composition_type": "atomic",
    "phase": [
      "BCC",
      "FCC"
    ],
    "ys": 355.0,
    "uts": 2639.0,
    "strain": 40.0,
    "processes": [
      "arc melting: atmosphere: Ar, remelting times: 7"
    ],
    "test_type": "compressive",
    "test_temperature": "25 °C",
    "doi": "10.1016/j.actamat.2017.10.058"
  },
  {
    "composition": "(CoCrCuFeNi)100-x Mox",
    "composition_type": "atomic",
    "phase": [
      "FCC",
      "BCC"
    ],
    "ys": 928.0,
    "uts": null,
    "strain": 16.0,
    "processes": [
      "arc melting: atmosphere: Ar, remelting times: 7"
    ],
    "test_type": "compressive",
    "test_temperature": "25 °C",
    "doi": "10.1016/j.actamat.2017.10.058"
  },
  {
    "composition": "FeCoCrNi",
    "composition_type": "atomic",
    "phase": [
      "fcc"
    ],
    "ys": 480.0,
    "uts": 1725.0,
    "strain": 55.0,
    "processes": [
      "hot extrusion: material: gas-atomized FeCoCrNi powders"
    ],
    "test_type": "tensile",
    "test_temperature": "77 K",
    "doi": "10.1016/j.actamat.2018.05.013"
  },
  {
    "composition": "FeCoCrNi",
    "composition_type": "atomic",
    "phase": [
      "fcc"
    ],
    "ys": 260.0,
    "uts": 980.0,
    "strain": 45.0,
    "processes": [
      "hot extrusion: material: gas-atomized FeCoCrNi powders"
    ],
    "test_type": "tensile",
    "test_temperature": "293 K",
    "doi": "10.1016/j.actamat.2018.05.013"
  },
  {
    "composition": "FeCoCrNiMo0.23",
    "composition_type": "atomic",
    "phase": null,
    "ys": 602.0,
    "uts": 1863.0,
    "strain": 51.0,
    "processes": null,
    "test_type": "tensile",
    "test_temperature": "77 K",
    "doi": "10.1016/j.actamat.2018.05.013"
  },
  {
    "composition": "FeCoCrNiMo0.23",
    "composition_type": "atomic",
    "phase": null,
    "ys": 360.0,
    "uts": 1238.0,
    "strain": 48.0,
    "processes": null,
    "test_type": "tensile",
    "test_temperature": "293 K",
    "doi": "10.1016/j.actamat.2018.05.013"
  },
  {
    "composition": "CrCoNi",
    "composition_type": "atomic",
    "phase": null,
    "ys": 560.0,
    "uts": 1625.0,
    "strain": 44.0,
    "processes": null,
    "test_type": "tensile",
    "test_temperature": "77 K",
    "doi": "10.1016/j.actamat.2018.05.013"
  },
  {
    "composition": "CrCoNi",
    "composition_type": "atomic",
    "phase": null,
    "ys": 360.0,
    "uts": 750.0,
    "strain": 30.0,
    "processes": null,
    "test_type": "tensile",
    "test_temperature": "293 K",
    "doi": "10.1016/j.actamat.2018.05.013"
  },
  {
    "composition": "CrMnFeCoNi",
    "composition_type": "atomic",
    "phase": null,
    "ys": 460.0,
    "uts": 1060.0,
    "strain": 60.0,
    "processes": null,
    "test_type": "tensile",
    "test_temperature": "77 K",
    "doi": "10.1016/j.actamat.2018.05.013"
  },
  {
    "composition": "CrMnFeCoNi",
    "composition_type": "atomic",
    "phase": null,
    "ys": 265.0,
    "uts": 600.0,
    "strain": 45.0,
    "processes": null,
    "test_type": "tensile",
    "test_temperature": "293 K",
    "doi": "10.1016/j.actamat.2018.05.013"
  },
  {
    "composition": "Fe30Mn10Co10Cr0.5C",
    "composition_type": "atomic",
    "phase": [
      "FCC γ",
      "HCP ε"
    ],
    "ys": 500.0,
    "uts": 960.0,
    "strain": 53.0,
    "processes": [
      "induction melting: atmosphere: vacuum",
      "hot rolled",
      "homogenized: temperature: 1200 °C, duration: 2 h",
      "quenching: medium: water",
      "cold rolled: reduction: 60%",
      "annealed: temperature: 900 °C, duration: 3 min, atmosphere: Ar",
      "quenching: medium: water"
    ],
    "test_type": "tensile",
    "test_temperature": "25 °C",
    "doi": "10.1016/j.actamat.2018.01.036"
  },
  {
    "composition": "YGdTbDyHo",
    "composition_type": "atomic",
    "phase": [
      "HCP"
    ],
    "ys": null,
    "uts": 400.0,
    "strain": 5.0,
    "processes": [
      "levitation melting: atmosphere: Ar, remelting times: 4"
    ],
    "test_type": "compressive",
    "test_temperature": "25 °C",
    "doi": "10.1016/j.actamat.2018.06.010"
  },
  {
    "composition": "Al0.1CoCrFeNi",
    "composition_type": "atomic",
    "phase": [
      "fcc"
    ],
    "ys": 711.0,
    "uts": 928.0,
    "strain": 30.3,
    "processes": [
      "arc melting: atmosphere: Ti-gettered high-purity argon, remelting times: 4",
      "cold rolled: reduction: 75%, temperature: room temperature",
      "annealed: temperature: 873 K, duration: 1 h, atmosphere: air",
      "cooling: medium: air, rate: not specified"
    ],
    "test_type": "tensile",
    "test_temperature": "25 °C",
    "doi": "10.1016/j.actamat.2018.12.012"
  },
  {
    "composition": "Al0.1CoCrFeNi",
    "composition_type": "atomic",
    "phase": [
      "fcc"
    ],
    "ys": 1198.0,
    "uts": null,
    "strain": 1.5,
    "processes": [
      "arc melting: atmosphere: Ti-gettered high-purity argon, remelting times: 4",
      "cold rolled: reduction: 75%, temperature: room temperature"
    ],
    "test_type": "tensile",
    "test_temperature": "25 °C",
    "doi": "10.1016/j.actamat.2018.12.012"
  },
  {
    "composition": "Al0.1CoCrFeNi",
    "composition_type": "atomic",
    "phase": [
      "fcc"
    ],
    "ys": 1403.0,
    "uts": null,
    "strain": 1.2,
    "processes": [
      "arc melting: atmosphere: Ti-gettered high-purity argon, remelting times: 4",
      "cold rolled: reduction: 75%, temperature: room temperature",
      "annealed: temperature: 673 K, duration: 1 h, atmosphere: air",
      "cooling: medium: air, rate: not specified"
    ],
    "test_type": "tensile",
    "test_temperature": "25 °C",
    "doi": "10.1016/j.actamat.2018.12.012"
  },
  {
    "composition": "Al0.1CoCrFeNi",
    "composition_type": "atomic",
    "phase": [
      "fcc"
    ],
    "ys": 356.0,
    "uts": null,
    "strain": 42.4,
    "processes": [
      "arc melting: atmosphere: Ti-gettered high-purity argon, remelting times: 4",
      "cold rolled: reduction: 75%, temperature: room temperature",
      "annealed: temperature: 1073 K, duration: 1 h, atmosphere: air",
      "cooling: medium: air, rate: not specified"
    ],
    "test_type": "tensile",
    "test_temperature": "25 °C",
    "doi": "10.1016/j.actamat.2018.12.012"
  },
  {
    "composition": "HfNbTaTiZr",
    "composition_type": "atomic",
    "phase": null,
    "ys": null,
    "uts": null,
    "strain": 0.69,
    "processes": [
      "compression: atmosphere: vacuum, temperature: 1000 °C, strain rate: 10^-3 s^-1, strain: 0.69",
      "quenching: medium: water"
    ],
    "test_type": "compressive",
    "test_temperature": "1000 °C",
    "doi": "10.1016/j.actamat.2019.11.001"
  },
  {
    "composition": "CoCrFeMnNi",
    "composition_type": "atomic",
    "phase": [
      "fcc"
    ],
    "ys": null,
    "uts": null,
    "strain": null,
    "processes": [
      "vacuum induction melting: atmosphere: not specified, remelting times: not specified"
    ],
    "test_type": "tensile",
    "test_temperature": "25 °C",
    "doi": "10.1016/j.actamat.2020.10.016"
  },
  {
    "composition": "FeCoNiCrTi0.2",
    "composition_type": "atomic",
    "phase": [
      "fcc"
    ],
    "ys": 702.0,
    "uts": 1240.0,
    "strain": 36.0,
    "processes": [
      "arc melting: atmosphere: Ar, remelting times: 5",
      "homogenized: temperature: 1373 K, duration: 5 h",
      "quenching: medium: water",
      "cold rolled: reduction: 80%",
      "recrystallized: temperature: 1373 K, duration: 1 h",
      "quenching: medium: water",
      "aged: temperature: 1073 K, duration: 1 h",
      "quenching: medium: water"
    ],
    "test_type": "tensile",
    "test_temperature": "293 K",
    "doi": "10.1016/j.actamat.2018.11.049"
  },
  {
    "composition": "FeCoNiCrTi0.2",
    "composition_type": "atomic",
    "phase": [
      "fcc"
    ],
    "ys": 860.0,
    "uts": 1580.0,
    "strain": 46.0,
    "processes": [
      "arc melting: atmosphere: Ar, remelting times: 5",
      "homogenized: temperature: 1373 K, duration: 5 h",
      "quenching: medium: water",
      "cold rolled: reduction: 80%",
      "recrystallized: temperature: 1373 K, duration: 1 h",
      "quenching: medium: water",
      "aged: temperature: 1073 K, duration: 1 h",
      "quenching: medium: water"
    ],
    "test_type": "tensile",
    "test_temperature": "77 K",
    "doi": "10.1016/j.actamat.2018.11.049"
  },
  {
    "composition": "TiZrHfNbTa",
    "composition_type": "atomic",
    "phase": [
      "BCC"
    ],
    "ys": 1549.0,
    "uts": 1762.0,
    "strain": 20.8,
    "processes": [
      "levitation melting: atmosphere: Ar, remelting times: 3",
      "homogenized: temperature: 1300 °C, duration: 5 h, atmosphere: Ar",
      "quenching: medium: water",
      "cold rolled: reduction: 75%, temperature: not specified",
      "annealed: temperature: 1200 °C, duration: 45 min, atmosphere: Ar"
    ],
    "test_type": "tensile",
    "test_temperature": "77 K",
    "doi": "10.1016/j.actamat.2020.10.044"
  },
  {
    "composition": "TiZrHfNbTa",
    "composition_type": "atomic",
    "phase": [
      "BCC"
    ],
    "ys": 875.0,
    "uts": null,
    "strain": 22.8,
    "processes": [
      "levitation melting: atmosphere: Ar, remelting times: 3",
      "homogenized: temperature: 1300 °C, duration: 5 h, atmosphere: Ar",
      "quenching: medium: water",
      "cold rolled: reduction: 75%, temperature: not specified",
      "annealed: temperature: 1200 °C, duration: 45 min, atmosphere: Ar"
    ],
    "test_type": "tensile",
    "test_temperature": "277 K",
    "doi": "10.1016/j.actamat.2020.10.044"
  },
  {
    "composition": "CoCrFeNi",
    "composition_type": "atomic",
    "phase": [
      "FCC"
    ],
    "ys": null,
    "uts": null,
    "strain": null,
    "processes": [
      "arc melting: atmosphere: Ar, remelting times: 5",
      "cold rolled: reduction: 80-90%, temperature: room temperature",
      "homogenized: temperature: 1200 °C, duration: 24 h, atmosphere: vacuum",
      "high pressure torsion: pressure: 6.0 GPa, turns: 5, rotation speed: 0.20 rpm"
    ],
    "test_type": "tensile",
    "test_temperature": "25 °C",
    "doi": "10.1016/j.actamat.2019.04.017"
  },
  {
    "composition": "CoFeMnNi",
    "composition_type": "atomic",
    "phase": [
      "FCC"
    ],
    "ys": null,
    "uts": null,
    "strain": null,
    "processes": [
      "arc melting: atmosphere: Ar, remelting times: 5",
      "cold rolled: reduction: 80-90%, temperature: room temperature",
      "homogenized: temperature: 1200 °C, duration: 24 h, atmosphere: vacuum",
      "high pressure torsion: pressure: 6.0 GPa, turns: 5, rotation speed: 0.20 rpm"
    ],
    "test_type": "tensile",
    "test_temperature": "25 °C",
    "doi": "10.1016/j.actamat.2019.04.017"
  },
  {
    "composition": "CoFeNi",
    "composition_type": "atomic",
    "phase": [
      "FCC"
    ],
    "ys": null,
    "uts": null,
    "strain": null,
    "processes": [
      "arc melting: atmosphere: Ar, remelting times: 5",
      "cold rolled: reduction: 80-90%, temperature: room temperature",
      "homogenized: temperature: 1200 °C, duration: 24 h, atmosphere: vacuum",
      "high pressure torsion: pressure: 6.0 GPa, turns: 5, rotation speed: 0.20 rpm"
    ],
    "test_type": "tensile",
    "test_temperature": "25 °C",
    "doi": "10.1016/j.actamat.2019.04.017"
  },
  {
    "composition": "CoMnNi",
    "composition_type": "atomic",
    "phase": [
      "FCC"
    ],
    "ys": null,
    "uts": null,
    "strain": null,
    "processes": [
      "arc melting: atmosphere: Ar, remelting times: 5",
      "cold rolled: reduction: 80-90%, temperature: room temperature",
      "homogenized: temperature: 1200 °C, duration: 24 h, atmosphere: vacuum",
      "high pressure torsion: pressure: 6.0 GPa, turns: 5, rotation speed: 0.20 rpm"
    ],
    "test_type": "tensile",
    "test_temperature": "25 °C",
    "doi": "10.1016/j.actamat.2019.04.017"
  },
  {
    "composition": "FeMnNi",
    "composition_type": "atomic",
    "phase": [
      "FCC"
    ],
    "ys": 119.0,
    "uts": null,
    "strain": null,
    "processes": [
      "arc melting: atmosphere: Ar, remelting times: 5",
      "cold rolled: reduction: 80-90%, temperature: room temperature",
      "homogenized: temperature: 1200 °C, duration: 24 h, atmosphere: vacuum",
      "high pressure torsion: pressure: 6.0 GPa, turns: 5, rotation speed: 0.20 rpm"
    ],
    "test_type": "tensile",
    "test_temperature": "25 °C",
    "doi": "10.1016/j.actamat.2019.04.017"
  },
  {
    "composition": "(CoNi)95Cr5",
    "composition_type": "atomic",
    "phase": [
      "FCC"
    ],
    "ys": 30.2,
    "uts": null,
    "strain": null,
    "processes": [
      "arc melting: atmosphere: Ar, remelting times: 5",
      "cold rolled: reduction: 80-90%, temperature: room temperature",
      "homogenized: temperature: 1200 °C, duration: 24 h, atmosphere: vacuum",
      "high pressure torsion: pressure: 6.0 GPa, turns: 5, rotation speed: 0.20 rpm"
    ],
    "test_type": "tensile",
    "test_temperature": "25 °C",
    "doi": "10.1016/j.actamat.2019.04.017"
  },
  {
    "composition": "(CoNi)80Cr20",
    "composition_type": "atomic",
    "phase": [
      "FCC"
    ],
    "ys": 167.0,
    "uts": null,
    "strain": null,
    "processes": [
      "arc melting: atmosphere: Ar, remelting times: 5",
      "cold rolled: reduction: 80-90%, temperature: room temperature",
      "homogenized: temperature: 1200 °C, duration: 24 h, atmosphere: vacuum",
      "high pressure torsion: pressure: 6.0 GPa, turns: 5, rotation speed: 0.20 rpm"
    ],
    "test_type": "tensile",
    "test_temperature": "25 °C",
    "doi": "10.1016/j.actamat.2019.04.017"
  },
  {
    "composition": "Co20(CrNi)80",
    "composition_type": "atomic",
    "phase": [
      "FCC"
    ],
    "ys": 280.0,
    "uts": null,
    "strain": null,
    "processes": [
      "arc melting: atmosphere: Ar, remelting times: 5",
      "cold rolled: reduction: 80-90%, temperature: room temperature",
      "homogenized: temperature: 1200 °C, duration: 24 h, atmosphere: vacuum",
      "high pressure torsion: pressure: 6.0 GPa, turns: 5, rotation speed: 0.20 rpm"
    ],
    "test_type": "tensile",
    "test_temperature": "25 °C",
    "doi": "10.1016/j.actamat.2019.04.017"
  },
  {
    "composition": "CoCrFeMnNi",
    "composition_type": "atomic",
    "phase": [
      "FCC"
    ],
    "ys": 125.0,
    "uts": null,
    "strain": null,
    "processes": [
      "arc melting: atmosphere: Ar, remelting times: 5",
