Repository: Sci-Extract/sisyphus

# Step through _sisyphus_ extraction process
Author: Soike Yuan  date: 1/12/2025

Prerequisite: Assumed that you have installed sisyphus on your machine and add .env file to your root path which contains API key. :shipit:

## Below is the file structure of the project,

```
├─ README.md                        
├─ pyproject.toml                   # Python project metadata and dependencies
├─ data/                            # Extracted data of high entropy alloys
├─ notebooks/                       # Jupyter notebooks
├─ db/                              # sql databases
├─ record/                          # record sql database
│─ sisyphus/

File: notebooks/heas_result.json (part 9 of 64)
[
      "cold rolled: reduction: 80-90%, temperature: room temperature",
      "homogenized: temperature: 1200 °C, duration: 24 h, atmosphere: vacuum",
      "high pressure torsion: pressure: 6.0 GPa, turns: 5, rotation speed: 0.20 rpm"
    ],
    "test_type": "tensile",
    "test_temperature": "25 °C",
    "doi": "10.1016/j.actamat.2019.04.017"
  },
  {
    "composition": "CoCrFeNi",
    "composition_type": "atomic",
    "phase": [
      "FCC"
    ],
    "ys": 123.0,
    "uts": null,
    "strain": null,
    "processes": [
      "arc melting: atmosphere: Ar, remelting times: 5",
      "cold rolled: reduction: 80-90%, temperature: room temperature",
      "homogenized: temperature: 1200 °C, duration: 24 h, atmosphere: vacuum",
      "high pressure torsion: pressure: 6.0 GPa, turns: 5, rotation speed: 0.20 rpm"
    ],
    "test_type": "tensile",
    "test_temperature": "25 °C",
    "doi": "10.1016/j.actamat.2019.04.017"
  },
  {
    "composition": "Ni2CoCrFeNb0.15",
    "composition_type": "atomic",
    "phase": [
      "FCC",
      "γ″"
    ],
    "ys": 954.0,
    "uts": 1230.0,
    "strain": 28.0,
    "processes": [
      "arc melting: atmosphere: , remelting times: 5",
      "solution treated: temperature: 1200 °C, duration: 2 h, atmosphere: ",
      "quenching: medium: water",
      "cold rolled: reduction: 70%, temperature: ",
      "annealed: temperature: 650 °C, duration: 80 h, atmosphere: "
    ],
    "test_type": "tensile",
    "test_temperature": "25 °C",
    "doi": "10.1016/j.actamat.2019.01.048"
  },
  {
    "composition": "Ni2CoCrFeNb0.15",
    "composition_type": "atomic",
    "phase": [
      "FCC"
    ],
    "ys": 284.0,
    "uts": 710.0,
    "strain": 71.0,
    "processes": [
      "arc melting: atmosphere: , remelting times: 5",
      "solution treated: temperature: 1200 °C, duration: 2 h, atmosphere: ",
      "quenching: medium: water",
      "cold rolled: reduction: 70%, temperature: "
    ],
    "test_type": "tensile",
    "test_temperature": "25 °C",
    "doi": "10.1016/j.actamat.2019.01.048"
  },
  {
    "composition": "CrMnFeCoNi",
    "composition_type": "atomic",
    "phase": [
      "FCC"
    ],
    "ys": 43.0,
    "uts": null,
    "strain": 60.0,
    "processes": [
      "arc melting: atmosphere: Ar",
      "annealed: temperature: 1473 K, duration: 96 h",
      "quenching: medium: water"
    ],
    "test_type": "compressive",
    "test_temperature": "25 °C",
    "doi": "10.1016/j.actamat.2020.10.073"
  },
  {
    "composition": "CrMnFeCoNi",
    "composition_type": "atomic",
    "phase": [
      "FCC"
    ],
    "ys": null,
    "uts": 320.0,
    "strain": 10.0,
    "processes": [
      "arc melting: atmosphere: Ar",
      "annealed: temperature: 1473 K, duration: 96 h",
      "quenching: medium: water"
    ],
    "test_type": "tensile",
    "test_temperature": "25 °C",
    "doi": "10.1016/j.actamat.2020.10.073"
  },
  {
    "composition": "Al0.1CoCrFeNi",
    "composition_type": "atomic",
    "phase": [
      "FCC"
    ],
    "ys": null,
    "uts": 520.0,
    "strain": 2.0,
    "processes": [
      "selective laser melting: laser power: 150 W, hatch spacing: 100 μm, scanning speed: 270 mm/s, layer thickness: 50 μm, atmosphere: Ar, oxygen concentration: <0.02%"
    ],
    "test_type": "tensile",
    "test_temperature": "25 °C",
    "doi": "10.1016/j.actamat.2020.116505"
  },
  {
    "composition": "Al0.5CoCrFeNi",
    "composition_type": "atomic",
    "phase": [
      "FCC",
      "BCC",
      "B2"
    ],
    "ys": null,
    "uts": null,
    "strain": 10.0,
    "processes": [
      "selective laser melting: laser power: 150 W, hatch spacing: 100 μm, scanning speed: 270 mm/s, layer thickness: 50 μm, atmosphere: Ar, oxygen concentration: <0.02%"
    ],
    "test_type": "tensile",
    "test_temperature": "25 °C",
    "doi": "10.1016/j.actamat.2020.116505"
  },
  {
    "composition": "CoCrFeNi",
    "composition_type": "atomic",
    "phase": [
      "FCC"
    ],
    "ys": null,
    "uts": null,
    "strain": 12.0,
    "processes": [
      "selective laser melting: laser power: 150 W, hatch spacing: 100 μm, scanning speed: 270 mm/s, layer thickness: 50 μm, atmosphere: Ar, oxygen concentration: <0.02%"
    ],
    "test_type": "tensile",
    "test_temperature": "25 °C",
    "doi": "10.1016/j.actamat.2020.116505"
  },
  {
    "composition": "CoCrFeMnNi",
    "composition_type": "atomic",
    "phase": [
      "FCC"
    ],
    "ys": null,
    "uts": null,
    "strain": null,
    "processes": [
      "vacuum induction melting",
      "forged: temperature: 1150 °C",
      "quenching: medium: water",
      "cooling: medium: nitrogen-gas"
    ],
    "test_type": "tensile",
    "test_temperature": "25 °C",
    "doi": "10.1016/j.actamat.2022.118514"
  },
  {
    "composition": "CoCrFeMnNi",
    "composition_type": "atomic",
    "phase": null,
    "ys": null,
    "uts": null,
    "strain": null,
    "processes": [
      "vacuum induction melting: atmosphere: vacuum"
    ],
    "test_type": "tensile",
    "test_temperature": "25 °C",
    "doi": "10.1016/j.actamat.2022.118585"
  },
  {
    "composition": "CR-HTA-800",
    "composition_type": "atomic",
    "phase": [
      "FCC",
      "γ'"
    ],
    "ys": 980.0,
    "uts": 1420.0,
    "strain": 22.0,
    "processes": [
      "arc melting: atmosphere: Ar, remelting times: 5",
      "solution treated: temperature: 1200 °C, duration: 1 h, atmosphere: Ar",
      "quenching: medium: water",
      "cold rolled: reduction: 80%, temperature: room temperature",
      "annealed: temperature: 1150 °C, duration: unspecified, atmosphere: unspecified",
      "annealed: temperature: 800 °C, duration: unspecified, atmosphere: unspecified",
      "quenching: medium: water"
    ],
    "test_type": "tensile",
    "test_temperature": "25 °C",
    "doi": "10.1016/j.actamat.2021.117234"
  },
  {
    "composition": "CR-800",
    "composition_type": "atomic",
    "phase": [
      "FCC",
      "γ'"
    ],
    "ys": 1370.0,
    "uts": 1540.0,
    "strain": 12.0,
    "processes": [
      "arc melting: atmosphere: Ar, remelting times: 5",
      "solution treated: temperature: 1200 °C, duration: 1 h, atmosphere: Ar",
      "quenching: medium: water",
      "cold rolled: reduction: 80%, temperature: room temperature",
      "annealed: temperature: 800 °C, duration: unspecified, atmosphere: unspecified",
      "quenching: medium: water"
    ],
    "test_type": "tensile",
    "test_temperature": "25 °C",
    "doi": "10.1016/j.actamat.2021.117234"
  },
  {
    "composition": "CR-600",
    "composition_type": "atomic",
    "phase": [
      "FCC",
      "γ'"
    ],
    "ys": 1630.0,
    "uts": 1720.0,
    "strain": 15.0,
    "processes": [
      "arc melting: atmosphere: Ar, remelting times: 5",
      "solution treated: temperature: 1200 °C, duration: 1 h, atmosphere: Ar",
      "quenching: medium: water",
      "cold rolled: reduction: 80%, temperature: room temperature",
      "annealed: temperature: 600 °C, duration: unspecified, atmosphere: unspecified",
      "quenching: medium: water"
    ],
    "test_type": "tensile",
    "test_temperature": "25 °C",
    "doi": "10.1016/j.actamat.2021.117234"
  },
  {
    "composition": "64Ni-6Co-2.5Fe-12Al-12Ti-3.5Cr",
    "composition_type": "atomic",
    "phase": [
      "L12"
    ],
    "ys": 482.0,
    "uts": 2130.0,
    "strain": 25.0,
    "processes": [
      "arc melting: atmosphere: Ar, remelting times: unspecified",
      "solution treated: temperature: unspecified, duration: unspecified, atmosphere: unspecified",
      "quenching: medium: unspecified",
      "cold rolled: reduction: unspecified, temperature: unspecified",
      "annealed: temperature: unspecified, duration: unspecified, atmosphere: unspecified"
    ],
    "test_type": "compressive",
    "test_temperature": "25 °C",
    "doi": "10.1016/j.actamat.2021.117234"
  },
  {
    "composition": "TiZrHfNb0.6",
    "composition_type": "atomic",
    "phase": [
      "bcc",
      "ω"
    ],
    "ys": null,
    "uts": null,
    "strain": null,
    "processes": [
      "additive manufacturing: laser power: 1350 W, scanning speed: 5 mm/s"
    ],
    "test_type": "tensile",
    "test_temperature": "25 °C",
    "doi": "10.1016/j.actamat.2023.118781"
  },
  {
    "composition": "TiZrHfNb0.8",
    "composition_type": "atomic",
    "phase": [
      "bcc"
    ],
    "ys": 782.0,
    "uts": null,
    "strain": 13.1,
    "processes": [
      "additive manufacturing: laser power: 1350 W, scanning speed: 5 mm/s"
    ],
    "test_type": "tensile",
    "test_temperature": "25 °C",
    "doi": "10.1016/j.actamat.2023.118781"
  },
  {
    "composition": "TiZrHfNb",
    "composition_type": "atomic",
    "phase": [
      "bcc"
    ],
    "ys": 1048.0,
    "uts": null,
    "strain": 10.0,
    "processes": [
      "additive manufacturing: laser power: 1350 W, scanning speed: 5 mm/s"
    ],
    "test_type": "tensile",
    "test_temperature": "25 °C",
    "doi": "10.1016/j.actamat.2023.118781"
  },
  {
    "composition": "TiZrHfNb",
    "composition_type": "atomic",
    "phase": [
      "bcc"
    ],
    "ys": 1034.0,
    "uts": null,
    "strain": 18.5,
    "processes": [
      "additive manufacturing: laser power: 1350 W, scanning speed: 5 mm/s"
    ],
    "test_type": "tensile",
    "test_temperature": "25 °C",
    "doi": "10.1016/j.actamat.2023.118781"
  },
  {
    "composition": "Fe28.2Ni17Co11Al2.5Ta0.04B",
    "composition_type": "atomic",
    "phase": [
      "fcc",
      "NiAl B2-type precipitates",
      "γ′ particles"
    ],
    "ys": null,
    "uts": 2200.0,
    "strain": 12.0,
    "processes": [
      "arc melting: atmosphere: Ar, remelting times: 5",
      "induction melting: atmosphere: Ar, remelting times: 2",
      "hot rolled: reduction: 20-30%, temperature: 1523 K",
      "cold rolled: reduction: 90%, temperature: 298 K",
      "annealed: temperature: 1473 K, duration: 10 min, atmosphere: Ar",
      "aged: temperature: 873 K, duration: 2 h, atmosphere: Ar"
    ],
    "test_type": "tensile",
    "test_temperature": "77 K",
    "doi": "10.1016/j.actamat.2022.118449"
  },
  {
    "composition": "Fe28.2Ni17Co11Al2.5Ta0.04B",
    "composition_type": "atomic",
    "phase": [
      "fcc",
      "NiAl B2-type precipitates",
      "γ′ particles"
    ],
    "ys": null,
    "uts": 1430.0,
    "strain": 21.0,
    "processes": [
      "arc melting: atmosphere: Ar, remelting times: 5",
      "induction melting: atmosphere: Ar, remelting times: 2",
      "hot rolled: reduction: 20-30%, temperature: 1523 K",
      "cold rolled: reduction: 90%, temperature: 298 K",
      "annealed: temperature: 1473 K, duration: 10 min, atmosphere: Ar",
      "aged: temperature: 873 K, duration: 2 h, atmosphere: Ar"
    ],
    "test_type": "tensile",
    "test_temperature": "25 °C",
    "doi": "10.1016/j.actamat.2022.118449"
  },
  {
    "composition": "Fe28.2Ni17Co11Al2.5Ta0.04B",
    "composition_type": "atomic",
    "phase": [
      "fcc",
      "NiAl B2-type precipitates",
      "γ′ particles"
    ],
    "ys": null,
    "uts": 800.0,
    "strain": null,
    "processes": [
      "arc melting: atmosphere: Ar, remelting times: 5",
      "induction melting: atmosphere: Ar, remelting times: 2",
      "hot rolled: reduction: 20-30%, temperature: 1523 K",
      "cold rolled: reduction: 90%, temperature: 298 K",
      "annealed: temperature: 1473 K, duration: 10 min, atmosphere: Ar",
      "aged: temperature: 873 K, duration: 2 h, atmosphere: Ar"
    ],
    "test_type": "tensile",
    "test_temperature": "873 K",
    "doi": "10.1016/j.actamat.2022.118449"
  },
  {
    "composition": "Fe28.2Ni17Co11Al2.5Ta0.04B",
    "composition_type": "atomic",
    "phase": [
      "fcc",
      "NiAl B2-type precipitates",
      "γ′ particles"
    ],
    "ys": null,
    "uts": 500.0,
    "strain": null,
    "processes": [
      "arc melting: atmosphere: Ar, remelting times: 5",
      "induction melting: atmosphere: Ar, remelting times: 2",
      "hot rolled: reduction: 20-30%, temperature: 1523 K",
      "cold rolled: reduction: 90%, temperature: 298 K",
      "annealed: temperature: 1473 K, duration: 10 min, atmosphere: Ar",
      "aged: temperature: 873 K, duration: 2 h, atmosphere: Ar"
    ],
    "test_type": "tensile",
    "test_temperature": "1073 K",
    "doi": "10.1016/j.actamat.2022.118449"
  },
  {
    "composition": "Ni29.7Co30Cr10Fe10Al18W2B0.3",
    "composition_type": "atomic",
    "phase": [
      "FCC",
      "B2"
    ],
    "ys": 581.0,
    "uts": null,
    "strain": 71.0,
    "processes": [
      "arc melting: atmosphere: Ar",
      "solution treated: temperature: 1200 °C, duration: 2 h",
      "quenching: medium: water",
      "cold rolled: reduction: 30%",
      "aged: temperature: 700 °C, duration: 3 h"
    ],
    "test_type": "tensile",
    "test_temperature": "800 °C",
    "doi": "10.1016/j.actamat.2023.119427"
  },
  {
    "composition": "Ni30Co30Cr10Fe10Al18W2",
    "composition_type": "atomic",
    "phase": [
      "FCC",
      "B2"
    ],
    "ys": 400.0,
    "uts": null,
    "strain": 31.0,
    "processes": [
      "arc melting: atmosphere: Ar",
      "solution treated: temperature: 1200 °C, duration: 2 h",
      "quenching: medium: water",
      "cold rolled: reduction: 30%",
      "aged: temperature: 700 °C, duration: 3 h"
    ],
    "test_type": "tensile",
    "test_temperature": "800 °C",
    "doi": "10.1016/j.actamat.2023.119427"
  },
  {
    "composition": "AlCoCrFeTi0.5Ni2.5",
    "composition_type": "atomic",
    "phase": [
      "FCC",
      "BCC"
    ],
    "ys": 1410.0,
    "uts": null,
    "strain": 31.8,
    "processes": [
      "arc melting: atmosphere: Ar, remelting times: 2",
      "quenching: medium: water"
    ],
    "test_type": "compressive",
    "test_temperature": "25 °C",
    "doi": "10.1016/j.actamat.2023.119591"
  },
  {
    "composition": "AlCoCrFeTi0.5Ni2.5",
    "composition_type": "atomic",
    "phase": [
      "FCC",
      "BCC"
    ],
    "ys": 1112.4,
    "uts": 1500.0,
    "strain": 27.0,
    "processes": [
      "arc melting: atmosphere: Ar, remelting times: 2",
      "quenching: medium: water"
    ],
    "test_type": "compressive",
    "test_temperature": "500 °C",
    "doi": "10.1016/j.actamat.2023.119591"
  },
  {
    "composition": "AlCoCrFeTi0.5Ni2.5",
    "composition_type": "atomic",
    "phase": [
      "FCC",
      "BCC"
    ],
    "ys": 1080.1,
    "uts": 1500.0,
    "strain": 27.0,
    "processes": [
      "arc melting: atmosphere: Ar, remelting times: 2",
      "quenching: medium: water"
    ],
    "test_type": "compressive",
    "test_temperature": "600 °C",
    "doi": "10.1016/j.actamat.2023.119591"
  },
  {
    "composition": "AlCoCrFeTi0.5Ni2.5",
    "composition_type": "atomic",
    "phase": [
      "FCC",
      "BCC"
    ],
    "ys": 905.6,
    "uts": null,
    "strain": 27.0,
    "processes": [
      "arc melting: atmosphere: Ar, remelting times: 2",
      "quenching: medium: water"
    ],
    "test_type": "compressive",
    "test_temperature": "700 °C",
    "doi": "10.1016/j.actamat.2023.119591"
  },
  {
    "composition": "AlCoCrFeTi0.5Ni2.5",
    "composition_type": "atomic",
    "phase": [
      "FCC",
      "BCC"
    ],
    "ys": 604.5,
    "uts": null,
    "strain": 27.0,
    "processes": [
      "arc melting: atmosphere: Ar, remelting times: 2",
      "quenching: medium: water"
    ],
    "test_type": "compressive",
    "test_temperature": "800 °C",
    "doi": "10.1016/j.actamat.2023.119591"
  },
  {
    "composition": "Ta",
    "composition_type": "atomic",
    "phase": [
      "BCC"
    ],
    "ys": 146.0,
    "uts": 307.0,
    "strain": 15.0,
    "processes": [
      "arc melting: atmosphere: vacuum, remelting times: 3",
      "cold rolled: reduction: 70%, temperature: room temperature",
      "annealed: temperature: 1000 °C, duration: 1 h, atmosphere: air",
      "quenching: medium: water"
    ],
    "test_type": "tensile",
    "test_temperature": "400 °C",
    "doi": "10.1016/j.actamat.2023.118981"
  },
  {
    "composition": "NbTa",
    "composition_type": "atomic",
    "phase": [
      "BCC"
    ],
    "ys": 228.0,
    "uts": 381.0,
    "strain": 10.1,
    "processes": [
      "arc melting: atmosphere: vacuum, remelting times: 3",
      "cold rolled: reduction: 70%, temperature: room temperature",
      "annealed: temperature: 1300 °C, duration: 1 h, atmosphere: air",
      "quenching: medium: water"
    ],
    "test_type": "tensile",
    "test_temperature": "400 °C",
    "doi": "10.1016/j.actamat.2023.118981"
  },
  {
    "composition": "NbTaTi",
    "composition_type": "atomic",
    "phase": [
      "BCC"
    ],
    "ys": 318.0,
    "uts": 419.0,
    "strain": 9.1,
    "processes": [
      "arc melting: atmosphere: vacuum, remelting times: 3",
      "cold rolled: reduction: 70%, temperature: room temperature",
      "annealed: temperature: 1000 °C, duration: 1 h, atmosphere: air",
      "quenching: medium: water"
    ],
    "test_type": "tensile",
    "test_temperature": "400 °C",
    "doi": "10.1016/j.actamat.2023.118981"
  },
  {
    "composition": "HfNbTaTi",
    "composition_type": "atomic",
    "phase": [
      "BCC"
    ],
    "ys": 521.0,
    "uts": 676.0,
    "strain": 17.2,
    "processes": [
      "arc melting: atmosphere: vacuum, remelting times: 3",
      "cold rolled: reduction: 70%, temperature: room temperature",
      "annealed: temperature: 1000 °C, duration: 1 h, atmosphere: air",
      "quenching: medium: water"
    ],
    "test_type": "tensile",
    "test_temperature": "400 °C",
    "doi": "10.1016/j.actamat.2023.118981"
  },
  {
    "composition": "HfNbTaTiZr",
    "composition_type": "atomic",
    "phase": [
      "BCC"
    ],
    "ys": 557.0,
    "uts": 680.0,
    "strain": 6.3,
    "processes": [
      "arc melting: atmosphere: vacuum, remelting times: 3",
      "cold rolled: reduction: 70%, temperature: room temperature",
      "annealed: temperature: 950 °C, duration: 1 h, atmosphere: air",
      "quenching: medium: water"
    ],
    "test_type": "tensile",
    "test_temperature": "400 °C",
    "doi": "10.1016/j.actamat.2023.118981"
  },
  {
    "composition": "Ta",
    "composition_type": "atomic",
    "phase": [
      "BCC"
    ],
    "ys": 201.0,
    "uts": 265.0,
    "strain": 6.0,
    "processes": [
      "arc melting: atmosphere: vacuum, remelting times: 3",
      "cold rolled: reduction: 70%, temperature: room temperature",
      "annealed: temperature: 1000 °C, duration: 1 h, atmosphere: air",
      "quenching: medium: water"
    ],
    "test_type": "tensile",
    "test_temperature": "600 °C",
    "doi": "10.1016/j.actamat.2023.118981"
  },
  {
    "composition": "NbTa",
    "composition_type": "atomic",
    "phase": [
      "BCC"
    ],
    "ys": 185.0,
    "uts": 304.0,
    "strain": 11.8,
    "processes": [
      "arc melting: atmosphere: vacuum, remelting times: 3",
      "cold rolled: reduction: 70%, temperature: room temperature",
      "annealed: temperature: 1300 °C, duration: 1 h, atmosphere: air",
      "quenching: medium: water"
    ],
    "test_type": "tensile",
    "test_temperature": "600 °C",
    "doi": "10.1016/j.actamat.2023.118981"
  },
  {
    "composition": "NbTaTi",
    "composition_type": "atomic",
    "phase": [
      "BCC"
    ],
    "ys": 294.0,
    "uts": 378.0,
    "strain": 7.2,
    "processes": [
      "arc melting: atmosphere: vacuum, remelting times: 3",
      "cold rolled: reduction: 70%, temperature: room temperature",
      "annealed: temperature: 1000 °C, duration: 1 h, atmosphere: air",
      "quenching: medium: water"
    ],
    "test_type": "tensile",
    "test_temperature": "600 °C",
    "doi": "10.1016/j.actamat.2023.118981"
  },
  {
    "composition": "HfNbTaTi",
    "composition_type": "atomic",
    "phase": [
      "BCC"
    ],
    "ys": 489.0,
    "uts": 570.0,
    "strain": 3.8,
    "processes": [
      "arc melting: atmosphere: vacuum, remelting times: 3",
      "cold rolled: reduction: 70%, temperature: room temperature",
      "annealed: temperature: 1000 °C, duration: 1 h, atmosphere: air",
      "quenching: medium: water"
    ],
    "test_type": "tensile",
    "test_temperature": "600 °C",
    "doi": "10.1016/j.actamat.2023.118981"
  },
  {
    "composition": "HfNbTaTiZr",
    "composition_type": "atomic",
    "phase": [
      "BCC"
    ],
    "ys": 522.0,
    "uts": 617.0,
    "strain": 3.7,
    "processes": [
      "arc melting: atmosphere: vacuum, remelting times: 3",
      "cold rolled: reduction: 70%, temperature: room temperature",
      "annealed: temperature: 950 °C, duration: 1 h, atmosphere: air",
      "quenching: medium: water"
    ],
    "test_type": "tensile",
    "test_temperature": "600 °C",
    "doi": "10.1016/j.actamat.2023.118981"
  },
  {
    "composition": "Ta",
    "composition_type": "atomic",
    "phase": [
      "BCC"
    ],
    "ys": 139.0,
    "uts": 151.0,
    "strain": 6.0,
    "processes": [
      "arc melting: atmosphere: vacuum, remelting times: 3",
      "cold rolled: reduction: 70%, temperature: room temperature",
      "annealed: temperature: 1000 °C, duration: 1 h, atmosphere: air",
      "quenching: medium: water"
    ],
    "test_type": "tensile",
    "test_temperature": "800 °C",
    "doi": "10.1016/j.actamat.2023.118981"
  },
  {
    "composition": "NbTa",
    "composition_type": "atomic",
    "phase": [
      "BCC"
    ],
    "ys": 72.0,
    "uts": 97.0,
    "strain": 29.7,
    "processes": [
      "arc melting: atmosphere: vacuum, remelting times: 3",
      "cold rolled: reduction: 70%, temperature: room temperature",
      "annealed: temperature: 1300 °C, duration: 1 h, atmosphere: air",
      "quenching: medium: water"
    ],
    "test_type": "tensile",
    "test_temperature": "800 °C",
    "doi": "10.1016/j.actamat.2023.118981"
  },
  {
    "composition": "NbTaTi",
    "composition_type": "atomic",
    "phase": [
      "BCC"
    ],
    "ys": 274.0,
    "uts": 308.0,
    "strain": 3.1,
    "processes": [
      "arc melting: atmosphere: vacuum, remelting times: 3",
      "cold rolled: reduction: 70%, temperature: room temperature",
      "annealed: temperature: 1000 °C, duration: 1 h, atmosphere: air",
      "quenching: medium: water"
    ],
    "test_type": "tensile",
    "test_temperature": "800 °C",
    "doi": "10.1016/j.actamat.2023.118981"
  },
  {
    "composition": "HfNbTaTi",
    "composition_type": "atomic",
    "phase": [
      "BCC"
    ],
    "ys": 327.0,
    "uts": 372.0,
    "strain": 8.9,
    "processes": [
      "arc melting: atmosphere: vacuum, remelting times: 3",
      "cold rolled: reduction: 70%, temperature: room temperature",
      "annealed: temperature: 1000 °C, duration: 1 h, atmosphere: air",
      "quenching: medium: water"
    ],
    "test_type": "tensile",
    "test_temperature": "800 °C",
    "doi": "10.1016/j.actamat.2023.118981"
  },
  {
    "composition": "HfNbTaTiZr",
    "composition_type": "atomic",
    "phase": [
      "BCC"
    ],
    "ys": 325.0,
    "uts": 347.0,
    "strain": 25.4,
    "processes": [
      "arc melting: atmosphere: vacuum, remelting times: 3",
      "cold rolled: reduction: 70%, temperature: room temperature",
      "annealed: temperature: 950 °C, duration: 1 h, atmosphere: air",
      "quenching: medium: water"
    ],
    "test_type": "tensile",
    "test_temperature": "800 °C",
    "doi": "10.1016/j.actamat.2023.118981"
  },
  {
    "composition": "Al0.5Nb1.25Ta1.25TiZr",
    "composition_type": "atomic",
    "phase": [
      "A2",
      "B2"
    ],
    "ys": 188.0,
    "uts": 188.0,
    "strain": 0.15,
    "processes": [
      "arc melting: atmosphere: vacuum, remelting times: 5",
      "hot isostatic pressing: pressure: 200 MPa, temperature: 1500 °C, duration: 2 h",
      "heat treated: temperature: 800 °C, duration: 12 h, atmosphere: air",
      "cooling: medium: air, rate: unspecified"
    ],
    "test_type": "tensile",
    "test_temperature": "25 °C",
    "doi": "10.1016/j.actamat.2022.118620"
  },
  {
    "composition": "Al0.5Nb1.25Ta1.25TiZr",
    "composition_type": "atomic",
    "phase": [
      "A2",
      "B2"
    ],
    "ys": 110.0,
    "uts": 110.0,
    "strain": 0.01,
    "processes": [
      "arc melting: atmosphere: vacuum, remelting times: 5",
      "hot isostatic pressing: pressure: 200 MPa, temperature: 1500 °C, duration: 2 h",
      "heat treated: temperature: 600 °C, duration: 24 h, atmosphere: air",
      "cooling: medium: air, rate: unspecified"
    ],
    "test_type": "tensile",
    "test_temperature": "25 °C",
    "doi": "10.1016/j.actamat.2022.118620"
  },
  {
    "composition": "Al0.5Nb1.25Ta1.25TiZr",
    "composition_type": "atomic",
    "phase": [
      "A2",
      "B2"
    ],
    "ys": null,
    "uts": 24.0,
    "strain": null,
    "processes": [
      "arc melting: atmosphere: vacuum, remelting times: 5",
      "hot isostatic pressing: pressure: 200 MPa, temperature: 1500 °C, duration: 2 h",
      "heat treated: temperature: 800 °C, duration: 12 h, atmosphere: air",
      "cooling: medium: air, rate: unspecified"
    ],
    "test_type": "tensile",
    "test_temperature": "1200 °C",
    "doi": "10.1016/j.actamat.2022.118620"
  },
  {
    "composition": "Al0.5Nb1.25Ta1.25TiZr",
    "composition_type": "atomic",
    "phase": [
      "A2",
      "B2"
    ],
    "ys": null,
    "uts": 15.0,
    "strain": null,
    "processes": [
      "arc melting: atmosphere: vacuum, remelting times: 5",
      "hot isostatic pressing: pressure: 200 MPa, temperature: 1500 °C, duration: 2 h",
      "heat treated: temperature: 600 °C, duration: 24 h, atmosphere: air",
      "cooling: medium: air, rate: unspecified"
    ],
    "test_type": "tensile",
    "test_temperature": "1200 °C",
    "doi": "10.1016/j.actamat.2022.118620"
  },
  {
    "composition": "Al0.5Nb1.25Ta1.25TiZr",
    "composition_type": "atomic",
    "phase": [
      "A2",
      "B2"
    ],
    "ys": null,
    "uts": null,
    "strain": 13.0,
    "processes": [
      "arc melting: atmosphere: vacuum, remelting times: 5",
      "hot isostatic pressing: pressure: 200 MPa, temperature: 1500 °C, duration: 2 h",
      "heat treated: temperature: 800 °C, duration: 12 h, atmosphere: air",
      "cooling: medium: air, rate: unspecified"
    ],
    "test_type": "compressive",
    "test_temperature": "25 °C",
    "doi": "10.1016/j.actamat.2022.118620"
  },
  {
    "composition": "Al0.5Nb1.25Ta1.25TiZr",
    "composition_type": "atomic",
    "phase": [
      "A2",
      "B2"
    ],
    "ys": null,
    "uts": null,
    "strain": 1.3,
    "processes": [
      "arc melting: atmosphere: vacuum, remelting times: 5",
      "hot isostatic pressing: pressure: 200 MPa, temperature: 1500 °C, duration: 2 h",
      "heat treated: temperature: 600 °C, duration: 24 h, atmosphere: air",
      "cooling: medium: air, rate: unspecified"
    ],
    "test_type": "compressive",
    "test_temperature": "25 °C",
    "doi": "10.1016/j.actamat.2022.118620"
  },
  {
    "composition": "CoCrFeNi",
    "composition_type": "atomic",
    "phase": [
      "FCC"
    ],
    "ys": 429.0,
    "uts": null,
    "strain": 0.023,
    "processes": [
      "arc melting: atmosphere: Ar, remelting times: 5",
      "homogenized: temperature: 1200 °C, duration: 24 h, atmosphere: Ar",
      "quenching: medium: water",
      "cold rolled: reduction: 65%, temperature: room temperature",
      "annealed: temperature: 900 °C, duration: 1 h, atmosphere: Ar",
      "quenching: medium: water"
    ],
    "test_type": "compressive",
    "test_temperature": "25 °C",
    "doi": "10.1016/j.actamat.2023.119343"
  },
  {
    "composition": "CoCrFeNi",
    "composition_type": "atomic",
    "phase": null,
    "ys": null,
    "uts": null,
    "strain": null,
    "processes": [
      "additive manufacturing: scan speed: 240 mm/s, laser power: 175 W"
    ],
    "test_type": "tensile",
    "test_temperature": "25 °C",
    "doi": "10.1016/j.actamat.2024.119886"
  },
  {
    "composition": "CoCrFeNi",
    "composition_type": "atomic",
    "phase": null,
    "ys": null,
    "uts": null,
    "strain": null,
    "processes": [
      "induction melting: atmosphere: vacuum",
      "hot rolled",
      "homogenized: temperature: 1000 °C, duration: 1 h",
      "quenching: medium: water"
    ],
    "test_type": "tensile",
    "test_temperature": "25 °C",
    "doi": "10.1016/j.actamat.2024.119886"
  },
  {
    "composition": "Al10Co25Cr8Fe15Ni36Ti6",
    "composition_type": "atomic",
    "phase": [
      "FCC-γ",
      "L12-γ'",
      "Heusler phase"
    ],
    "ys": 53.0,
    "uts": null,
    "strain": 60.0,
    "processes": [
      "3D extrusion and sintering of inks containing a blend of elemental powders and binary TiAl3 powders",
      "Annealed at 1220 °C for 20 h",
      "Aged at 850 °C for 50 h"
    ],
    "test_type": "compressive",
    "test_temperature": "25 °C",
    "doi": "10.1016/j.actamat.2024.120055"
  },
  {
    "composition": "Al10Co25Cr8Fe15Ni36Ti6",
    "composition_type": "atomic",
    "phase": [
      "FCC-γ",
      "L12-γ'",
      "Heusler phase"
    ],
    "ys": 127.0,
    "uts": null,
    "strain": 60.0,
    "processes": [
      "3D extrusion and sintering of inks containing a blend of elemental powders and binary TiAl3 powders",
      "Annealed at 1220 °C for 20 h",
      "Aged at 850 °C for 50 h"
    ],
    "test_type": "compressive",
    "test_temperature": "25 °C",
    "doi": "10.1016/j.actamat.2024.120055"
  },
  {
    "composition": "Al8Co25Cr7Fe15Ni36Ti9",
    "composition_type": "atomic",
    "phase": [
      "FCC-γ",
      "L12-γ'",
      "Heusler phase"
    ],
    "ys": null,
    "uts": null,
    "strain": 60.0,
    "processes": [
      "3D extrusion and sintering of inks containing a blend of elemental powders and binary TiAl3 powders",
      "Annealed at 1220 °C for 20 h",
      "Aged at 850 °C for 50 h"
    ],
    "test_type": "compressive",
    "test_temperature": "700 °C",
    "doi": "10.1016/j.actamat.2024.120055"
  },
  {
    "composition": "Al8Co25Cr7Fe15Ni36Ti9",
    "composition_type": "atomic",
    "phase": [
      "FCC-γ",
      "L12-γ'",
      "Heusler phase"
    ],
    "ys": null,
    "uts": null,
    "strain": 60.0,
    "processes": [
      "3D extrusion and sintering of inks containing a blend of elemental powders and binary TiAl3 powders",
      "Annealed at 1220 °C for 20 h",
      "Aged at 850 °C for 50 h"
    ],
    "test_type": "compressive",
    "test_temperature": "1000 °C",
    "doi": "10.1016/j.actamat.2024.120055"
  },
  {
    "composition": "Hf0.205Nb0.189Ta0.197Ti0.197Zr0.212",
    "composition_type": "atomic",
    "phase": null,
    "ys": 925.0,
    "uts": 1410.0,
    "strain": 0.4,
    "processes": [
      "arc melting: atmosphere: vacuum",
      "hot isostatic pressing: pressure: 207 MPa, temperature: 1200 °C, duration: 1 h",
      "annealed: temperature: 1200 °C, duration: 24 h, atmosphere: vacuum",
      "cooling: medium: furnace, rate: slow"
    ],
    "test_type": "compressive",
    "test_temperature": "25 °C",
    "doi": "10.1016/j.actamat.2024.120435"
  },
  {
    "composition": "Hf0.205Nb0.189Ta0.197Ti0.197Zr0.212",
    "composition_type": "atomic",
    "phase": null,
    "ys": 790.0,
    "uts": 1365.0,
    "strain": 0.4,
    "processes": [
      "arc melting: atmosphere: vacuum",
      "hot isostatic pressing: pressure: 207 MPa, temperature: 1200 °C, duration: 1 h",
      "annealed: temperature: 1200 °C, duration: 24 h, atmosphere: vacuum",
      "cooling: medium: furnace, rate: slow"
    ],
    "test_type": "compressive",
    "test_temperature": "400 °C",
    "doi": "10.1016/j.actamat.2024.120435"
  },
  {
    "composition": "Hf0.205Nb0.189Ta0.197Ti0.197Zr0.212",
    "composition_type": "atomic",
    "phase": null,
    "ys": 675.0,
    "uts": 1250.0,
    "strain": 0.4,
    "processes": [
      "arc melting: atmosphere: vacuum",
      "hot isostatic pressing: pressure: 207 MPa, temperature: 1200 °C, duration: 1 h",
      "annealed: temperature: 1200 °C, duration: 24 h, atmosphere: vacuum",
      "cooling: medium: furnace, rate: slow"
    ],
    "test_type": "compressive",
    "test_temperature": "600 °C",
    "doi": "10.1016/j.actamat.2024.120435"
  },
  {
    "composition": "AlCoCrFeNi",
    "composition_type": "atomic",
    "phase": [
      "BCC"
    ],
    "ys": 1308.3,
    "uts": 1425.0,
    "strain": 5.6,
    "processes": [
      "induction melting: atmosphere: vacuum"
    ],
    "test_type": "compressive",
    "test_temperature": "25 °C",
    "doi": "10.1016/j.addma.2018.06.006"
  },
  {
    "composition": "AlCoCrFeNi",
    "composition_type": "atomic",
    "phase": [
      "BCC"
    ],
    "ys": 1015.0,
    "uts": 1668.3,
    "strain": 26.4,
    "processes": [
      "selective electron beam melting: acceleration voltage: 60 kV, chamber vacuum: 7 × 10-1 Pa of He, starter plate temperature: 1173 K, layer thickness: 70 μm"
    ],
    "test_type": "compressive",
    "test_temperature": "25 °C",
    "doi": "10.1016/j.addma.2018.06.006"
  },
  {
    "composition": "AlCoCrFeNi",
    "composition_type": "atomic",
    "phase": [
      "BCC",
      "FCC"
    ],
    "ys": 944.0,
    "uts": 1447.0,
    "strain": 14.5,
    "processes": [
      "selective electron beam melting: acceleration voltage: 60 kV, chamber vacuum: 7 × 10-1 Pa of He, starter plate temperature: 1173 K, layer thickness: 70 μm"
    ],
    "test_type": "compressive",
    "test_temperature": "25 °C",
    "doi": "10.1016/j.addma.2018.06.006"
  },
  {
    "composition": "AlCoCrFeNi",
    "composition_type": "atomic",
    "phase": [
      "BCC"
    ],
    "ys": null,
    "uts": 956.7,
    "strain": 0.0,
    "processes": [
      "induction melting: atmosphere: vacuum"
    ],
    "test_type": "tensile",
    "test_temperature": "25 °C",
    "doi": "10.1016/j.addma.2018.06.006"
  },
  {
    "composition": "AlCoCrFeNi",
    "composition_type": "atomic",
    "phase": [
      "BCC"
    ],
    "ys": 769.0,
    "uts": 1073.5,
    "strain": 1.2,
    "processes": [
      "selective electron beam melting: acceleration voltage: 60 kV, chamber vacuum: 7 × 10-1 Pa of He, starter plate temperature: 1173 K, layer thickness: 70 μm"
    ],
    "test_type": "tensile",
    "test_temperature": "25 °C",
    "doi": "10.1016/j.addma.2018.06.006"
  },
  {
    "composition": "AlCoCrFeNi",
    "composition_type": "atomic",
    "phase": [
      "BCC",
      "FCC"
    ],
    "ys": null,
    "uts": 312.6,
    "strain": 0.0,
    "processes": [
      "selective electron beam melting: acceleration voltage: 60 kV, chamber vacuum: 7 × 10-1 Pa of He, starter plate temperature: 1173 K, layer thickness: 70 μm"
    ],
    "test_type": "tensile",
    "test_temperature": "25 °C",
    "doi": "10.1016/j.addma.2018.06.006"
  },
  {
    "composition": "Co1.5CrFeNi1.5Ti0.5Mo0.1",
    "composition_type": "atomic",
    "phase": [
      "FCC"
    ],
    "ys": 773.0,
    "uts": 1178.0,
    "strain": 25.8,
    "processes": [
      "gas atomization: particle size: <45 μm",
      "selective laser melting: laser power: 160 W, scan speed: 650 mm/s, hatch spacing: 100 μm, layer thickness: 40 μm, atmosphere: Ar"
    ],
    "test_type": "tensile",
    "test_temperature": "25 °C",
    "doi": "10.1016/j.addma.2018.10.023"
  },
  {
    "composition": "Co1.5CrFeNi1.5Ti0.5Mo0.1",
    "composition_type": "atomic",
    "phase": [
      "FCC"
    ],
    "ys": 897.5,
    "uts": 1291.0,
    "strain": 26.7,
    "processes": [
      "gas atomization: particle size: <45 μm",
      "selective laser melting: laser power: 160 W, scan speed: 650 mm/s, hatch spacing: 100 μm, layer thickness: 40 μm, atmosphere: Ar",
      "solution treatment: water quenched"
    ],
    "test_type": "tensile",
    "test_temperature": "25 °C",
    "doi": "10.1016/j.addma.2018.10.023"
  },
  {
    "composition": "Co1.5CrFeNi1.5Ti0.5Mo0.1",
    "composition_type": "atomic",
    "phase": [
      "FCC"
    ],
    "ys": 935.5,
    "uts": 1414.5,
    "strain": 13.7,
    "processes": [
      "gas atomization: particle size: <45 μm",
      "selective laser melting: laser power: 160 W, scan speed: 650 mm/s, hatch spacing: 100 μm, layer thickness: 40 μm, atmosphere: Ar",
      "solution treatment: air cooled"
    ],
    "test_type": "tensile",
    "test_temperature": "25 °C",
    "doi": "10.1016/j.addma.2018.10.023"
  },
  {
    "composition": "Co1.5CrFeNi1.5Ti0.5Mo0.1",
    "composition_type": "atomic",
    "phase": [
      "FCC"
    ],
    "ys": 743.4,
    "uts": 932.2,
    "strain": 4.0,
    "processes": [
      "gas atomization: particle size: <45 μm",
      "electron beam melting: beam-scanning speed: 700 mm/s, layer thickness: 70 μm, preheating temperature: 1173-1253 K"
    ],
    "test_type": "tensile",
    "test_temperature": "25 °C",
    "doi": "10.1016/j.addma.2018.10.023"
  },
  {
    "composition": "Co1.5CrFeNi1.5Ti0.5Mo0.1",
    "composition_type": "atomic",
    "phase": [
      "FCC"
    ],
    "ys": 759.0,
    "uts": 1139.0,
    "strain": 35.0,
    "processes": [
      "gas atomization: particle size: <45 μm",
      "electron beam melting: beam-scanning speed: 700 mm/s, layer thickness: 70 μm, preheating temperature: 1173-1253 K",
      "solution treatment: water quenched"
    ],
    "test_type": "tensile",
    "test_temperature": "25 °C",
    "doi": "10.1016/j.addma.2018.10.023"
  },
  {
    "composition": "Co1.5CrFeNi1.5Ti0.5Mo0.1",
    "composition_type": "atomic",
    "phase": [
      "FCC"
    ],
    "ys": 867.0,
    "uts": 1323.0,
    "strain": 17.0,
    "processes": [
      "gas atomization: particle size: <45 μm",
      "electron beam melting: beam-scanning speed: 700 mm/s, layer thickness: 70 μm, preheating temperature: 1173-1253 K",
      "solution treatment: air cooled"
    ],
    "test_type": "tensile",
    "test_temperature": "25 °C",
    "doi": "10.1016/j.addma.2018.10.023"
  },
  {
    "composition": "Fe40Mn20Co20Cr15Si5",
    "composition_type": "atomic",
    "phase": [
      "ε",
      "γ"
    ],
    "ys": 530.0,
    "uts": 1100.0,
    "strain": 30.0,
    "processes": [
      "additive manufacturing: scan speed: 800 mm/sec, laser power: 140 W"
    ],
    "test_type": "tensile",
    "test_temperature": "25 °C",
    "doi": "10.1016/j.addma.2020.101098"
  },
  {
    "composition": "Fe40Mn20Co20Cr15Si5",
    "composition_type": "atomic",
    "phase": null,
    "ys": 420.0,
    "uts": null,
    "strain": null,
    "processes": null,
    "test_type": "tensile",
    "test_temperature": "25 °C",
    "doi": "10.1016/j.addma.2020.101098"
  },
  {
    "composition": "CoCrFeMnNi",
    "composition_type": "atomic",
    "phase": null,
    "ys": 774.8,
    "uts": 923.3,
    "strain": 30.8,
    "processes": [
      "additive manufacturing: scan speed: 600 mm/s, laser power: 90 W"
    ],
    "test_type": "tensile",
    "test_temperature": "25 °C",
    "doi": "10.1016/j.addma.2020.101832"
  },
  {
    "composition": "CoCrFeMnNi",
    "composition_type": "atomic",
    "phase": null,
    "ys": 293.1,
    "uts": 625.6,
    "strain": 63.1,
    "processes": null,
    "test_type": "tensile",
    "test_temperature": "25 °C",
    "doi": "10.1016/j.addma.2020.101832"
  },
  {
    "composition": "Cr20.2Mn19.7Fe20.3Co19.7Ni20.1",
    "composition_type": "atomic",
    "phase": [
      "FCC"
    ],
    "ys": 320.7,
    "uts": 531.7,
    "strain": 31.9,
    "processes": [
      "additive manufacturing: laser power: 1000 W, scan speed: 800 mm/min",
      "laser shock peening: laser intensity: 5.66 GW/cm2, number of impacts: 0"
    ],
    "test_type": "tensile",
    "test_temperature": "25 °C",
    "doi": "10.1016/j.addma.2020.101417"
  },
  {
    "composition": "Cr20.2Mn19.7Fe20.3Co19.7Ni20.1",
    "composition_type": "atomic",
    "phase": [
      "FCC"
    ],
    "ys": 427.4,
    "uts": 570.7,
    "strain": 40.1,
    "processes": [
      "additive manufacturing: laser power: 1000 W, scan speed: 800 mm/min",
      "laser shock peening: laser intensity: 5.66 GW/cm2, number of impacts: 1"
    ],
    "test_type": "tensile",
    "test_temperature": "25 °C",
    "doi": "10.1016/j.addma.2020.101417"
  },
  {
    "composition": "Cr20.2Mn19.7Fe20.3Co19.7Ni20.1",
