Repository: Sci-Extract/sisyphus

# Step through _sisyphus_ extraction process
Author: Soike Yuan  date: 1/12/2025

Prerequisite: Assumed that you have installed sisyphus on your machine and add .env file to your root path which contains API key. :shipit:

## Below is the file structure of the project,

```
├─ README.md                        
├─ pyproject.toml                   # Python project metadata and dependencies
├─ data/                            # Extracted data of high entropy alloys
├─ notebooks/                       # Jupyter notebooks
├─ db/                              # sql databases
├─ record/                          # record sql database
│─ sisyphus/

File: notebooks/heas_result.json (part 10 of 64)
[
    "composition_type": "atomic",
    "phase": [
      "FCC"
    ],
    "ys": 489.8,
    "uts": 639.9,
    "strain": 61.0,
    "processes": [
      "additive manufacturing: laser power: 1000 W, scan speed: 800 mm/min",
      "laser shock peening: laser intensity: 5.66 GW/cm2, number of impacts: 5"
    ],
    "test_type": "tensile",
    "test_temperature": "25 °C",
    "doi": "10.1016/j.addma.2020.101417"
  },
  {
    "composition": "CoCrFeMnNi",
    "composition_type": "atomic",
    "phase": [
      "f.c.c."
    ],
    "ys": null,
    "uts": null,
    "strain": null,
    "processes": [
      "additive manufacturing: scan speed: 600 mm/s, laser power: 90 W"
    ],
    "test_type": "compressive",
    "test_temperature": "600 °C",
    "doi": "10.1016/j.addma.2020.101543"
  },
  {
    "composition": "Fe40.19Co19.45Mn18.62Cr14.97Si5.26Cu1.51",
    "composition_type": "atomic",
    "phase": [
      "f.c.c.",
      "h.c.p."
    ],
    "ys": 665.0,
    "uts": 1235.0,
    "strain": 17.0,
    "processes": [
      "additive manufacturing: scan speed: 800 mm/s, laser power: 140 W, scan strategy: stripes, interlayer rotation: 67°, atmosphere: Ar, O2 content: <100 ppm"
    ],
    "test_type": "tensile",
    "test_temperature": "25 °C",
    "doi": "10.1016/j.addma.2020.101455"
  },
  {
    "composition": "Fe40.19Co19.45Mn18.62Cr14.97Si5.26Cu1.51",
    "composition_type": "atomic",
    "phase": null,
    "ys": 320.0,
    "uts": 595.0,
    "strain": 34.0,
    "processes": null,
    "test_type": "tensile",
    "test_temperature": "25 °C",
    "doi": "10.1016/j.addma.2020.101455"
  },
  {
    "composition": "17-4 PH SS",
    "composition_type": "atomic",
    "phase": null,
    "ys": 850.0,
    "uts": 890.0,
    "strain": 13.0,
    "processes": null,
    "test_type": "tensile",
    "test_temperature": "25 °C",
    "doi": "10.1016/j.addma.2020.101455"
  },
  {
    "composition": "CrMnFeCoNi",
    "composition_type": "atomic",
    "phase": [
      "FCC"
    ],
    "ys": 559.0,
    "uts": 679.0,
    "strain": 32.0,
    "processes": [
      "additive manufacturing: scan speed: 900 mm/s, laser power: 220 W"
    ],
    "test_type": "tensile",
    "test_temperature": "25 °C",
    "doi": "10.1016/j.addma.2023.103716"
  },
  {
    "composition": "CrMnFeCoNi",
    "composition_type": "atomic",
    "phase": [
      "FCC"
    ],
    "ys": 368.0,
    "uts": 591.0,
    "strain": 53.9,
    "processes": [
      "laser directed energy deposition: dimensions: 60 × 60 × 10 mm3"
    ],
    "test_type": "tensile",
    "test_temperature": "25 °C",
    "doi": "10.1016/j.addma.2022.103345"
  },
  {
    "composition": "CrMnFeCoNi",
    "composition_type": "atomic",
    "phase": [
      "FCC"
    ],
    "ys": 345.0,
    "uts": 551.0,
    "strain": 60.1,
    "processes": [
      "laser directed energy deposition: dimensions: 60 × 60 × 10 mm3",
      "annealed: temperature: high, duration: unspecified"
    ],
    "test_type": "tensile",
    "test_temperature": "25 °C",
    "doi": "10.1016/j.addma.2022.103345"
  },
  {
    "composition": "CrMnFeCoNi",
    "composition_type": "atomic",
    "phase": [
      "FCC"
    ],
    "ys": 415.0,
    "uts": 632.0,
    "strain": 48.2,
    "processes": [
      "laser directed energy deposition: dimensions: 60 × 60 × 10 mm3",
      "laser shock peening"
    ],
    "test_type": "tensile",
    "test_temperature": "25 °C",
    "doi": "10.1016/j.addma.2022.103345"
  },
  {
    "composition": "CrMnFeCoNi",
    "composition_type": "atomic",
    "phase": [
      "FCC"
    ],
    "ys": 493.0,
    "uts": 701.0,
    "strain": 69.8,
    "processes": [
      "laser directed energy deposition: dimensions: 60 × 60 × 10 mm3",
      "annealed: temperature: high, duration: unspecified",
      "laser shock peening"
    ],
    "test_type": "tensile",
    "test_temperature": "25 °C",
    "doi": "10.1016/j.addma.2022.103345"
  },
  {
    "composition": "CoCrFeMnNi",
    "composition_type": "atomic",
    "phase": [
      "FCC"
    ],
    "ys": 290.0,
    "uts": 456.0,
    "strain": 34.8,
    "processes": [
      "additive manufacturing: scan speed: unspecified, laser power: unspecified",
      "gas atomization: pressure: unspecified, gas velocity: unspecified, gas: Ar"
    ],
    "test_type": "tensile",
    "test_temperature": "25 °C",
    "doi": "10.1016/j.addma.2021.102546"
  },
  {
    "composition": "CoCrFeMnNi",
    "composition_type": "atomic",
    "phase": [
      "FCC"
    ],
    "ys": 344.0,
    "uts": 591.0,
    "strain": 39.0,
    "processes": [
      "additive manufacturing: scan speed: unspecified, laser power: unspecified",
      "gas atomization: pressure: unspecified, gas velocity: unspecified, gas: Ar",
      "deep cryogenic treatment: temperature: 77 K, duration: 12 h"
    ],
    "test_type": "tensile",
    "test_temperature": "25 °C",
    "doi": "10.1016/j.addma.2021.102546"
  },
  {
    "composition": "CoCrFeMnNi",
    "composition_type": "atomic",
    "phase": [
      "FCC"
    ],
    "ys": 464.0,
    "uts": 747.0,
    "strain": 48.7,
    "processes": [
      "additive manufacturing: scan speed: unspecified, laser power: unspecified",
      "gas atomization: pressure: unspecified, gas velocity: unspecified, gas: Ar",
      "deep cryogenic treatment: temperature: 77 K, duration: 24 h"
    ],
    "test_type": "tensile",
    "test_temperature": "25 °C",
    "doi": "10.1016/j.addma.2021.102546"
  },
  {
    "composition": "CoCrFeMnNi",
    "composition_type": "atomic",
    "phase": [
      "FCC"
    ],
    "ys": 578.0,
    "uts": 807.0,
    "strain": 41.2,
    "processes": [
      "additive manufacturing: scan speed: unspecified, laser power: unspecified",
      "gas atomization: pressure: unspecified, gas velocity: unspecified, gas: Ar",
      "deep cryogenic treatment: temperature: 77 K, duration: 48 h"
    ],
    "test_type": "tensile",
    "test_temperature": "25 °C",
    "doi": "10.1016/j.addma.2021.102546"
  },
  {
    "composition": "CoCrFeMnNi",
    "composition_type": "atomic",
    "phase": [
      "FCC"
    ],
    "ys": 598.0,
    "uts": 894.0,
    "strain": 36.2,
    "processes": [
      "additive manufacturing: scan speed: unspecified, laser power: unspecified",
      "gas atomization: pressure: unspecified, gas velocity: unspecified, gas: Ar",
      "deep cryogenic treatment: temperature: 77 K, duration: 120 h"
    ],
    "test_type": "tensile",
    "test_temperature": "25 °C",
    "doi": "10.1016/j.addma.2021.102546"
  },
  {
    "composition": "Fe49.5Mn30Co10Cr10C0.5",
    "composition_type": "atomic",
    "phase": [
      "fcc",
      "M23C6",
      "M7C3"
    ],
    "ys": 430.0,
    "uts": 750.0,
    "strain": 52.0,
    "processes": [
      "directed energy deposition: laser power: 1500 W, scan speed: 350 mm/min, overlap ratio: 50%, gas: Ar"
    ],
    "test_type": "tensile",
    "test_temperature": "25 °C",
    "doi": "10.1016/j.addma.2023.103914"
  },
  {
    "composition": "Fe49.5Mn30Co10Cr10C0.5",
    "composition_type": "atomic",
    "phase": [
      "fcc",
      "M23C6",
      "M7C3"
    ],
    "ys": 790.0,
    "uts": 1000.0,
    "strain": 36.0,
    "processes": [
      "directed energy deposition: laser power: 1500 W, scan speed: 350 mm/min, overlap ratio: 50%, gas: Ar"
    ],
    "test_type": "tensile",
    "test_temperature": "25 °C",
    "doi": "10.1016/j.addma.2023.103914"
  },
  {
    "composition": "Fe49.5Mn30Co10Cr10C0.5",
    "composition_type": "atomic",
    "phase": [
      "fcc",
      "M23C6",
      "M7C3"
    ],
    "ys": 625.0,
    "uts": null,
    "strain": null,
    "processes": [
      "directed energy deposition: laser power: 1500 W, scan speed: 350 mm/min, overlap ratio: 50%, gas: Ar"
    ],
    "test_type": "compressive",
    "test_temperature": "25 °C",
    "doi": "10.1016/j.addma.2023.103914"
  },
  {
    "composition": "Fe49.5Mn30Co10Cr10C0.5",
    "composition_type": "atomic",
    "phase": [
      "fcc",
      "M23C6",
      "M7C3"
    ],
    "ys": 563.0,
    "uts": null,
    "strain": null,
    "processes": [
      "directed energy deposition: laser power: 1500 W, scan speed: 350 mm/min, overlap ratio: 50%, gas: Ar"
    ],
    "test_type": "compressive",
    "test_temperature": "25 °C",
    "doi": "10.1016/j.addma.2023.103914"
  },
  {
    "composition": "CoCrFeMnNi",
    "composition_type": "atomic",
    "phase": [
      "FCC"
    ],
    "ys": 541.3,
    "uts": 701.2,
    "strain": 25.0,
    "processes": [
      "gas atomization",
      "additive manufacturing: scan speed: 800 mm/s, laser power: 160 W"
    ],
    "test_type": "tensile",
    "test_temperature": "293 K",
    "doi": "10.1016/j.addma.2022.102918"
  },
  {
    "composition": "CoCrFeMnNi",
    "composition_type": "atomic",
    "phase": [
      "FCC"
    ],
    "ys": 770.3,
    "uts": 1055.5,
    "strain": 31.6,
    "processes": [
      "gas atomization",
      "additive manufacturing: scan speed: 800 mm/s, laser power: 160 W"
    ],
    "test_type": "tensile",
    "test_temperature": "93 K",
    "doi": "10.1016/j.addma.2022.102918"
  },
  {
    "composition": "CoCrFeMnNi-TiC",
    "composition_type": "weight",
    "phase": [
      "FCC"
    ],
    "ys": 764.3,
    "uts": 1022.6,
    "strain": 22.3,
    "processes": [
      "gas atomization",
      "additive manufacturing: scan speed: 800 mm/s, laser power: 160 W"
    ],
    "test_type": "tensile",
    "test_temperature": "293 K",
    "doi": "10.1016/j.addma.2022.102918"
  },
  {
    "composition": "CoCrFeMnNi-TiC",
    "composition_type": "weight",
    "phase": [
      "FCC"
    ],
    "ys": 1108.7,
    "uts": 1506.0,
    "strain": 24.6,
    "processes": [
      "gas atomization",
      "additive manufacturing: scan speed: 800 mm/s, laser power: 160 W"
    ],
    "test_type": "tensile",
    "test_temperature": "93 K",
    "doi": "10.1016/j.addma.2022.102918"
  },
  {
    "composition": "(FeCoNi)85.9Al8Ti6B0.1",
    "composition_type": "atomic",
    "phase": [
      "FCC",
      "L12"
    ],
    "ys": 974.0,
    "uts": null,
    "strain": 40.0,
    "processes": [
      "arc melting: atmosphere: , remelting times: 5",
      "drop-casting: atmosphere: , remelting times: ",
      "homogenized: temperature: 1150 °C, duration: 2 h, atmosphere: ",
      "cold rolled: reduction: , temperature: ",
      "recrystallization: temperature: 1150 °C, duration: 1.5 min, atmosphere: ",
      "aged: temperature: 740 °C, duration: 4 h, atmosphere: ",
      "quenching: medium: water"
    ],
    "test_type": "tensile",
    "test_temperature": "25 °C",
    "doi": "10.1016/j.apmate.2023.100113"
  },
  {
    "composition": "Fe40.9Co31.9Ni19.0Al6.2Ti2.0",
    "composition_type": "atomic",
    "phase": [
      "BCC"
    ],
    "ys": 986.0,
    "uts": null,
    "strain": null,
    "processes": [
      "arc melting: atmosphere: , remelting times: 5",
      "drop-casting: atmosphere: , remelting times: ",
      "homogenized: temperature: 1150 °C, duration: 2 h, atmosphere: ",
      "cold rolled: reduction: , temperature: ",
      "recrystallization: temperature: 1150 °C, duration: 1.5 min, atmosphere: ",
      "quenching: medium: water"
    ],
    "test_type": "tensile",
    "test_temperature": "25 °C",
    "doi": "10.1016/j.apmate.2023.100113"
  },
  {
    "composition": "CoCrFeNi",
    "composition_type": "weight",
    "phase": [
      "FCC"
    ],
    "ys": 326.0,
    "uts": 582.0,
    "strain": 35.8,
    "processes": [
      "laser directed energy deposition: laser power: 6 kW, molten pool diameter: 4 mm"
    ],
    "test_type": "tensile",
    "test_temperature": "25 °C",
    "doi": "10.1016/j.addma.2024.104410"
  },
  {
    "composition": "CoCrFeNi",
    "composition_type": "weight",
    "phase": [
      "FCC"
    ],
    "ys": 469.0,
    "uts": 680.0,
    "strain": 33.4,
    "processes": [
      "laser directed energy deposition: laser power: 6 kW, molten pool diameter: 4 mm",
      "ultrasonic impact treatment: synchronized with deposition"
    ],
    "test_type": "tensile",
    "test_temperature": "25 °C",
    "doi": "10.1016/j.addma.2024.104410"
  },
  {
    "composition": "Fe45Mn27Co9Cr9Si10",
    "composition_type": "atomic",
    "phase": [
      "FCC",
      "HCP",
      "BCC"
    ],
    "ys": 500.0,
    "uts": null,
    "strain": 5.83,
    "processes": [
      "in-situ alloying LPBF: laser power: 210 W, scan speed: 1000 mm/s, remelting passes: 3"
    ],
    "test_type": "tensile",
    "test_temperature": "25 °C",
    "doi": "10.1016/j.addma.2024.104253"
  },
  {
    "composition": "Fe45Mn27Co9Cr9Si10",
    "composition_type": "atomic",
    "phase": [
      "FCC",
      "HCP",
      "BCC"
    ],
    "ys": 492.0,
    "uts": null,
    "strain": 3.13,
    "processes": [
      "in-situ alloying LPBF: laser power: 210 W, scan speed: 1000 mm/s, remelting passes: 1"
    ],
    "test_type": "tensile",
    "test_temperature": "25 °C",
    "doi": "10.1016/j.addma.2024.104253"
  },
  {
    "composition": "Fe45Mn27Co9Cr9Si10",
    "composition_type": "atomic",
    "phase": [
      "FCC",
      "HCP",
      "BCC"
    ],
    "ys": 475.0,
    "uts": null,
    "strain": 1.58,
    "processes": [
      "in-situ alloying LPBF: laser power: 210 W, scan speed: 1000 mm/s, remelting passes: 0"
    ],
    "test_type": "tensile",
    "test_temperature": "25 °C",
    "doi": "10.1016/j.addma.2024.104253"
  },
  {
    "composition": "Fe30Ni30Co29Mn5.5Cu5.5",
    "composition_type": "atomic",
    "phase": [
      "fcc"
    ],
    "ys": 495.0,
    "uts": 710.0,
    "strain": 11.0,
    "processes": [
      "mechanical alloying: duration: 40h, ball size: ≤45μm, ball to powder ratio: 10:1, rotation speed: 300rpm",
      "spark plasma sintering: temperature: 1150°C, pressure: 30MPa, duration: 15min"
    ],
    "test_type": "tensile",
    "test_temperature": "25 °C",
    "doi": "10.1016/j.apmt.2019.04.014"
  },
  {
    "composition": "TiC/Fe30Ni30Co29Mn5.5Cu5.5",
    "composition_type": "atomic",
    "phase": [
      "fcc",
      "TiC"
    ],
    "ys": 1125.0,
    "uts": 1276.0,
    "strain": 10.0,
    "processes": [
      "mechanical alloying: duration: 40h, ball size: ≤45μm, ball to powder ratio: 10:1, rotation speed: 300rpm",
      "spark plasma sintering: temperature: 1200°C, pressure: 30MPa, duration: 15min"
    ],
    "test_type": "tensile",
    "test_temperature": "25 °C",
    "doi": "10.1016/j.apmt.2019.04.014"
  },
  {
    "composition": "Ni40Ti40(NbMoTaW)20",
    "composition_type": "atomic",
    "phase": [
      "B2",
      "BCC",
      "Ti2Ni",
      "R"
    ],
    "ys": 469.0,
    "uts": 3274.0,
    "strain": 44.2,
    "processes": [
      "arc melting: atmosphere: Ar, remelting times: 8"
    ],
    "test_type": "compressive",
    "test_temperature": "25 °C",
    "doi": "10.1016/j.apmt.2024.102347"
  },
  {
    "composition": "Al0.3CuCrFeNi2",
    "composition_type": "atomic",
    "phase": [
      "FCC",
      "L12"
    ],
    "ys": null,
    "uts": null,
    "strain": null,
    "processes": [
      "induction melting: atmosphere: vacuum",
      "homogenized: temperature: 1100 °C, duration: 2 h",
      "cold rolled: reduction: 75%, temperature: room temperature",
      "annealed: temperature: 1100 °C, duration: 8 min",
      "aged: temperature: 800 °C, duration: 3 h"
    ],
    "test_type": "tensile",
    "test_temperature": "25 °C",
    "doi": "10.1016/j.apsusc.2023.159285"
  },
  {
    "composition": "Al0.3CuCrFeNi2",
    "composition_type": "atomic",
    "phase": [
      "FCC",
      "L12"
    ],
    "ys": null,
    "uts": null,
    "strain": null,
    "processes": [
      "induction melting: atmosphere: vacuum",
      "homogenized: temperature: 1100 °C, duration: 2 h",
      "cold rolled: reduction: 75%, temperature: room temperature",
      "annealed: temperature: 1100 °C, duration: 30 min",
      "aged: temperature: 800 °C, duration: 5 h"
    ],
    "test_type": "tensile",
    "test_temperature": "25 °C",
    "doi": "10.1016/j.apsusc.2023.159285"
  },
  {
    "composition": "Al0.3CuCrFeNi2",
    "composition_type": "atomic",
    "phase": [
      "FCC",
      "L12"
    ],
    "ys": null,
    "uts": null,
    "strain": null,
    "processes": [
      "induction melting: atmosphere: vacuum",
      "homogenized: temperature: 1100 °C, duration: 2 h",
      "cold rolled: reduction: 75%, temperature: room temperature",
      "annealed: temperature: 1100 °C, duration: 90 min",
      "aged: temperature: 800 °C, duration: 5 h"
    ],
    "test_type": "tensile",
    "test_temperature": "25 °C",
    "doi": "10.1016/j.apsusc.2023.159285"
  },
  {
    "composition": "FeCoCrNiMn",
    "composition_type": "atomic",
    "phase": [
      "FCC"
    ],
    "ys": 455.22,
    "uts": 645.58,
    "strain": 32.84,
    "processes": [
      "laser cladding"
    ],
    "test_type": "tensile",
    "test_temperature": "25 °C",
    "doi": "10.1016/j.apsusc.2020.147205"
  },
  {
    "composition": "FeCoCrNiMnAl",
    "composition_type": "atomic",
    "phase": [
      "FCC",
      "BCC"
    ],
    "ys": 680.06,
    "uts": 947.78,
    "strain": 14.51,
    "processes": [
      "laser cladding"
    ],
    "test_type": "tensile",
    "test_temperature": "25 °C",
    "doi": "10.1016/j.apsusc.2020.147205"
  },
  {
    "composition": "Ti55Zr30Ta6V5Cr2Fe2",
    "composition_type": "atomic",
    "phase": [
      "HCP",
      "BCC",
      "Laves"
    ],
    "ys": 1360.0,
    "uts": 1535.0,
    "strain": 4.8,
    "processes": [
      "induction melting: atmosphere: He, remelting times: 3",
      "cold rolled: reduction: 86%, temperature: room temperature",
      "annealed: temperature: 900 °C, duration: 1 h, atmosphere: He",
      "cooling: medium: air, rate: fast"
    ],
    "test_type": "tensile",
    "test_temperature": "25 °C",
    "doi": "10.1016/j.apmt.2024.102164"
  },
  {
    "composition": "Ti55Zr30Ta6V5Cr2Fe2",
    "composition_type": "atomic",
    "phase": [
      "HCP",
      "BCC",
      "Laves"
    ],
    "ys": 1248.0,
    "uts": 1488.0,
    "strain": 3.4,
    "processes": [
      "induction melting: atmosphere: He, remelting times: 3",
      "cold rolled: reduction: 86%, temperature: room temperature",
      "annealed: temperature: 900 °C, duration: 1 h, atmosphere: He",
      "cooling: medium: air, rate: fast"
    ],
    "test_type": "tensile",
    "test_temperature": "25 °C",
    "doi": "10.1016/j.apmt.2024.102164"
  },
  {
    "composition": "Ti55Zr30Ta6V5Cr2Fe2",
    "composition_type": "atomic",
    "phase": [
      "HCP",
      "BCC",
      "Laves"
    ],
    "ys": 915.0,
    "uts": 955.0,
    "strain": 2.7,
    "processes": [
      "induction melting: atmosphere: He, remelting times: 3",
      "cold rolled: reduction: 86%, temperature: room temperature",
      "annealed: temperature: 1000 °C, duration: 1 h, atmosphere: He",
      "cooling: medium: air, rate: fast"
    ],
    "test_type": "tensile",
    "test_temperature": "25 °C",
    "doi": "10.1016/j.apmt.2024.102164"
  },
  {
    "composition": "Ti55Zr30Ta6V5Cr2Fe2",
    "composition_type": "atomic",
    "phase": [
      "HCP",
      "BCC",
      "Laves"
    ],
    "ys": 1234.0,
    "uts": null,
    "strain": null,
    "processes": [
      "induction melting: atmosphere: He, remelting times: 3",
      "cold rolled: reduction: 86%, temperature: room temperature",
      "annealed: temperature: 900 °C, duration: 1 h, atmosphere: He",
      "cooling: medium: air, rate: fast"
    ],
    "test_type": "compressive",
    "test_temperature": "25 °C",
    "doi": "10.1016/j.apmt.2024.102164"
  },
  {
    "composition": "Ti55Zr30Ta6V5Cr2Fe2",
    "composition_type": "atomic",
    "phase": [
      "HCP",
      "BCC",
      "Laves"
    ],
    "ys": 1332.0,
    "uts": null,
    "strain": null,
    "processes": [
      "induction melting: atmosphere: He, remelting times: 3",
      "cold rolled: reduction: 86%, temperature: room temperature",
      "annealed: temperature: 900 °C, duration: 1 h, atmosphere: He",
      "cooling: medium: air, rate: fast"
    ],
    "test_type": "compressive",
    "test_temperature": "25 °C",
    "doi": "10.1016/j.apmt.2024.102164"
  },
  {
    "composition": "Ti55Zr30Ta6V5Cr2Fe2",
    "composition_type": "atomic",
    "phase": [
      "HCP",
      "BCC",
      "Laves"
    ],
    "ys": 937.0,
    "uts": null,
    "strain": null,
    "processes": [
      "induction melting: atmosphere: He, remelting times: 3",
      "cold rolled: reduction: 86%, temperature: room temperature",
      "annealed: temperature: 900 °C, duration: 1 h, atmosphere: He",
      "cooling: medium: air, rate: fast"
    ],
    "test_type": "compressive",
    "test_temperature": "25 °C",
    "doi": "10.1016/j.apmt.2024.102164"
  },
  {
    "composition": "Ti55Zr30Ta6V5Cr2Fe2",
    "composition_type": "atomic",
    "phase": [
      "HCP",
      "BCC",
      "Laves"
    ],
    "ys": 883.0,
    "uts": null,
    "strain": null,
    "processes": [
      "induction melting: atmosphere: He, remelting times: 3",
      "cold rolled: reduction: 86%, temperature: room temperature",
      "annealed: temperature: 900 °C, duration: 1 h, atmosphere: He",
      "cooling: medium: furnace, rate: slow"
    ],
    "test_type": "compressive",
    "test_temperature": "25 °C",
    "doi": "10.1016/j.apmt.2024.102164"
  },
  {
    "composition": "Ti55Zr30Ta6V5Cr2Fe2",
    "composition_type": "atomic",
    "phase": [
      "HCP",
      "BCC",
      "Laves"
    ],
    "ys": 832.0,
    "uts": null,
    "strain": null,
    "processes": [
      "induction melting: atmosphere: He, remelting times: 3",
      "cold rolled: reduction: 86%, temperature: room temperature",
      "annealed: temperature: 900 °C, duration: 1 h, atmosphere: He",
      "cooling: medium: furnace, rate: slow"
    ],
    "test_type": "compressive",
    "test_temperature": "25 °C",
    "doi": "10.1016/j.apmt.2024.102164"
  },
  {
    "composition": "Ti55Zr30Ta6V5Cr2Fe2",
    "composition_type": "atomic",
    "phase": [
      "HCP",
      "BCC",
      "Laves"
    ],
    "ys": 835.0,
    "uts": null,
    "strain": null,
    "processes": [
      "induction melting: atmosphere: He, remelting times: 3",
      "cold rolled: reduction: 86%, temperature: room temperature",
      "annealed: temperature: 1000 °C, duration: 1 h, atmosphere: He",
      "cooling: medium: air, rate: fast"
    ],
    "test_type": "compressive",
    "test_temperature": "25 °C",
    "doi": "10.1016/j.apmt.2024.102164"
  },
  {
    "composition": "(FeCr)45(AlNi)50Co5",
    "composition_type": "atomic",
    "phase": [
      "B2",
      "BCC"
    ],
    "ys": 1508.0,
    "uts": 3106.0,
    "strain": 30.4,
    "processes": [
      "mechanical alloying: duration: 8 h, ball size: 4 mm, ball to powder ratio: 10:1, rotation speed: 250 rpm",
      "spark plasma sintering: temperature: 1200 °C, pressure: 30 MPa, duration: 8 min"
    ],
    "test_type": "compressive",
    "test_temperature": "25 °C",
    "doi": "10.1016/j.apt.2022.103520"
  },
  {
    "composition": "FeCoNiCr",
    "composition_type": "atomic",
    "phase": [
      "FCC"
    ],
    "ys": 520.0,
    "uts": null,
    "strain": 27.0,
    "processes": [
      "gas atomization: gas: Ar",
      "additive manufacturing: scan speed: 1200 mm/s, laser power: 400 W",
      "annealed: temperature: 673 K, duration: 3 h, atmosphere: Ar",
      "quenching: medium: water"
    ],
    "test_type": "tensile",
    "test_temperature": "25 °C",
    "doi": "10.1016/j.apmt.2019.100498"
  },
  {
    "composition": "FeCoNiCrN",
    "composition_type": "atomic",
    "phase": [
      "FCC"
    ],
    "ys": 650.0,
    "uts": null,
    "strain": 34.0,
    "processes": [
      "gas atomization: gas: N",
      "additive manufacturing: scan speed: 1200 mm/s, laser power: 400 W",
      "annealed: temperature: 673 K, duration: 3 h, atmosphere: N",
      "quenching: medium: water"
    ],
    "test_type": "tensile",
    "test_temperature": "25 °C",
    "doi": "10.1016/j.apmt.2019.100498"
  },
  {
    "composition": "Cr0.26Fe0.24Al0.5",
    "composition_type": "atomic",
    "phase": [
      "BCC",
      "FCC"
    ],
    "ys": null,
    "uts": null,
    "strain": null,
    "processes": [
      "mechanical alloying: duration: 20 h, ball size: 8 mm, ball to powder ratio: 10:1, rotation speed: 250 rpm",
      "hot pressing: temperature: 723 K, pressure: 450 MPa, duration: 30 min"
    ],
    "test_type": "compressive",
    "test_temperature": "25 °C",
    "doi": "10.1016/j.apt.2020.03.012"
  },
  {
    "composition": "Cr0.15Fe0.14Al0.30Cu0.13Si0.28",
    "composition_type": "atomic",
    "phase": [
      "FCC",
      "BCC"
    ],
    "ys": null,
    "uts": null,
    "strain": null,
    "processes": [
      "mechanical alloying: duration: 20 h, ball size: 8 mm, ball to powder ratio: 10:1, rotation speed: 250 rpm",
      "hot pressing: temperature: 723 K, pressure: 450 MPa, duration: 30 min"
    ],
    "test_type": "compressive",
    "test_temperature": "25 °C",
    "doi": "10.1016/j.apt.2020.03.012"
  },
  {
    "composition": "AlCoCrFeNi",
    "composition_type": "atomic",
    "phase": [
      "FCC",
      "B2",
      "BCC"
    ],
    "ys": 1177.0,
    "uts": 1767.0,
    "strain": 24.6,
    "processes": [
      "spark plasma sintering: temperature: 1100 °C, pressure: 35 MPa, duration: 7 min",
      "cooling: medium: furnace, rate: room temperature"
    ],
    "test_type": "compressive",
    "test_temperature": "25 °C",
    "doi": "10.1016/j.ceramint.2024.08.371"
  },
  {
    "composition": "AlCoCrFeNi",
    "composition_type": "atomic",
    "phase": null,
    "ys": 290.1,
    "uts": null,
    "strain": null,
    "processes": [
      "spark plasma sintering: temperature: 1100 °C, pressure: 35 MPa, duration: 7 min",
      "cooling: medium: furnace, rate: room temperature"
    ],
    "test_type": "tensile",
    "test_temperature": "25 °C",
    "doi": "10.1016/j.ceramint.2024.08.371"
  },
  {
    "composition": "AlCoCrFeNi-ZrB2",
    "composition_type": "atomic",
    "phase": null,
    "ys": 1245.0,
    "uts": 2054.0,
    "strain": 19.6,
    "processes": [
      "spark plasma sintering: temperature: 1100 °C, pressure: 35 MPa, duration: 7 min",
      "cooling: medium: furnace, rate: room temperature"
    ],
    "test_type": "compressive",
    "test_temperature": "25 °C",
    "doi": "10.1016/j.ceramint.2024.08.371"
  },
  {
    "composition": "AlCoCrFeNi-ZrB2",
    "composition_type": "atomic",
    "phase": null,
    "ys": 1436.0,
    "uts": 2071.0,
    "strain": 15.5,
    "processes": [
      "spark plasma sintering: temperature: 1100 °C, pressure: 35 MPa, duration: 7 min",
      "cooling: medium: furnace, rate: room temperature"
    ],
    "test_type": "compressive",
    "test_temperature": "25 °C",
    "doi": "10.1016/j.ceramint.2024.08.371"
  },
  {
    "composition": "AlCoCrFeNi-ZrB2",
    "composition_type": "atomic",
    "phase": null,
    "ys": 1304.0,
    "uts": 1962.0,
    "strain": 10.8,
    "processes": [
      "spark plasma sintering: temperature: 1100 °C, pressure: 35 MPa, duration: 7 min",
      "cooling: medium: furnace, rate: room temperature"
    ],
    "test_type": "compressive",
    "test_temperature": "25 °C",
    "doi": "10.1016/j.ceramint.2024.08.371"
  },
  {
    "composition": "CrFeCuMnNi",
    "composition_type": "atomic",
    "phase": [
      "FCC",
      "Cr-rich",
      "Cr2O3"
    ],
    "ys": 480.0,
    "uts": null,
    "strain": 43.5,
    "processes": [
      "mechanical alloying: duration: 30 h, ball to powder ratio: 10:1, rotation speed: 350 rpm",
      "spark plasma sintering: temperature: 1000 °C, pressure: 50 MPa, duration: 8 min"
    ],
    "test_type": "compressive",
    "test_temperature": "25 °C",
    "doi": "10.1016/j.ceramint.2024.10.155"
  },
  {
    "composition": "CrFeCuMnNi/TiO2-1 wt.%",
    "composition_type": "atomic",
    "phase": [
      "FCC",
      "Cr-rich",
      "Cr2O3"
    ],
    "ys": 630.0,
    "uts": null,
    "strain": 28.6,
    "processes": [
      "mechanical alloying: duration: 30 h, ball to powder ratio: 10:1, rotation speed: 350 rpm",
      "spark plasma sintering: temperature: 1000 °C, pressure: 50 MPa, duration: 8 min"
    ],
    "test_type": "compressive",
    "test_temperature": "25 °C",
    "doi": "10.1016/j.ceramint.2024.10.155"
  },
  {
    "composition": "CrFeCuMnNi/TiO2-2 wt.%",
    "composition_type": "atomic",
    "phase": [
      "FCC",
      "Cr-rich",
      "Cr2O3"
    ],
    "ys": 670.0,
    "uts": null,
    "strain": 28.0,
    "processes": [
      "mechanical alloying: duration: 30 h, ball to powder ratio: 10:1, rotation speed: 350 rpm",
      "spark plasma sintering: temperature: 1000 °C, pressure: 50 MPa, duration: 8 min"
    ],
    "test_type": "compressive",
    "test_temperature": "25 °C",
    "doi": "10.1016/j.ceramint.2024.10.155"
  },
  {
    "composition": "CrFeCuMnNi/TiO2-3 wt.%",
    "composition_type": "atomic",
    "phase": [
      "FCC",
      "Cr-rich",
      "Cr2O3"
    ],
    "ys": 760.0,
    "uts": null,
    "strain": 21.0,
    "processes": [
      "mechanical alloying: duration: 30 h, ball to powder ratio: 10:1, rotation speed: 350 rpm",
      "spark plasma sintering: temperature: 1000 °C, pressure: 50 MPa, duration: 8 min"
    ],
    "test_type": "compressive",
    "test_temperature": "25 °C",
    "doi": "10.1016/j.ceramint.2024.10.155"
  },
  {
    "composition": "FeCrNiMnAl+0%wt. WC",
    "composition_type": "weight",
    "phase": [
      "BCC"
    ],
    "ys": 116.4,
    "uts": null,
    "strain": null,
    "processes": [
      "laser cladding: laser power: 1800 W, scan speed: 1300 mm/min, spot diameter: 3 mm, protective gas: Ar"
    ],
    "test_type": "tensile",
    "test_temperature": "25 °C",
    "doi": "10.1016/j.ceramint.2024.10.452"
  },
  {
    "composition": "FeCrNiMnAl+5%wt. WC",
    "composition_type": "weight",
    "phase": [
      "BCC",
      "WC"
    ],
    "ys": 134.4,
    "uts": null,
    "strain": null,
    "processes": [
      "laser cladding: laser power: 1800 W, scan speed: 1300 mm/min, spot diameter: 3 mm, protective gas: Ar"
    ],
    "test_type": "tensile",
    "test_temperature": "25 °C",
    "doi": "10.1016/j.ceramint.2024.10.452"
  },
  {
    "composition": "FeCrNiMnAl+10%wt. WC",
    "composition_type": "weight",
    "phase": [
      "BCC",
      "WC"
    ],
    "ys": 150.7,
    "uts": null,
    "strain": null,
    "processes": [
      "laser cladding: laser power: 1800 W, scan speed: 1300 mm/min, spot diameter: 3 mm, protective gas: Ar"
    ],
    "test_type": "tensile",
    "test_temperature": "25 °C",
    "doi": "10.1016/j.ceramint.2024.10.452"
  },
  {
    "composition": "FeCrNiMnAl+15%wt. WC",
    "composition_type": "weight",
    "phase": [
      "BCC",
      "WC"
    ],
    "ys": 163.2,
    "uts": null,
    "strain": null,
    "processes": [
      "laser cladding: laser power: 1800 W, scan speed: 1300 mm/min, spot diameter: 3 mm, protective gas: Ar"
    ],
    "test_type": "tensile",
    "test_temperature": "25 °C",
    "doi": "10.1016/j.ceramint.2024.10.452"
  },
  {
    "composition": "FeCrNiMnAl+20%wt. WC",
    "composition_type": "weight",
    "phase": [
      "BCC",
      "WC"
    ],
    "ys": 172.4,
    "uts": null,
    "strain": null,
    "processes": [
      "laser cladding: laser power: 1800 W, scan speed: 1300 mm/min, spot diameter: 3 mm, protective gas: Ar"
    ],
    "test_type": "tensile",
    "test_temperature": "25 °C",
    "doi": "10.1016/j.ceramint.2024.10.452"
  },
  {
    "composition": "(Zr0.2Hf0.2Ti0.2Gd0.2Y0.2)O2-δ",
    "composition_type": "atomic",
    "phase": null,
    "ys": null,
    "uts": 2.73,
    "strain": 1.0,
    "processes": [
      "heat treated: temperature: 1000 °C, duration: 2 h, atmosphere: air"
    ],
    "test_type": "tensile",
    "test_temperature": "1000 °C",
    "doi": "10.1016/j.cej.2023.146260"
  },
  {
    "composition": "AlCrFeCoNi",
    "composition_type": "atomic",
    "phase": [
      "BCC"
    ],
    "ys": 1250.0,
    "uts": null,
    "strain": 30.0,
    "processes": [
      "gas atomization: pressure: 4 MPa, gas: Ar"
    ],
    "test_type": "compressive",
    "test_temperature": "25 °C",
    "doi": "10.1016/j.ceramint.2018.06.171"
  },
  {
    "composition": "AlCrFeCoNi",
    "composition_type": "atomic",
    "phase": [
      "BCC"
    ],
    "ys": 990.0,
    "uts": null,
    "strain": 63.0,
    "processes": [
      "gas atomization: pressure: 4 MPa, gas: Ar"
    ],
    "test_type": "compressive",
    "test_temperature": "500 °C",
    "doi": "10.1016/j.ceramint.2018.06.171"
  },
  {
    "composition": "AlCrFeCoNi/WC",
    "composition_type": "weight",
    "phase": [
      "HCP",
      "BCC"
    ],
    "ys": 2110.0,
    "uts": null,
    "strain": null,
    "processes": [
      "induction melting: atmosphere: vacuum",
      "gas atomization: pressure: 4 MPa, gas: Ar",
      "mechanical alloying: duration: 20 h, ball to powder ratio: 3:1",
      "sintering: temperature: 1300 °C, pressure: 10 MPa, atmosphere: Ar"
    ],
    "test_type": "compressive",
    "test_temperature": "25 °C",
    "doi": "10.1016/j.ceramint.2018.06.171"
  },
  {
    "composition": "AlCrFeCoNi/WC",
    "composition_type": "weight",
    "phase": [
      "HCP",
      "BCC"
    ],
    "ys": 4395.0,
    "uts": null,
    "strain": null,
    "processes": [
      "induction melting: atmosphere: vacuum",
      "gas atomization: pressure: 4 MPa, gas: Ar",
      "mechanical alloying: duration: 20 h, ball to powder ratio: 3:1",
      "sintering: temperature: 1400 °C, pressure: 10 MPa, atmosphere: Ar"
    ],
    "test_type": "compressive",
    "test_temperature": "25 °C",
    "doi": "10.1016/j.ceramint.2018.06.171"
  },
  {
    "composition": "AlCrFeCoNi/WC",
    "composition_type": "weight",
    "phase": [
      "HCP",
      "BCC"
    ],
    "ys": 4125.0,
    "uts": null,
    "strain": null,
    "processes": [
      "induction melting: atmosphere: vacuum",
      "gas atomization: pressure: 4 MPa, gas: Ar",
      "mechanical alloying: duration: 20 h, ball to powder ratio: 3:1",
      "sintering: temperature: 1450 °C, pressure: 10 MPa, atmosphere: Ar"
    ],
    "test_type": "compressive",
    "test_temperature": "25 °C",
    "doi": "10.1016/j.ceramint.2018.06.171"
  },
  {
    "composition": "AlCrFeCoNi/WC",
    "composition_type": "weight",
    "phase": [
      "HCP",
      "FCC"
    ],
    "ys": 3530.0,
    "uts": null,
    "strain": null,
    "processes": [
      "induction melting: atmosphere: vacuum",
      "gas atomization: pressure: 4 MPa, gas: Ar",
      "mechanical alloying: duration: 20 h, ball to powder ratio: 3:1",
      "sintering: temperature: 1300 °C, pressure: 10 MPa, atmosphere: Ar"
    ],
    "test_type": "compressive",
    "test_temperature": "25 °C",
    "doi": "10.1016/j.ceramint.2018.06.171"
  },
  {
    "composition": "AlCrFeCoNi/WC",
    "composition_type": "weight",
    "phase": [
      "HCP",
      "FCC"
    ],
    "ys": 3644.0,
    "uts": null,
    "strain": null,
    "processes": [
      "induction melting: atmosphere: vacuum",
      "gas atomization: pressure: 4 MPa, gas: Ar",
      "mechanical alloying: duration: 20 h, ball to powder ratio: 3:1",
      "sintering: temperature: 1400 °C, pressure: 10 MPa, atmosphere: Ar"
    ],
    "test_type": "compressive",
    "test_temperature": "25 °C",
    "doi": "10.1016/j.ceramint.2018.06.171"
  },
  {
    "composition": "AlCrFeCoNi/WC",
    "composition_type": "weight",
    "phase": [
      "HCP",
      "FCC"
    ],
    "ys": 3507.0,
    "uts": null,
    "strain": null,
    "processes": [
      "induction melting: atmosphere: vacuum",
      "gas atomization: pressure: 4 MPa, gas: Ar",
      "mechanical alloying: duration: 20 h, ball to powder ratio: 3:1",
      "sintering: temperature: 1450 °C, pressure: 10 MPa, atmosphere: Ar"
    ],
    "test_type": "compressive",
    "test_temperature": "25 °C",
    "doi": "10.1016/j.ceramint.2018.06.171"
  },
  {
    "composition": "CrMnFeCoNi0.8",
    "composition_type": "atomic",
    "phase": [
      "FCC"
    ],
    "ys": 240.9,
    "uts": 527.5,
    "strain": null,
    "processes": [
      "vacuum induction melting: atmosphere: Ar"
    ],
    "test_type": "tensile",
    "test_temperature": "25 °C",
    "doi": "10.1016/j.coco.2023.101510"
  },
  {
    "composition": "NbC/CrMnFeCoNi0.8",
    "composition_type": "atomic",
    "phase": [
      "FCC",
      "NbC"
    ],
    "ys": 458.9,
    "uts": 917.9,
    "strain": 29.0,
    "processes": [
      "vacuum induction melting: atmosphere: Ar"
    ],
    "test_type": "tensile",
    "test_temperature": "25 °C",
    "doi": "10.1016/j.coco.2023.101510"
  },
  {
    "composition": "CoCrFeMnNi",
    "composition_type": "atomic",
    "phase": null,
    "ys": 269.0,
    "uts": null,
    "strain": 40.0,
    "processes": [
      "induction melting: atmosphere: Ar, remelting times: 4"
    ],
    "test_type": "compressive",
    "test_temperature": "25 °C",
    "doi": "10.1016/j.compositesb.2020.108563"
  },
  {
    "composition": "CoCrFeMnNi syntactic foam",
    "composition_type": "atomic",
    "phase": null,
    "ys": 241.5,
    "uts": null,
    "strain": 1.65,
    "processes": [
      "gas pressure infiltration: atmosphere: Ar, pressure: 1.5 × 10^5 Pa, preheating: low power, duration: 1 min, high power melting"
    ],
    "test_type": "compressive",
    "test_temperature": "25 °C",
    "doi": "10.1016/j.compositesb.2020.108563"
  },
  {
    "composition": "FeCrNiCuCo",
    "composition_type": "atomic",
    "phase": null,
    "ys": 1200.0,
    "uts": null,
    "strain": 0.02,
    "processes": null,
    "test_type": "compressive",
    "test_temperature": "25 °C",
    "doi": "10.1016/j.commatsci.2023.112241"
  },
  {
    "composition": "Fe28.0Co29.5Ni27.5Al8.5Ti6.5",
    "composition_type": "atomic",
    "phase": [
      "FCC",
      "L12"
    ],
    "ys": 1230.0,
    "uts": 1700.0,
    "strain": 19.0,
    "processes": [
      "vacuum induction melting: atmosphere: Ar",
      "gas atomization: pressure: unknown, gas velocity: unknown, gas: Ar",
      "spark plasma sintering: temperature: 1030 °C, pressure: 35 MPa, duration: 8 min"
    ],
    "test_type": "tensile",
    "test_temperature": "25 °C",
    "doi": "10.1016/j.compositesb.2022.110322"
  },
  {
    "composition": "AlCoCrFeNi2.1",
    "composition_type": "atomic",
    "phase": [
      "FCC",
      "B2"
    ],
    "ys": 1600.0,
    "uts": 1800.0,
    "strain": null,
    "processes": [
      "additive manufacturing: scan speed: 650 mm/s, laser power: 300 W",
      "annealed: temperature: 600 °C, duration: 24 h"
    ],
    "test_type": "tensile",
    "test_temperature": "25 °C",
    "doi": "10.1016/j.compositesb.2024.111523"
  },
  {
    "composition": "AlCoCrFeNi2.1",
    "composition_type": "atomic",
    "phase": [
      "FCC",
      "B2"
    ],
    "ys": 1500.0,
    "uts": null,
    "strain": 13.5,
    "processes": [
      "additive manufacturing: scan speed: 650 mm/s, laser power: 300 W",
      "annealed: temperature: 650 °C, duration: 1 h"
    ],
    "test_type": "tensile",
    "test_temperature": "25 °C",
    "doi": "10.1016/j.compositesb.2024.111523"
  },
  {
    "composition": "Co19.9Cr19.9Fe19.9Mn19.9Ni19.9C0.5",
    "composition_type": "atomic",
    "phase": null,
    "ys": null,
    "uts": 730.0,
    "strain": 58.0,
    "processes": [
      "induction melting: atmosphere: vacuum",
      "hot rolled: reduction: 50%, temperature: 900 °C",
      "homogenized: temperature: 1200 °C, duration: 2 h, atmosphere: Ar",
      "quenching: medium: water",
      "cold rolled: reduction: 60%, temperature: room temperature",
      "annealed: temperature: 1000 °C, duration: 5 min, atmosphere: Ar",
      "quenching: medium: water"
    ],
    "test_type": "tensile",
    "test_temperature": "25 °C",
    "doi": "10.1016/j.corsci.2018.03.040"
  },
  {
    "composition": "CoCrFeMnNi",
    "composition_type": "atomic",
    "phase": null,
    "ys": null,
    "uts": 751.0,
    "strain": 19.5,
    "processes": [
      "gas atomization",
      "additive manufacturing",
      "annealed: temperature: 900 °C, duration: 1 h, atmosphere: air",
      "quenching: medium: water"
    ],
    "test_type": "tensile",
    "test_temperature": "25 °C",
