Repository: Sci-Extract/sisyphus

# Step through _sisyphus_ extraction process
Author: Soike Yuan  date: 1/12/2025

Prerequisite: Assumed that you have installed sisyphus on your machine and add .env file to your root path which contains API key. :shipit:

## Below is the file structure of the project,

```
├─ README.md                        
├─ pyproject.toml                   # Python project metadata and dependencies
├─ data/                            # Extracted data of high entropy alloys
├─ notebooks/                       # Jupyter notebooks
├─ db/                              # sql databases
├─ record/                          # record sql database
│─ sisyphus/

File: notebooks/heas_result.json (part 11 of 64)
[
    "doi": "10.1016/j.corsci.2021.109695"
  },
  {
    "composition": "CoCrFeMnNi",
    "composition_type": "atomic",
    "phase": null,
    "ys": null,
    "uts": 707.0,
    "strain": 30.3,
    "processes": [
      "gas atomization",
      "additive manufacturing",
      "annealed: temperature: 900 °C, duration: 1 h, atmosphere: air",
      "quenching: medium: water"
    ],
    "test_type": "tensile",
    "test_temperature": "25 °C",
    "doi": "10.1016/j.corsci.2021.109695"
  },
  {
    "composition": "CoCrFeMnNi",
    "composition_type": "atomic",
    "phase": null,
    "ys": null,
    "uts": 600.0,
    "strain": null,
    "processes": null,
    "test_type": "tensile",
    "test_temperature": "25 °C",
    "doi": "10.1016/j.corsci.2021.109695"
  },
  {
    "composition": "Ni43.9Co22.4Fe8.8Al10.7Ti11.7B2.5",
    "composition_type": "atomic",
    "phase": [
      "L12",
      "HCP"
    ],
    "ys": 1203.7,
    "uts": 1407.4,
    "strain": 5.6,
    "processes": [
      "gas atomization",
      "spark plasma sintering: temperature: 1050 °C, pressure: 30 MPa, duration: 0 s",
      "cooling: medium: furnace, rate: ambient"
    ],
    "test_type": "tensile",
    "test_temperature": "25 °C",
    "doi": "10.1016/j.compositesb.2024.111556"
  },
  {
    "composition": "Ni43.9Co22.4Fe8.8Al10.7Ti11.7B2.5",
    "composition_type": "atomic",
    "phase": [
      "L12",
      "HCP"
    ],
    "ys": 1187.6,
    "uts": 1419.8,
    "strain": 7.1,
    "processes": [
      "gas atomization",
      "spark plasma sintering: temperature: 1050 °C, pressure: 30 MPa, duration: 240 s",
      "cooling: medium: furnace, rate: ambient"
    ],
    "test_type": "tensile",
    "test_temperature": "25 °C",
    "doi": "10.1016/j.compositesb.2024.111556"
  },
  {
    "composition": "Ni43.9Co22.4Fe8.8Al10.7Ti11.7B2.5",
    "composition_type": "atomic",
    "phase": [
      "L12",
      "HCP"
    ],
    "ys": 1163.5,
    "uts": 1358.1,
    "strain": 5.6,
    "processes": [
      "gas atomization",
      "spark plasma sintering: temperature: 1050 °C, pressure: 30 MPa, duration: 480 s",
      "cooling: medium: furnace, rate: ambient"
    ],
    "test_type": "tensile",
    "test_temperature": "25 °C",
    "doi": "10.1016/j.compositesb.2024.111556"
  },
  {
    "composition": "Ni43.9Co22.4Fe8.8Al10.7Ti11.7B2.5",
    "composition_type": "atomic",
    "phase": [
      "L12",
      "HCP"
    ],
    "ys": 1191.5,
    "uts": 1459.0,
    "strain": 7.8,
    "processes": [
      "gas atomization",
      "spark plasma sintering: temperature: 1050 °C, pressure: 30 MPa, duration: 720 s",
      "cooling: medium: furnace, rate: ambient"
    ],
    "test_type": "tensile",
    "test_temperature": "25 °C",
    "doi": "10.1016/j.compositesb.2024.111556"
  },
  {
    "composition": "FeNiCoCrMn",
    "composition_type": "atomic",
    "phase": null,
    "ys": 152.0,
    "uts": 507.0,
    "strain": 66.5,
    "processes": [
      "arc melting",
      "cold rolled",
      "annealed: temperature: 1200 °C, duration: 24 h"
    ],
    "test_type": "tensile",
    "test_temperature": "25 °C",
    "doi": "10.1016/j.corsci.2021.109407"
  },
  {
    "composition": "FeNiCoCrMn",
    "composition_type": "atomic",
    "phase": null,
    "ys": 151.0,
    "uts": 483.0,
    "strain": 59.5,
    "processes": [
      "arc melting",
      "cold rolled",
      "annealed: temperature: 1200 °C, duration: 24 h"
    ],
    "test_type": "tensile",
    "test_temperature": "25 °C",
    "doi": "10.1016/j.corsci.2021.109407"
  },
  {
    "composition": "FeNiCoCrMn",
    "composition_type": "atomic",
    "phase": null,
    "ys": 214.0,
    "uts": 528.0,
    "strain": 50.9,
    "processes": [
      "arc melting",
      "cold rolled",
      "annealed: temperature: 1200 °C, duration: 24 h"
    ],
    "test_type": "tensile",
    "test_temperature": "25 °C",
    "doi": "10.1016/j.corsci.2021.109407"
  },
  {
    "composition": "FeNiCoCrMn",
    "composition_type": "atomic",
    "phase": null,
    "ys": 207.0,
    "uts": 475.0,
    "strain": 34.2,
    "processes": [
      "arc melting",
      "cold rolled",
      "annealed: temperature: 1200 °C, duration: 24 h"
    ],
    "test_type": "tensile",
    "test_temperature": "25 °C",
    "doi": "10.1016/j.corsci.2021.109407"
  },
  {
    "composition": "CoCrFeNi",
    "composition_type": "atomic",
    "phase": null,
    "ys": 365.0,
    "uts": 1167.0,
    "strain": 0.48,
    "processes": [
      "induction melting: atmosphere: vacuum",
      "forged: temperature: 1150 °C",
      "annealed: temperature: unknown, duration: unknown, atmosphere: unknown"
    ],
    "test_type": "tensile",
    "test_temperature": "25 °C",
    "doi": "10.1016/j.cja.2024.06.003"
  },
  {
    "composition": "CoCrFeNi",
    "composition_type": "atomic",
    "phase": null,
    "ys": 328.0,
    "uts": 726.0,
    "strain": 0.085,
    "processes": [
      "induction melting: atmosphere: vacuum",
      "forged: temperature: 1150 °C",
      "annealed: temperature: unknown, duration: unknown, atmosphere: unknown"
    ],
    "test_type": "tensile",
    "test_temperature": "25 °C",
    "doi": "10.1016/j.cja.2024.06.003"
  },
  {
    "composition": "CoCrFeNi",
    "composition_type": "atomic",
    "phase": null,
    "ys": 402.0,
    "uts": 1213.0,
    "strain": 0.233,
    "processes": [
      "induction melting: atmosphere: vacuum",
      "forged: temperature: 1150 °C",
      "annealed: temperature: unknown, duration: unknown, atmosphere: unknown"
    ],
    "test_type": "tensile",
    "test_temperature": "25 °C",
    "doi": "10.1016/j.cja.2024.06.003"
  },
  {
    "composition": "CoCrFeNi",
    "composition_type": "atomic",
    "phase": null,
    "ys": 333.0,
    "uts": 780.0,
    "strain": 0.062,
    "processes": [
      "induction melting: atmosphere: vacuum",
      "forged: temperature: 1150 °C",
      "annealed: temperature: unknown, duration: unknown, atmosphere: unknown"
    ],
    "test_type": "tensile",
    "test_temperature": "25 °C",
    "doi": "10.1016/j.cja.2024.06.003"
  },
  {
    "composition": "CoCrFeNi",
    "composition_type": "atomic",
    "phase": null,
    "ys": 536.0,
    "uts": 1449.0,
    "strain": 0.168,
    "processes": [
      "induction melting: atmosphere: vacuum",
      "forged: temperature: 1150 °C",
      "annealed: temperature: unknown, duration: unknown, atmosphere: unknown"
    ],
    "test_type": "tensile",
    "test_temperature": "25 °C",
    "doi": "10.1016/j.cja.2024.06.003"
  },
  {
    "composition": "CoCrFeNi",
    "composition_type": "atomic",
    "phase": null,
    "ys": 536.0,
    "uts": 1444.0,
    "strain": 0.172,
    "processes": [
      "induction melting: atmosphere: vacuum",
      "forged: temperature: 1150 °C",
      "annealed: temperature: unknown, duration: unknown, atmosphere: unknown"
    ],
    "test_type": "tensile",
    "test_temperature": "25 °C",
    "doi": "10.1016/j.cja.2024.06.003"
  },
  {
    "composition": "Fe50Mn30Co10Cr10",
    "composition_type": "atomic",
    "phase": [
      "FCC-γ",
      "HCP-ε"
    ],
    "ys": 208.0,
    "uts": 827.0,
    "strain": 75.4,
    "processes": [
      "induction melting: atmosphere: vacuum",
      "hot rolled: reduction: 50%, temperature: 900 °C",
      "homogenized: temperature: 1200 °C, duration: 2 h, atmosphere: vacuum",
      "quenching: medium: water",
      "cold rolled: reduction: 60%, temperature: unknown",
      "annealed: temperature: 900 °C, duration: 30 min, atmosphere: unknown"
    ],
    "test_type": "tensile",
    "test_temperature": "25 °C",
    "doi": "10.1016/j.corsci.2021.109933"
  },
  {
    "composition": "Fe49.5Mn30Co10Cr10C0.5",
    "composition_type": "atomic",
    "phase": [
      "FCC-γ",
      "HCP-ε"
    ],
    "ys": 317.0,
    "uts": 882.0,
    "strain": 89.0,
    "processes": [
      "induction melting: atmosphere: vacuum",
      "hot rolled: reduction: 50%, temperature: 900 °C",
      "homogenized: temperature: 1200 °C, duration: 2 h, atmosphere: vacuum",
      "quenching: medium: water",
      "cold rolled: reduction: 60%, temperature: unknown",
      "annealed: temperature: 900 °C, duration: 30 min, atmosphere: unknown"
    ],
    "test_type": "tensile",
    "test_temperature": "25 °C",
    "doi": "10.1016/j.corsci.2021.109933"
  },
  {
    "composition": "Fe48.5Mn30Co10Cr10C0.5N1.0",
    "composition_type": "atomic",
    "phase": [
      "FCC-γ"
    ],
    "ys": 367.0,
    "uts": 848.0,
    "strain": 88.1,
    "processes": [
      "induction melting: atmosphere: vacuum",
      "hot rolled: reduction: 50%, temperature: 900 °C",
      "homogenized: temperature: 1200 °C, duration: 2 h, atmosphere: vacuum",
      "quenching: medium: water",
      "cold rolled: reduction: 60%, temperature: unknown",
      "annealed: temperature: 900 °C, duration: 30 min, atmosphere: unknown"
    ],
    "test_type": "tensile",
    "test_temperature": "25 °C",
    "doi": "10.1016/j.corsci.2021.109933"
  },
  {
    "composition": "(Ni2Co2FeCr)92Ti4Al4",
    "composition_type": "atomic",
    "phase": [
      "FCC",
      "L12"
    ],
    "ys": 636.0,
    "uts": 783.0,
    "strain": 8.3,
    "processes": [
      "arc melting: atmosphere: Ar, remelting times: 6",
      "solution treated: temperature: 1200 °C, duration: 2 h, atmosphere: air",
      "cold rolled: reduction: 66%, temperature: room temperature",
      "recrystallized: temperature: 1160 °C, duration: 2 mins, atmosphere: air",
      "aged: temperature: 800 °C, duration: 24 h, atmosphere: air",
      "cooling: medium: air, rate: rapid"
    ],
    "test_type": "tensile",
    "test_temperature": "700 °C",
    "doi": "10.1016/j.corsci.2022.110499"
  },
  {
    "composition": "(Ni2Co2FeCr)92Nb4Al4",
    "composition_type": "atomic",
    "phase": [
      "FCC",
      "L12",
      "D019"
    ],
    "ys": 670.0,
    "uts": 890.0,
    "strain": 10.1,
    "processes": [
      "arc melting: atmosphere: Ar, remelting times: 6",
      "solution treated: temperature: 1200 °C, duration: 2 h, atmosphere: air",
      "cold rolled: reduction: 66%, temperature: room temperature",
      "recrystallized: temperature: 1160 °C, duration: 2 mins, atmosphere: air",
      "aged: temperature: 800 °C, duration: 24 h, atmosphere: air",
      "cooling: medium: air, rate: rapid"
    ],
    "test_type": "tensile",
    "test_temperature": "700 °C",
    "doi": "10.1016/j.corsci.2022.110499"
  },
  {
    "composition": "AlCoCrFeNi2.1",
    "composition_type": "atomic",
    "phase": [
      "FCC/L12",
      "B2/BCC"
    ],
    "ys": 480.0,
    "uts": 1007.0,
    "strain": 19.4,
    "processes": [
      "conventional casting"
    ],
    "test_type": "tensile",
    "test_temperature": "25 °C",
    "doi": "10.1016/j.corsci.2021.110007"
  },
  {
    "composition": "AlCoCrFeNi2.1",
    "composition_type": "atomic",
    "phase": [
      "FCC/L12",
      "B2/BCC"
    ],
    "ys": 480.0,
    "uts": 959.0,
    "strain": 15.6,
    "processes": [
      "conventional casting"
    ],
    "test_type": "tensile",
    "test_temperature": "25 °C",
    "doi": "10.1016/j.corsci.2021.110007"
  },
  {
    "composition": "AlCoCrFeNi2.1",
    "composition_type": "atomic",
    "phase": [
      "FCC/L12",
      "B2/BCC"
    ],
    "ys": 820.0,
    "uts": 1214.0,
    "strain": 10.1,
    "processes": [
      "additive manufacturing: laser power: 400 W, scan speed: 5 mm/s, hatch spacing: 460 µm, atmosphere: Ar"
    ],
    "test_type": "tensile",
    "test_temperature": "25 °C",
    "doi": "10.1016/j.corsci.2021.110007"
  },
  {
    "composition": "AlCoCrFeNi2.1",
    "composition_type": "atomic",
    "phase": [
      "FCC/L12",
      "B2/BCC"
    ],
    "ys": 820.0,
    "uts": 1126.0,
    "strain": 6.8,
    "processes": [
      "additive manufacturing: laser power: 400 W, scan speed: 5 mm/s, hatch spacing: 460 µm, atmosphere: Ar"
    ],
    "test_type": "tensile",
    "test_temperature": "25 °C",
    "doi": "10.1016/j.corsci.2021.110007"
  },
  {
    "composition": "Ti1.5Al0.3ZrNb",
    "composition_type": "atomic",
    "phase": [
      "BCC"
    ],
    "ys": 860.7,
    "uts": null,
    "strain": 25.2,
    "processes": [
      "cold rolled: reduction: not specified, temperature: not specified",
      "annealed: temperature: 800 °C, duration: 1 h, atmosphere: air",
      "annealed: temperature: 600 °C, duration: 1 h, atmosphere: water quenched"
    ],
    "test_type": "tensile",
    "test_temperature": "25 °C",
    "doi": "10.1016/j.corsci.2023.111484"
  },
  {
    "composition": "Fe21.5Ni19.9Co21.3Cr18.8Mn18.5",
    "composition_type": "atomic",
    "phase": [
      "FCC"
    ],
    "ys": 378.0,
    "uts": null,
    "strain": null,
    "processes": [
      "levitation melting: atmosphere: not specified",
      "hot rolled: reduction: not specified, temperature: not specified",
      "solution treated: temperature: 1050 °C, duration: 1 h, atmosphere: not specified",
      "quenching: medium: water",
      "cold rolled: reduction: 60 %, temperature: not specified",
      "annealed: temperature: 900 °C, duration: 10 min, atmosphere: not specified",
      "cooling: medium: water, rate: not specified"
    ],
    "test_type": "tensile",
    "test_temperature": "25 °C",
    "doi": "10.1016/j.corsci.2023.111197"
  },
  {
    "composition": "Fe21.5Ni19.9Co21.3Cr18.8Mn18.5",
    "composition_type": "atomic",
    "phase": [
      "FCC"
    ],
    "ys": 1070.0,
    "uts": null,
    "strain": null,
    "processes": [
      "levitation melting: atmosphere: not specified",
      "hot rolled: reduction: not specified, temperature: not specified",
      "solution treated: temperature: 1050 °C, duration: 1 h, atmosphere: not specified",
      "quenching: medium: water",
      "cold rolled: reduction: 60 %, temperature: not specified",
      "annealed: temperature: 900 °C, duration: 10 min, atmosphere: not specified",
      "cooling: medium: water, rate: not specified"
    ],
    "test_type": "tensile",
    "test_temperature": "25 °C",
    "doi": "10.1016/j.corsci.2023.111197"
  },
  {
    "composition": "FeNiCoCrMn",
    "composition_type": "atomic",
    "phase": null,
    "ys": 500.0,
    "uts": null,
    "strain": null,
    "processes": [
      "surface mechanical attrition treatment: not specified"
    ],
    "test_type": "tensile",
    "test_temperature": "25 °C",
    "doi": "10.1016/j.corsci.2023.111197"
  },
  {
    "composition": "FeNiCoCrMn",
    "composition_type": "atomic",
    "phase": null,
    "ys": 1000.0,
    "uts": null,
    "strain": null,
    "processes": [
      "high-pressure torsion: not specified"
    ],
    "test_type": "tensile",
    "test_temperature": "25 °C",
    "doi": "10.1016/j.corsci.2023.111197"
  },
  {
    "composition": "Ni27.7Cr24Co23.5Fe15.7Mo1.6Al3Ti4.5",
    "composition_type": "atomic",
    "phase": [
      "FCC"
    ],
    "ys": 363.0,
    "uts": 639.0,
    "strain": 56.6,
    "processes": [
      "arc melting: atmosphere: Ar, remelting times: 5",
      "homogenized: temperature: 1120 °C, duration: 8 h",
      "quenching: medium: water"
    ],
    "test_type": "tensile",
    "test_temperature": "25 °C",
    "doi": "10.1016/j.corsci.2024.112452"
  },
  {
    "composition": "Ni27.7Cr24Co23.5Fe15.7Mo1.6Al3Ti4.5",
    "composition_type": "atomic",
    "phase": [
      "FCC"
    ],
    "ys": 520.0,
    "uts": 952.0,
    "strain": 31.8,
    "processes": [
      "arc melting: atmosphere: Ar, remelting times: 5",
      "homogenized: temperature: 1120 °C, duration: 8 h",
      "cold rolled: reduction: 80%, temperature: 25 °C",
      "annealed: temperature: 1100 °C, duration: 1 min",
      "quenching: medium: water"
    ],
    "test_type": "tensile",
    "test_temperature": "25 °C",
    "doi": "10.1016/j.corsci.2024.112452"
  },
  {
    "composition": "Ni27.7Cr24Co23.5Fe15.7Mo1.6Al3Ti4.5",
    "composition_type": "atomic",
    "phase": [
      "FCC"
    ],
    "ys": 437.0,
    "uts": 835.0,
    "strain": 42.2,
    "processes": [
      "arc melting: atmosphere: Ar, remelting times: 5",
      "homogenized: temperature: 1120 °C, duration: 8 h",
      "cold rolled: reduction: 80%, temperature: 25 °C",
      "annealed: temperature: 1100 °C, duration: 5 min",
      "quenching: medium: water"
    ],
    "test_type": "tensile",
    "test_temperature": "25 °C",
    "doi": "10.1016/j.corsci.2024.112452"
  },
  {
    "composition": "Ni27.7Cr24Co23.5Fe15.7Mo1.6Al3Ti4.5",
    "composition_type": "atomic",
    "phase": [
      "FCC"
    ],
    "ys": 403.0,
    "uts": 772.0,
    "strain": 51.6,
    "processes": [
      "arc melting: atmosphere: Ar, remelting times: 5",
      "homogenized: temperature: 1120 °C, duration: 8 h",
      "cold rolled: reduction: 80%, temperature: 25 °C",
      "annealed: temperature: 1100 °C, duration: 60 min",
      "quenching: medium: water"
    ],
    "test_type": "tensile",
    "test_temperature": "25 °C",
    "doi": "10.1016/j.corsci.2024.112452"
  },
  {
    "composition": "Ni27.7Cr24Co23.5Fe15.7Mo1.6Al3Ti4.5",
    "composition_type": "atomic",
    "phase": [
      "FCC",
      "σ",
      "L12"
    ],
    "ys": 967.0,
    "uts": 1445.0,
    "strain": 14.5,
    "processes": [
      "arc melting: atmosphere: Ar, remelting times: 5",
      "homogenized: temperature: 1120 °C, duration: 8 h",
      "cold rolled: reduction: 80%, temperature: 25 °C",
      "annealed: temperature: 1100 °C, duration: 1 min",
      "aged: temperature: 700 °C, duration: 1.5 h",
      "quenching: medium: water"
    ],
    "test_type": "tensile",
    "test_temperature": "25 °C",
    "doi": "10.1016/j.corsci.2024.112452"
  },
  {
    "composition": "Ni50Cr20Co15Al10V5",
    "composition_type": "atomic",
    "phase": [
      "FCC",
      "L12"
    ],
    "ys": 920.8,
    "uts": 1270.2,
    "strain": 24.2,
    "processes": [
      "arc melting: atmosphere: Ar, remelting times: 7",
      "homogenized: temperature: 1200 °C, duration: 24 h, atmosphere: Ar",
      "cold rolled: reduction: 80 %, temperature: room temperature",
      "annealed: temperature: 1100 °C, duration: 10 min, atmosphere: Ar",
      "aged: temperature: 700 °C, duration: 12 h, atmosphere: Ar"
    ],
    "test_type": "tensile",
    "test_temperature": "25 °C",
    "doi": "10.1016/j.corsci.2024.112562"
  },
  {
    "composition": "Ni50Cr20Co15Al10V5",
    "composition_type": "atomic",
    "phase": [
      "FCC",
      "L12"
    ],
    "ys": 894.9,
    "uts": 1197.2,
    "strain": 17.0,
    "processes": [
      "arc melting: atmosphere: Ar, remelting times: 7",
      "homogenized: temperature: 1200 °C, duration: 24 h, atmosphere: Ar",
      "cold rolled: reduction: 80 %, temperature: room temperature",
      "annealed: temperature: 1100 °C, duration: 10 min, atmosphere: Ar",
      "aged: temperature: 700 °C, duration: 12 h, atmosphere: Ar"
    ],
    "test_type": "tensile",
    "test_temperature": "25 °C",
    "doi": "10.1016/j.corsci.2024.112562"
  },
  {
    "composition": "CoCrFeMnNi",
    "composition_type": "atomic",
    "phase": [
      "fcc"
    ],
    "ys": 1000.0,
    "uts": null,
    "strain": null,
    "processes": null,
    "test_type": "compressive",
    "test_temperature": "25 °C",
    "doi": "10.1016/j.crhy.2018.09.004"
  },
  {
    "composition": "Al0.5NbTa0.8Ti1.5V0.2Zr",
    "composition_type": "atomic",
    "phase": [
      "bcc",
      "B2"
    ],
    "ys": null,
    "uts": null,
    "strain": null,
    "processes": [
      "heat treatment"
    ],
    "test_type": "compressive",
    "test_temperature": "25 °C",
    "doi": "10.1016/j.crhy.2018.09.004"
  },
  {
    "composition": "(CoCrFeNi)94Ti2Al4",
    "composition_type": "atomic",
    "phase": [
      "fcc",
      "L12"
    ],
    "ys": 1000.0,
    "uts": null,
    "strain": null,
    "processes": [
      "precipitation hardening"
    ],
    "test_type": "tensile",
    "test_temperature": "25 °C",
    "doi": "10.1016/j.crhy.2018.09.004"
  },
  {
    "composition": "Al10Co25Cr8Fe15Ni36Ti6",
    "composition_type": "atomic",
    "phase": [
      "L12"
    ],
    "ys": null,
    "uts": null,
    "strain": null,
    "processes": [
      "precipitation hardening"
    ],
    "test_type": "tensile",
    "test_temperature": "400-800 °C",
    "doi": "10.1016/j.crhy.2018.09.004"
  },
  {
    "composition": "Co10Cr10Fe40Mn40",
    "composition_type": "atomic",
    "phase": [
      "fcc"
    ],
    "ys": null,
    "uts": null,
    "strain": 10.0,
    "processes": null,
    "test_type": "tensile",
    "test_temperature": "25 °C",
    "doi": "10.1016/j.crhy.2018.09.004"
  },
  {
    "composition": "Co10Cr10Fe50Mn30",
    "composition_type": "atomic",
    "phase": [
      "γ (fcc)",
      "ε (hcp)"
    ],
    "ys": null,
    "uts": null,
    "strain": null,
    "processes": null,
    "test_type": "tensile",
    "test_temperature": "25 °C",
    "doi": "10.1016/j.crhy.2018.09.004"
  },
  {
    "composition": "CoCrFeNi",
    "composition_type": "atomic",
    "phase": [
      "fcc"
    ],
    "ys": null,
    "uts": 900.0,
    "strain": 11.0,
    "processes": [
      ": hot pressing: temperature: 1000 °C, pressure: 35 MPa, duration: 3 min"
    ],
    "test_type": "tensile",
    "test_temperature": "25 °C",
    "doi": "10.1016/j.diamond.2024.111849"
  },
  {
    "composition": "CoCrCuFeNi",
    "composition_type": "atomic",
    "phase": [
      "fcc"
    ],
    "ys": null,
    "uts": 945.0,
    "strain": 2.4,
    "processes": [
      ": hot pressing: temperature: 1000 °C, pressure: 35 MPa, duration: 3 min"
    ],
    "test_type": "tensile",
    "test_temperature": "25 °C",
    "doi": "10.1016/j.diamond.2024.111849"
  },
  {
    "composition": "CoCrFeNiTi",
    "composition_type": "atomic",
    "phase": [
      "bct"
    ],
    "ys": null,
    "uts": 720.0,
    "strain": null,
    "processes": [
      ": hot pressing: temperature: 1000 °C, pressure: 35 MPa, duration: 3 min"
    ],
    "test_type": "tensile",
    "test_temperature": "25 °C",
    "doi": "10.1016/j.diamond.2024.111849"
  },
  {
    "composition": "CoCrFeNi-diamond",
    "composition_type": "atomic",
    "phase": null,
    "ys": null,
    "uts": 468.0,
    "strain": null,
    "processes": null,
    "test_type": "tensile",
    "test_temperature": "25 °C",
    "doi": "10.1016/j.diamond.2024.111849"
  },
  {
    "composition": "CoCrCuFeNi-diamond",
    "composition_type": "atomic",
    "phase": null,
    "ys": null,
    "uts": 456.0,
    "strain": null,
    "processes": null,
    "test_type": "tensile",
    "test_temperature": "25 °C",
    "doi": "10.1016/j.diamond.2024.111849"
  },
  {
    "composition": "CoCrFeNiTi-diamond",
    "composition_type": "atomic",
    "phase": null,
    "ys": null,
    "uts": 406.0,
    "strain": null,
    "processes": null,
    "test_type": "tensile",
    "test_temperature": "25 °C",
    "doi": "10.1016/j.diamond.2024.111849"
  },
  {
    "composition": "Fe50Mn25Cr15Co10",
    "composition_type": "atomic",
    "phase": null,
    "ys": null,
    "uts": null,
    "strain": null,
    "processes": [
      "induction melting: atmosphere: vacuum",
      "homogenized: temperature: 1323 K, duration: 24 h, atmosphere: Ar",
      "cold rolled: reduction: 47%, temperature: room temperature",
      "annealed: temperature: 1173 K, duration: 1 h, atmosphere: Ar",
      "cooling: medium: air, rate: uncontrolled"
    ],
    "test_type": "tensile",
    "test_temperature": "25 °C",
    "doi": "10.1016/j.dib.2020.106713"
  },
  {
    "composition": "Fe50Mn25Cr15Co10N1.0",
    "composition_type": "atomic",
    "phase": null,
    "ys": null,
    "uts": null,
    "strain": null,
    "processes": [
      "induction melting: atmosphere: vacuum",
      "homogenized: temperature: 1323 K, duration: 24 h, atmosphere: Ar",
      "cold rolled: reduction: 92%, temperature: room temperature",
      "annealed: temperature: 1173 K, duration: 1 h, atmosphere: Ar",
      "cooling: medium: air, rate: uncontrolled"
    ],
    "test_type": "tensile",
    "test_temperature": "25 °C",
    "doi": "10.1016/j.dib.2020.106713"
  },
  {
    "composition": "Fe50Mn25Cr15Co10N1.6",
    "composition_type": "atomic",
    "phase": null,
    "ys": null,
    "uts": null,
    "strain": null,
    "processes": [
      "induction melting: atmosphere: vacuum",
      "homogenized: temperature: 1323 K, duration: 24 h, atmosphere: Ar",
      "cold rolled: reduction: 92%, temperature: room temperature",
      "annealed: temperature: 1173 K, duration: 1 h, atmosphere: Ar",
      "cooling: medium: air, rate: uncontrolled"
    ],
    "test_type": "tensile",
    "test_temperature": "25 °C",
    "doi": "10.1016/j.dib.2020.106713"
  },
  {
    "composition": "HfMoNbReRuTaTiWZr",
    "composition_type": "atomic",
    "phase": null,
    "ys": null,
    "uts": null,
    "strain": 0.0,
    "processes": [
      "arc melting: atmosphere: Argon, remelting times: 4"
    ],
    "test_type": "compressive",
    "test_temperature": "25 °C",
    "doi": "10.1016/j.dib.2022.108582"
  },
  {
    "composition": "Al0.7CoCrFeNi",
    "composition_type": "atomic",
    "phase": [
      "FCC",
      "BCC"
    ],
    "ys": null,
    "uts": null,
    "strain": null,
    "processes": [
      "DC powdered button melting: atmosphere: Ar",
      "annealed: temperature: 1250 °C, duration: 50 h",
      "homogenized: temperature: 1250 °C, duration: 2 h",
      "cooling: medium: furnace",
      "forged: temperature: 1250 °C"
    ],
    "test_type": "compressive",
    "test_temperature": "25 °C",
    "doi": "10.1016/j.eml.2016.04.013"
  },
  {
    "composition": "CoCrCu1.5MnNi",
    "composition_type": "atomic",
    "phase": [
      "Cu-Mn rich fcc(1)",
      "Co-Cr rich fcc(2)"
    ],
    "ys": null,
    "uts": null,
    "strain": 3.0,
    "processes": [
      "vacuum induction melting: atmosphere: Ar"
    ],
    "test_type": "tensile",
    "test_temperature": "298 K",
    "doi": "10.1016/j.dib.2022.108567"
  },
  {
    "composition": "CoCrCu1.5MnNi",
    "composition_type": "atomic",
    "phase": [
      "Cu-Mn rich fcc(1)",
      "Co-Cr rich fcc(2)"
    ],
    "ys": null,
    "uts": null,
    "strain": 6.0,
    "processes": [
      "vacuum induction melting: atmosphere: Ar"
    ],
    "test_type": "tensile",
    "test_temperature": "77 K",
    "doi": "10.1016/j.dib.2022.108567"
  },
  {
    "composition": "FeCoCrNiAl0.6",
    "composition_type": "atomic",
    "phase": null,
    "ys": null,
    "uts": null,
    "strain": null,
    "processes": null,
    "test_type": "tensile",
    "test_temperature": "25 °C",
    "doi": "10.1016/j.engfailanal.2024.108921"
  },
  {
    "composition": "Al0.25CoCrFeNi",
    "composition_type": "atomic",
    "phase": [
      "FCC",
      "BCC"
    ],
    "ys": null,
    "uts": 1055.0,
    "strain": 25.0,
    "processes": [
      "arc melting: atmosphere: high vacuum, remelting times: 5",
      "annealed: temperature: 1100 °C, duration: 6 h, atmosphere: vacuum",
      "cold rolled: reduction: 60 %, temperature: -196 °C",
      "aged: temperature: 700 °C, duration: 36 h, atmosphere: "
    ],
    "test_type": "tensile",
    "test_temperature": "25 °C",
    "doi": "10.1016/j.engfailanal.2024.108432"
  },
  {
    "composition": "Al0.25CoCrFeNi",
    "composition_type": "atomic",
    "phase": [
      "FCC",
      "BCC"
    ],
    "ys": null,
    "uts": 712.0,
    "strain": 57.7,
    "processes": [
      "arc melting: atmosphere: high vacuum, remelting times: 5",
      "annealed: temperature: 1100 °C, duration: 6 h, atmosphere: vacuum",
      "cold rolled: reduction: 60 %, temperature: -196 °C",
      "annealed: temperature: 920 °C, duration: 4 h, atmosphere: "
    ],
    "test_type": "tensile",
    "test_temperature": "25 °C",
    "doi": "10.1016/j.engfailanal.2024.108432"
  },
  {
    "composition": "Al0.25CoCrFeNi",
    "composition_type": "atomic",
    "phase": [
      "FCC",
      "BCC"
    ],
    "ys": null,
    "uts": 815.0,
    "strain": 49.2,
    "processes": [
      "arc melting: atmosphere: high vacuum, remelting times: 5",
      "annealed: temperature: 1100 °C, duration: 6 h, atmosphere: vacuum",
      "cold rolled: reduction: 60 %, temperature: -196 °C",
      "annealed: temperature: 920 °C, duration: 4 h, atmosphere: ",
      "aged: temperature: 650 °C, duration: 24 h, atmosphere: "
    ],
    "test_type": "tensile",
    "test_temperature": "25 °C",
    "doi": "10.1016/j.engfailanal.2024.108432"
  },
  {
    "composition": "NbMoTaW",
    "composition_type": "atomic",
    "phase": [
      "BCC"
    ],
    "ys": 1042.0,
    "uts": 1059.0,
    "strain": 0.9,
    "processes": [
      "arc melting: atmosphere: Ar, remelting times: 5"
    ],
    "test_type": "compressive",
    "test_temperature": "25 °C",
    "doi": "10.1016/j.eng.2023.06.008"
  },
  {
    "composition": "NbMoTaW(HfN)0.3",
    "composition_type": "atomic",
    "phase": [
      "BCC",
      "HfN"
    ],
    "ys": 1354.0,
    "uts": 1616.0,
    "strain": 4.8,
    "processes": [
      "arc melting: atmosphere: Ar, remelting times: 5"
    ],
    "test_type": "compressive",
    "test_temperature": "25 °C",
    "doi": "10.1016/j.eng.2023.06.008"
  },
  {
    "composition": "NbMoTaW(HfN)0.7",
    "composition_type": "atomic",
    "phase": [
      "BCC",
      "MN",
      "HfN"
    ],
    "ys": 1491.0,
    "uts": 1863.0,
    "strain": 3.9,
    "processes": [
      "arc melting: atmosphere: Ar, remelting times: 5"
    ],
    "test_type": "compressive",
    "test_temperature": "25 °C",
    "doi": "10.1016/j.eng.2023.06.008"
  },
  {
    "composition": "NbMoTaWHfN",
    "composition_type": "atomic",
    "phase": [
      "BCC",
      "MN",
      "HfN"
    ],
    "ys": 1682.0,
    "uts": 2022.0,
    "strain": 3.3,
    "processes": [
      "arc melting: atmosphere: Ar, remelting times: 5"
    ],
    "test_type": "compressive",
    "test_temperature": "25 °C",
    "doi": "10.1016/j.eng.2023.06.008"
  },
  {
    "composition": "NbMoTaWHfN",
    "composition_type": "atomic",
    "phase": [
      "BCC",
      "HfN"
    ],
    "ys": 1192.0,
    "uts": 2226.0,
    "strain": 30.0,
    "processes": [
      "arc melting: atmosphere: Ar, remelting times: 5"
    ],
    "test_type": "compressive",
    "test_temperature": "1000 °C",
    "doi": "10.1016/j.eng.2023.06.008"
  },
  {
    "composition": "NbMoTaWHfN",
    "composition_type": "atomic",
    "phase": [
      "BCC",
      "HfN"
    ],
    "ys": 792.0,
    "uts": 860.0,
    "strain": 30.0,
    "processes": [
      "arc melting: atmosphere: Ar, remelting times: 5"
    ],
    "test_type": "compressive",
    "test_temperature": "1400 °C",
    "doi": "10.1016/j.eng.2023.06.008"
  },
  {
    "composition": "NbMoTaWHfN",
    "composition_type": "atomic",
    "phase": [
      "BCC",
      "HfN"
    ],
    "ys": 288.0,
    "uts": 316.0,
    "strain": 30.0,
    "processes": [
      "arc melting: atmosphere: Ar, remelting times: 5"
    ],
    "test_type": "compressive",
    "test_temperature": "1800 °C",
    "doi": "10.1016/j.eng.2023.06.008"
  },
  {
    "composition": "Al14.2Cr13.0Cu27.4Fe13.4Ni32.0",
    "composition_type": "atomic",
    "phase": [
      "FCC",
      "HCP",
      "amorphous"
    ],
    "ys": null,
    "uts": 15140.0,
    "strain": 0.083,
    "processes": [
      "MD simulation",
      "void size: 10 Å"
    ],
    "test_type": "tensile",
    "test_temperature": "27 °C",
    "doi": "10.1016/j.engfracmech.2021.107848"
  },
  {
    "composition": "Al14.2Cr13.0Cu27.4Fe13.4Ni32.0",
    "composition_type": "atomic",
    "phase": [
      "FCC",
      "HCP",
      "amorphous"
    ],
    "ys": null,
    "uts": 8930.0,
    "strain": 0.064,
    "processes": [
      "MD simulation",
      "void size: 30 Å"
    ],
    "test_type": "tensile",
    "test_temperature": "27 °C",
    "doi": "10.1016/j.engfracmech.2021.107848"
  },
  {
    "composition": "Al14.2Cr13.0Cu27.4Fe13.4Ni32.0",
    "composition_type": "atomic",
    "phase": [
      "FCC",
      "HCP",
      "amorphous"
    ],
    "ys": null,
    "uts": null,
    "strain": 0.093,
    "processes": [
      "MD simulation",
      "inclusion size: 10 Å"
    ],
    "test_type": "tensile",
    "test_temperature": "27 °C",
    "doi": "10.1016/j.engfracmech.2021.107848"
  },
  {
    "composition": "Al14.2Cr13.0Cu27.4Fe13.4Ni32.0",
    "composition_type": "atomic",
    "phase": [
      "FCC",
      "HCP",
      "amorphous"
    ],
    "ys": null,
    "uts": null,
    "strain": 0.096,
    "processes": [
      "MD simulation",
      "inclusion size: 15 Å"
    ],
    "test_type": "tensile",
    "test_temperature": "27 °C",
    "doi": "10.1016/j.engfracmech.2021.107848"
  },
  {
    "composition": "Al14.2Cr13.0Cu27.4Fe13.4Ni32.0",
    "composition_type": "atomic",
    "phase": [
      "FCC",
      "HCP",
      "amorphous"
    ],
    "ys": null,
    "uts": null,
    "strain": 0.089,
    "processes": [
      "MD simulation",
      "inclusion size: 20 Å"
    ],
    "test_type": "tensile",
    "test_temperature": "27 °C",
    "doi": "10.1016/j.engfracmech.2021.107848"
  },
  {
    "composition": "Al14.2Cr13.0Cu27.4Fe13.4Ni32.0",
    "composition_type": "atomic",
    "phase": [
      "FCC",
      "HCP",
      "amorphous"
    ],
    "ys": null,
    "uts": null,
    "strain": 0.114,
    "processes": [
      "MD simulation",
      "inclusion size: 25 Å"
    ],
    "test_type": "tensile",
    "test_temperature": "27 °C",
    "doi": "10.1016/j.engfracmech.2021.107848"
  },
  {
    "composition": "Al14.2Cr13.0Cu27.4Fe13.4Ni32.0",
    "composition_type": "atomic",
    "phase": [
      "FCC",
      "HCP",
      "amorphous"
    ],
    "ys": null,
    "uts": null,
    "strain": 0.12,
    "processes": [
      "MD simulation",
      "inclusion size: 30 Å"
    ],
    "test_type": "tensile",
    "test_temperature": "27 °C",
    "doi": "10.1016/j.engfracmech.2021.107848"
  },
  {
    "composition": "CoCrFeMnNi",
    "composition_type": "atomic",
    "phase": [
      "FCC solid solution"
    ],
    "ys": 220.0,
    "uts": null,
    "strain": 0.6,
    "processes": [
      "induction melting: atmosphere: Ar",
      "forged: temperature: 1200 K",
      "homogenized: temperature: 1000 K, duration: 16 h"
    ],
    "test_type": "tensile",
    "test_temperature": "25 °C",
    "doi": "10.1016/j.euromechsol.2024.105412"
  },
  {
    "composition": "CoCrFeMnNi",
    "composition_type": "atomic",
    "phase": [
      "FCC solid solution"
    ],
    "ys": null,
    "uts": 696.0,
    "strain": null,
    "processes": [
      "induction melting: atmosphere: Ar",
      "forged: temperature: 1200 K",
      "homogenized: temperature: 1000 K, duration: 16 h"
    ],
    "test_type": "tensile",
    "test_temperature": "25 °C",
    "doi": "10.1016/j.euromechsol.2024.105412"
  },
  {
    "composition": "Al0.5CoCuCrFeNi",
    "composition_type": "atomic",
    "phase": null,
    "ys": null,
    "uts": 945.0,
    "strain": null,
    "processes": null,
    "test_type": "tensile",
    "test_temperature": "25 °C",
    "doi": "10.1016/j.ijfatigue.2021.106232"
  },
  {
    "composition": "CoCrFeNi",
    "composition_type": "weight",
    "phase": null,
    "ys": null,
    "uts": 1000.0,
    "strain": null,
    "processes": [
      "vacuum induction melting",
      "hot rolled",
      "annealed"
    ],
    "test_type": "tensile",
    "test_temperature": "25 °C",
    "doi": "10.1016/j.ijfatigue.2021.106232"
  },
  {
    "composition": "W90(TaVCrTi)10",
    "composition_type": "atomic",
    "phase": [
      "BCC"
    ],
    "ys": null,
    "uts": null,
    "strain": null,
    "processes": [
      "mechanical alloying: duration: 25 h, ball to powder ratio: 10:1, rotation speed: 400 rpm",
      "spark plasma sintering: temperature: 1450 °C, pressure: 40 MPa, duration: 5 min",
      "cooling: medium: vacuum, rate: room temperature"
    ],
    "test_type": "tensile",
    "test_temperature": "25 °C",
    "doi": "10.1016/j.fusengdes.2021.112904"
  },
  {
    "composition": "W80(TaVCrTi)20",
    "composition_type": "atomic",
    "phase": [
      "BCC"
    ],
    "ys": null,
    "uts": null,
    "strain": null,
    "processes": [
      "mechanical alloying: duration: 25 h, ball to powder ratio: 10:1, rotation speed: 400 rpm",
      "spark plasma sintering: temperature: 1450 °C, pressure: 40 MPa, duration: 5 min",
      "cooling: medium: vacuum, rate: room temperature"
    ],
    "test_type": "tensile",
    "test_temperature": "25 °C",
    "doi": "10.1016/j.fusengdes.2021.112904"
  },
  {
    "composition": "W70(TaVCrTi)30",
    "composition_type": "atomic",
    "phase": [
      "BCC"
    ],
    "ys": null,
    "uts": null,
    "strain": null,
    "processes": [
      "mechanical alloying: duration: 25 h, ball to powder ratio: 10:1, rotation speed: 400 rpm",
      "spark plasma sintering: temperature: 1450 °C, pressure: 40 MPa, duration: 5 min",
      "cooling: medium: vacuum, rate: room temperature"
    ],
    "test_type": "tensile",
    "test_temperature": "25 °C",
    "doi": "10.1016/j.fusengdes.2021.112904"
  },
  {
    "composition": "W60(TaVCrTi)40",
    "composition_type": "atomic",
    "phase": [
      "BCC"
    ],
    "ys": null,
    "uts": null,
    "strain": null,
    "processes": [
      "mechanical alloying: duration: 25 h, ball to powder ratio: 10:1, rotation speed: 400 rpm",
      "spark plasma sintering: temperature: 1450 °C, pressure: 40 MPa, duration: 5 min",
      "cooling: medium: vacuum, rate: room temperature"
    ],
    "test_type": "tensile",
    "test_temperature": "25 °C",
    "doi": "10.1016/j.fusengdes.2021.112904"
  },
  {
    "composition": "Fe50Mn30Co10Cr10",
    "composition_type": "atomic",
    "phase": [
      "FCC",
      "HCP"
    ],
    "ys": 295.0,
    "uts": 890.0,
    "strain": 62.0,
    "processes": [
      "arc melting: atmosphere: vacuum",
      "suction casting: mould: water-cooled copper",
      "hot rolled: reduction: 50%, temperature: 900 °C",
      "homogenized: temperature: 1200 °C, duration: 2 h, atmosphere: Ar",
      "quenching: medium: water",
      "cold rolled: reduction: 50%",
      "annealed: temperature: 900 °C, duration: 0.5 h",
      "quenching: medium: water"
    ],
    "test_type": "tensile",
    "test_temperature": "25 °C",
    "doi": "10.1016/j.ijfatigue.2021.106545"
  },
  {
    "composition": "Hf0.40Nb0.00Ta0.20Ti0.20Zr0.20",
    "composition_type": "atomic",
    "phase": null,
    "ys": null,
    "uts": 1100.0,
    "strain": 5.42,
    "processes": null,
    "test_type": "tensile",
    "test_temperature": "25 °C",
    "doi": "10.1016/j.heliyon.2024.e38350"
  },
  {
    "composition": "Hf0.30Nb0.10Ta0.20Ti0.20Zr0.20",
    "composition_type": "atomic",
    "phase": null,
    "ys": null,
    "uts": 3800.0,
    "strain": 19.35,
    "processes": null,
    "test_type": "tensile",
    "test_temperature": "25 °C",
    "doi": "10.1016/j.heliyon.2024.e38350"
  },
  {
    "composition": "Hf0.20Nb0.20Ta0.20Ti0.20Zr0.20",
    "composition_type": "atomic",
    "phase": null,
    "ys": null,
    "uts": 2900.0,
    "strain": 17.0,
    "processes": null,
    "test_type": "tensile",
    "test_temperature": "25 °C",
    "doi": "10.1016/j.heliyon.2024.e38350"
  },
  {
    "composition": "Hf0.10Nb0.30Ta0.20Ti0.20Zr0.20",
    "composition_type": "atomic",
    "phase": null,
    "ys": null,
    "uts": 2700.0,
    "strain": 11.17,
    "processes": null,
    "test_type": "tensile",
    "test_temperature": "25 °C",
    "doi": "10.1016/j.heliyon.2024.e38350"
  },
  {
    "composition": "Hf0.40Nb0.20Ta0.00Ti0.20Zr0.20",
    "composition_type": "atomic",
    "phase": null,
    "ys": null,
    "uts": 2100.0,
    "strain": 14.58,
    "processes": null,
    "test_type": "tensile",
    "test_temperature": "25 °C",
    "doi": "10.1016/j.heliyon.2024.e38350"
  },
  {
    "composition": "Hf0.30Nb0.20Ta0.10Ti0.20Zr0.20",
    "composition_type": "atomic",
    "phase": null,
    "ys": null,
    "uts": 3900.0,
    "strain": 25.51,
    "processes": null,
    "test_type": "tensile",
    "test_temperature": "25 °C",
    "doi": "10.1016/j.heliyon.2024.e38350"
  },
  {
    "composition": "Hf0.20Nb0.20Ta0.20Ti0.20Zr0.20",
    "composition_type": "atomic",
    "phase": null,
    "ys": null,
    "uts": 2900.0,
    "strain": 17.0,
    "processes": null,
    "test_type": "tensile",
