Repository: Sci-Extract/sisyphus

# Step through _sisyphus_ extraction process
Author: Soike Yuan  date: 1/12/2025

Prerequisite: Assumed that you have installed sisyphus on your machine and add .env file to your root path which contains API key. :shipit:

## Below is the file structure of the project,

```
├─ README.md                        
├─ pyproject.toml                   # Python project metadata and dependencies
├─ data/                            # Extracted data of high entropy alloys
├─ notebooks/                       # Jupyter notebooks
├─ db/                              # sql databases
├─ record/                          # record sql database
│─ sisyphus/

File: notebooks/heas_result.json (part 12 of 64)
[
    "test_temperature": "25 °C",
    "doi": "10.1016/j.heliyon.2024.e38350"
  },
  {
    "composition": "Hf0.10Nb0.20Ta0.30Ti0.20Zr0.20",
    "composition_type": "atomic",
    "phase": null,
    "ys": null,
    "uts": 2700.0,
    "strain": 10.85,
    "processes": null,
    "test_type": "tensile",
    "test_temperature": "25 °C",
    "doi": "10.1016/j.heliyon.2024.e38350"
  },
  {
    "composition": "Hf0.40Nb0.20Ta0.20Ti0.00Zr0.20",
    "composition_type": "atomic",
    "phase": null,
    "ys": null,
    "uts": 4300.0,
    "strain": 14.54,
    "processes": null,
    "test_type": "tensile",
    "test_temperature": "25 °C",
    "doi": "10.1016/j.heliyon.2024.e38350"
  },
  {
    "composition": "Hf0.30Nb0.20Ta0.20Ti0.10Zr0.20",
    "composition_type": "atomic",
    "phase": null,
    "ys": null,
    "uts": 2700.0,
    "strain": 16.53,
    "processes": null,
    "test_type": "tensile",
    "test_temperature": "25 °C",
    "doi": "10.1016/j.heliyon.2024.e38350"
  },
  {
    "composition": "Hf0.20Nb0.20Ta0.20Ti0.20Zr0.20",
    "composition_type": "atomic",
    "phase": null,
    "ys": null,
    "uts": 2900.0,
    "strain": 17.0,
    "processes": null,
    "test_type": "tensile",
    "test_temperature": "25 °C",
    "doi": "10.1016/j.heliyon.2024.e38350"
  },
  {
    "composition": "Hf0.10Nb0.20Ta0.20Ti0.30Zr0.20",
    "composition_type": "atomic",
    "phase": null,
    "ys": null,
    "uts": 3400.0,
    "strain": 17.53,
    "processes": null,
    "test_type": "tensile",
    "test_temperature": "25 °C",
    "doi": "10.1016/j.heliyon.2024.e38350"
  },
  {
    "composition": "Hf0.40Nb0.20Ta0.20Ti0.20Zr0.00",
    "composition_type": "atomic",
    "phase": null,
    "ys": null,
    "uts": 3500.0,
    "strain": 12.98,
    "processes": null,
    "test_type": "tensile",
    "test_temperature": "25 °C",
    "doi": "10.1016/j.heliyon.2024.e38350"
  },
  {
    "composition": "Hf0.30Nb0.20Ta0.20Ti0.20Zr0.10",
    "composition_type": "atomic",
    "phase": null,
    "ys": null,
    "uts": 2600.0,
    "strain": 16.56,
    "processes": null,
    "test_type": "tensile",
    "test_temperature": "25 °C",
    "doi": "10.1016/j.heliyon.2024.e38350"
  },
  {
    "composition": "Hf0.20Nb0.20Ta0.20Ti0.20Zr0.20",
    "composition_type": "atomic",
    "phase": null,
    "ys": null,
    "uts": 2900.0,
    "strain": 17.0,
    "processes": null,
    "test_type": "tensile",
    "test_temperature": "25 °C",
    "doi": "10.1016/j.heliyon.2024.e38350"
  },
  {
    "composition": "Hf0.10Nb0.20Ta0.20Ti0.20Zr0.30",
    "composition_type": "atomic",
    "phase": null,
    "ys": null,
    "uts": 3900.0,
    "strain": 18.1,
    "processes": null,
    "test_type": "tensile",
    "test_temperature": "25 °C",
    "doi": "10.1016/j.heliyon.2024.e38350"
  },
  {
    "composition": "Hf0.30Nb0.10Ta0.20Ti0.20Zr0.20",
    "composition_type": "atomic",
    "phase": null,
    "ys": null,
    "uts": 3700.0,
    "strain": null,
    "processes": null,
    "test_type": "tensile",
    "test_temperature": "25 °C",
    "doi": "10.1016/j.heliyon.2024.e38350"
  },
  {
    "composition": "Hf0.30Nb0.10Ta0.20Ti0.20Zr0.20",
    "composition_type": "atomic",
    "phase": null,
    "ys": null,
    "uts": 300.0,
    "strain": null,
    "processes": null,
    "test_type": "tensile",
    "test_temperature": "926.85 °C",
    "doi": "10.1016/j.heliyon.2024.e38350"
  },
  {
    "composition": "FeCoCrNiAl0",
    "composition_type": "atomic",
    "phase": [
      "FCC"
    ],
    "ys": 229.0,
    "uts": 229.0,
    "strain": null,
    "processes": [
      "rolling",
      "wire cutting"
    ],
    "test_type": "tensile",
    "test_temperature": "25 °C",
    "doi": "10.1016/j.ijfatigue.2024.108412"
  },
  {
    "composition": "FeCoCrNiAl0.6",
    "composition_type": "atomic",
    "phase": [
      "FCC",
      "BCC"
    ],
    "ys": 388.0,
    "uts": 388.0,
    "strain": null,
    "processes": [
      "rolling",
      "wire cutting",
      "low-temperature cryogenic treatment"
    ],
    "test_type": "tensile",
    "test_temperature": "25 °C",
    "doi": "10.1016/j.ijfatigue.2024.108412"
  },
  {
    "composition": "FeCoCrNiAl1",
    "composition_type": "atomic",
    "phase": [
      "BCC"
    ],
    "ys": 846.0,
    "uts": 846.0,
    "strain": null,
    "processes": [
      "rolling",
      "wire cutting",
      "low-temperature cryogenic treatment"
    ],
    "test_type": "tensile",
    "test_temperature": "25 °C",
    "doi": "10.1016/j.ijfatigue.2024.108412"
  },
  {
    "composition": "FeCoCrNiAl0.6",
    "composition_type": "atomic",
    "phase": null,
    "ys": 835.0,
    "uts": 1084.0,
    "strain": null,
    "processes": [
      "cutting speed: 2000 mm/min, temperature: 20 °C"
    ],
    "test_type": "tensile",
    "test_temperature": "20 °C",
    "doi": "10.1016/j.ijfatigue.2024.108387"
  },
  {
    "composition": "FeCoCrNiAl0.6",
    "composition_type": "atomic",
    "phase": null,
    "ys": 878.0,
    "uts": 1129.0,
    "strain": null,
    "processes": [
      "cutting speed: 2800 mm/min, temperature: 20 °C"
    ],
    "test_type": "tensile",
    "test_temperature": "20 °C",
    "doi": "10.1016/j.ijfatigue.2024.108387"
  },
  {
    "composition": "FeCoCrNiAl0.6",
    "composition_type": "atomic",
    "phase": null,
    "ys": 887.0,
    "uts": 1197.0,
    "strain": null,
    "processes": [
      "cutting speed: 2000 mm/min, temperature: -120 °C"
    ],
    "test_type": "tensile",
    "test_temperature": "-120 °C",
    "doi": "10.1016/j.ijfatigue.2024.108387"
  },
  {
    "composition": "FeCoCrNiAl0.6",
    "composition_type": "atomic",
    "phase": null,
    "ys": 945.0,
    "uts": 1271.0,
    "strain": null,
    "processes": [
      "cutting speed: 2800 mm/min, temperature: -120 °C"
    ],
    "test_type": "tensile",
    "test_temperature": "-120 °C",
    "doi": "10.1016/j.ijfatigue.2024.108387"
  },
  {
    "composition": "FeCoCrNiAl0.6",
    "composition_type": "atomic",
    "phase": null,
    "ys": 836.0,
    "uts": 964.0,
    "strain": null,
    "processes": [
      "cutting depth: 0.6 mm, temperature: 20 °C"
    ],
    "test_type": "tensile",
    "test_temperature": "20 °C",
    "doi": "10.1016/j.ijfatigue.2024.108387"
  },
  {
    "composition": "FeCoCrNiAl0.6",
    "composition_type": "atomic",
    "phase": null,
    "ys": 810.0,
    "uts": 923.0,
    "strain": null,
    "processes": [
      "cutting depth: 1.4 mm, temperature: 20 °C"
    ],
    "test_type": "tensile",
    "test_temperature": "20 °C",
    "doi": "10.1016/j.ijfatigue.2024.108387"
  },
  {
    "composition": "FeCoCrNiAl0.6",
    "composition_type": "atomic",
    "phase": null,
    "ys": 973.0,
    "uts": 1356.0,
    "strain": null,
    "processes": [
      "cutting depth: 0.6 mm, temperature: -120 °C"
    ],
    "test_type": "tensile",
    "test_temperature": "-120 °C",
    "doi": "10.1016/j.ijfatigue.2024.108387"
  },
  {
    "composition": "FeCoCrNiAl0.6",
    "composition_type": "atomic",
    "phase": null,
    "ys": 936.0,
    "uts": 1175.0,
    "strain": null,
    "processes": [
      "cutting depth: 1.4 mm, temperature: -120 °C"
    ],
    "test_type": "tensile",
    "test_temperature": "-120 °C",
    "doi": "10.1016/j.ijfatigue.2024.108387"
  },
  {
    "composition": "Cr14Mn20Fe20Co20Ni26",
    "composition_type": "atomic",
    "phase": [
      "FCC"
    ],
    "ys": 230.0,
    "uts": null,
    "strain": null,
    "processes": [
      "induction melting: atmosphere: vacuum, remelting times: 1",
      "homogenized: temperature: 1200 °C, duration: 48 h, atmosphere: vacuum",
      "quenching: medium: air",
      "annealed: temperature: 1100 °C, duration: 13 min, atmosphere: air"
    ],
    "test_type": "tensile",
    "test_temperature": "25 °C",
    "doi": "10.1016/j.ijfatigue.2024.108704"
  },
  {
    "composition": "Cr26Mn20Fe20Co20Ni14",
    "composition_type": "atomic",
    "phase": [
      "FCC"
    ],
    "ys": 272.0,
    "uts": null,
    "strain": null,
    "processes": [
      "induction melting: atmosphere: vacuum, remelting times: 1",
      "homogenized: temperature: 1200 °C, duration: 48 h, atmosphere: vacuum",
      "quenching: medium: air",
      "annealed: temperature: 1100 °C, duration: 22 min, atmosphere: air"
    ],
    "test_type": "tensile",
    "test_temperature": "25 °C",
    "doi": "10.1016/j.ijfatigue.2024.108704"
  },
  {
    "composition": "Cr26Mn20Fe20Co20Ni14",
    "composition_type": "atomic",
    "phase": [
      "FCC",
      "σ"
    ],
    "ys": 503.0,
    "uts": null,
    "strain": null,
    "processes": [
      "induction melting: atmosphere: vacuum, remelting times: 1",
      "homogenized: temperature: 1200 °C, duration: 48 h, atmosphere: vacuum",
      "quenching: medium: air",
      "annealed: temperature: 1100 °C, duration: 22 min, atmosphere: air"
    ],
    "test_type": "tensile",
    "test_temperature": "25 °C",
    "doi": "10.1016/j.ijfatigue.2024.108704"
  },
  {
    "composition": "CoCrFeMnNi",
    "composition_type": "atomic",
    "phase": [
      "FCC"
    ],
    "ys": 463.0,
    "uts": 703.0,
    "strain": 50.0,
    "processes": [
      "induction melting: atmosphere: vacuum",
      "hot rolled: reduction: 50%, temperature: 900 °C",
      "homogenized: temperature: 1200 °C, duration: 2 h, atmosphere: Ar",
      "cooling: medium: furnace",
      "cold rolled: reduction: 94%, temperature: ambient",
      "annealed: temperature: 800 °C, duration: 15 min, atmosphere: 45% alkali metal salt and 55% barium chloride salt",
      "quenching: medium: oil"
    ],
    "test_type": "tensile",
    "test_temperature": "25 °C",
    "doi": "10.1016/j.ijhydene.2021.07.136"
  },
  {
    "composition": "CoCrFeMnNi",
    "composition_type": "atomic",
    "phase": [
      "FCC"
    ],
    "ys": 452.0,
    "uts": 704.0,
    "strain": 46.0,
    "processes": [
      "induction melting: atmosphere: vacuum",
      "hot rolled: reduction: 50%, temperature: 900 °C",
      "homogenized: temperature: 1200 °C, duration: 2 h, atmosphere: Ar",
      "cooling: medium: furnace",
      "cold rolled: reduction: 94%, temperature: ambient",
      "annealed: temperature: 800 °C, duration: 15 min, atmosphere: 45% alkali metal salt and 55% barium chloride salt",
      "quenching: medium: oil"
    ],
    "test_type": "tensile",
    "test_temperature": "25 °C",
    "doi": "10.1016/j.ijhydene.2021.07.136"
  },
  {
    "composition": "CoCrFeMnNi",
    "composition_type": "atomic",
    "phase": [
      "FCC"
    ],
    "ys": 454.0,
    "uts": 603.0,
    "strain": 27.0,
    "processes": [
      "induction melting: atmosphere: vacuum",
      "hot rolled: reduction: 50%, temperature: 900 °C",
      "homogenized: temperature: 1200 °C, duration: 2 h, atmosphere: Ar",
      "cooling: medium: furnace",
      "cold rolled: reduction: 94%, temperature: ambient",
      "annealed: temperature: 800 °C, duration: 15 min, atmosphere: 45% alkali metal salt and 55% barium chloride salt",
      "quenching: medium: oil"
    ],
    "test_type": "tensile",
    "test_temperature": "25 °C",
    "doi": "10.1016/j.ijhydene.2021.07.136"
  },
  {
    "composition": "CoCrFeMnNi",
    "composition_type": "atomic",
    "phase": [
      "FCC",
      "σ"
    ],
    "ys": 610.0,
    "uts": 776.0,
    "strain": 44.0,
    "processes": [
      "induction melting: atmosphere: vacuum",
      "hot rolled: reduction: 50%, temperature: 900 °C",
      "homogenized: temperature: 1200 °C, duration: 2 h, atmosphere: Ar",
      "cooling: medium: furnace",
      "cold rolled: reduction: 94%, temperature: ambient",
      "annealed: temperature: 750 °C, duration: 15 min, atmosphere: 45% alkali metal salt and 55% barium chloride salt",
      "quenching: medium: oil"
    ],
    "test_type": "tensile",
    "test_temperature": "25 °C",
    "doi": "10.1016/j.ijhydene.2021.07.136"
  },
  {
    "composition": "CoCrFeMnNi",
    "composition_type": "atomic",
    "phase": [
      "FCC",
      "σ"
    ],
    "ys": 595.0,
    "uts": 757.0,
    "strain": 35.0,
    "processes": [
      "induction melting: atmosphere: vacuum",
      "hot rolled: reduction: 50%, temperature: 900 °C",
      "homogenized: temperature: 1200 °C, duration: 2 h, atmosphere: Ar",
      "cooling: medium: furnace",
      "cold rolled: reduction: 94%, temperature: ambient",
      "annealed: temperature: 750 °C, duration: 15 min, atmosphere: 45% alkali metal salt and 55% barium chloride salt",
      "quenching: medium: oil"
    ],
    "test_type": "tensile",
    "test_temperature": "25 °C",
    "doi": "10.1016/j.ijhydene.2021.07.136"
  },
  {
    "composition": "CoCrFeMnNi",
    "composition_type": "atomic",
    "phase": [
      "FCC",
      "σ"
    ],
    "ys": 582.0,
    "uts": 657.0,
    "strain": 13.0,
    "processes": [
      "induction melting: atmosphere: vacuum",
      "hot rolled: reduction: 50%, temperature: 900 °C",
      "homogenized: temperature: 1200 °C, duration: 2 h, atmosphere: Ar",
      "cooling: medium: furnace",
      "cold rolled: reduction: 94%, temperature: ambient",
      "annealed: temperature: 750 °C, duration: 15 min, atmosphere: 45% alkali metal salt and 55% barium chloride salt",
      "quenching: medium: oil"
    ],
    "test_type": "tensile",
    "test_temperature": "25 °C",
    "doi": "10.1016/j.ijhydene.2021.07.136"
  },
  {
    "composition": "Co30Cr10Fe10Al18Ni30Mo2",
    "composition_type": "atomic",
    "phase": [
      "FCC",
      "BCC"
    ],
    "ys": 579.6,
    "uts": 1131.8,
    "strain": null,
    "processes": [
      "arc melting: atmosphere: Ar, remelting times: 5"
    ],
    "test_type": "tensile",
    "test_temperature": "25 °C",
    "doi": "10.1016/j.ijhydene.2023.09.053"
  },
  {
    "composition": "Co30Cr10Fe10Al18Ni30Mo2",
    "composition_type": "atomic",
    "phase": [
      "FCC",
      "BCC"
    ],
    "ys": 525.6,
    "uts": 949.8,
    "strain": null,
    "processes": [
      "arc melting: atmosphere: Ar, remelting times: 5"
    ],
    "test_type": "tensile",
    "test_temperature": "25 °C",
    "doi": "10.1016/j.ijhydene.2023.09.053"
  },
  {
    "composition": "CrMnFeCoNi",
    "composition_type": "atomic",
    "phase": [
      "FCC"
    ],
    "ys": 399.0,
    "uts": 1042.0,
    "strain": 0.34,
    "processes": [
      "arc melting: atmosphere: Ar, remelting times: 5",
      "cold rolled: reduction: 70%, temperature: room temperature",
      "annealed: temperature: 820 °C, duration: 60 min, atmosphere: furnace",
      "cooling: medium: furnace, rate: natural"
    ],
    "test_type": "tensile",
    "test_temperature": "25 °C",
    "doi": "10.1016/j.ijimpeng.2021.104008"
  },
  {
    "composition": "CrMnFeCoNi",
    "composition_type": "atomic",
    "phase": [
      "FCC"
    ],
    "ys": 472.0,
    "uts": 1586.0,
    "strain": 0.57,
    "processes": [
      "arc melting: atmosphere: Ar, remelting times: 5",
      "cold rolled: reduction: 70%, temperature: room temperature",
      "annealed: temperature: 820 °C, duration: 60 min, atmosphere: furnace",
      "cooling: medium: furnace, rate: natural"
    ],
    "test_type": "tensile",
    "test_temperature": "25 °C",
    "doi": "10.1016/j.ijimpeng.2021.104008"
  },
  {
    "composition": "CoCrFeNiMn",
    "composition_type": "atomic",
    "phase": [
      "FCC",
      "HCP"
    ],
    "ys": null,
    "uts": null,
    "strain": 20.0,
    "processes": null,
    "test_type": "tensile",
    "test_temperature": "25 °C",
    "doi": "10.1016/j.ijplas.2018.10.014"
  },
  {
    "composition": "FeCoCrNiMn",
    "composition_type": "atomic",
    "phase": [
      "HCP"
    ],
    "ys": null,
    "uts": null,
    "strain": null,
    "processes": null,
    "test_type": "tensile",
    "test_temperature": "25 °C",
    "doi": "10.1016/j.ijplas.2018.10.014"
  },
  {
    "composition": "CrMnFeCoNi",
    "composition_type": "atomic",
    "phase": null,
    "ys": null,
    "uts": null,
    "strain": 24.0,
    "processes": [
      "cold rolled: reduction: 1.06 mm, temperature: ambient",
      "annealed: temperature: 700 °C, duration: 1 h",
      "rotationally accelerated shot peening: ball diameter: 1 mm, velocity: 40 m/s",
      "mechanically polished: purpose: eliminate surface roughness"
    ],
    "test_type": "tensile",
    "test_temperature": "25 °C",
    "doi": "10.1016/j.ijplas.2021.103159"
  },
  {
    "composition": "Ni",
    "composition_type": "atomic",
    "phase": [
      "FCC"
    ],
    "ys": null,
    "uts": null,
    "strain": null,
    "processes": [
      "arc melting: atmosphere: Ar, remelting times: 4",
      "cold rolled: reduction: 60%, temperature: RT",
      "homogenized: temperature: 1100 °C, duration: 6 h, atmosphere: Ar",
      "quenching: medium: water"
    ],
    "test_type": "tensile",
    "test_temperature": "25 °C",
    "doi": "10.1016/j.ijplas.2019.07.003"
  },
  {
    "composition": "CoNi",
    "composition_type": "atomic",
    "phase": [
      "FCC"
    ],
    "ys": null,
    "uts": null,
    "strain": null,
    "processes": [
      "arc melting: atmosphere: Ar, remelting times: 4",
      "cold rolled: reduction: 60%, temperature: RT",
      "homogenized: temperature: 1100 °C, duration: 6 h, atmosphere: Ar",
      "quenching: medium: water"
    ],
    "test_type": "tensile",
    "test_temperature": "25 °C",
    "doi": "10.1016/j.ijplas.2019.07.003"
  },
  {
    "composition": "CoFeNi",
    "composition_type": "atomic",
    "phase": [
      "FCC"
    ],
    "ys": null,
    "uts": null,
    "strain": null,
    "processes": [
      "arc melting: atmosphere: Ar, remelting times: 4",
      "cold rolled: reduction: 60%, temperature: RT",
      "homogenized: temperature: 1100 °C, duration: 6 h, atmosphere: Ar",
      "quenching: medium: water"
    ],
    "test_type": "tensile",
    "test_temperature": "25 °C",
    "doi": "10.1016/j.ijplas.2019.07.003"
  },
  {
    "composition": "CoCrFeNi",
    "composition_type": "atomic",
    "phase": [
      "FCC"
    ],
    "ys": null,
    "uts": null,
    "strain": null,
    "processes": [
      "arc melting: atmosphere: Ar, remelting times: 4",
      "cold rolled: reduction: 60%, temperature: RT",
      "homogenized: temperature: 1100 °C, duration: 6 h, atmosphere: Ar",
      "quenching: medium: water"
    ],
    "test_type": "tensile",
    "test_temperature": "25 °C",
    "doi": "10.1016/j.ijplas.2019.07.003"
  },
  {
    "composition": "CoCrFeMnNi",
    "composition_type": "atomic",
    "phase": [
      "FCC"
    ],
    "ys": null,
    "uts": null,
    "strain": null,
    "processes": [
      "arc melting: atmosphere: Ar, remelting times: 4",
      "cold rolled: reduction: 60%, temperature: RT",
      "homogenized: temperature: 1100 °C, duration: 6 h, atmosphere: Ar",
      "quenching: medium: water"
    ],
    "test_type": "tensile",
    "test_temperature": "25 °C",
    "doi": "10.1016/j.ijplas.2019.07.003"
  },
  {
    "composition": "CrCoNi",
    "composition_type": "atomic",
    "phase": [
      "FCC"
    ],
    "ys": 65.0,
    "uts": null,
    "strain": 25.0,
    "processes": [
      "arc melting: atmosphere: Ar",
      "heat treated: temperature: 1473 K, duration: 168 h",
      "quenching: medium: water"
    ],
    "test_type": "tensile",
    "test_temperature": "25 °C",
    "doi": "10.1016/j.ijplas.2021.103144"
  },
  {
    "composition": "CrCoNi",
    "composition_type": "atomic",
    "phase": [
      "FCC"
    ],
    "ys": 131.0,
    "uts": null,
    "strain": 22.0,
    "processes": [
      "arc melting: atmosphere: Ar",
      "heat treated: temperature: 1473 K, duration: 168 h",
      "quenching: medium: water"
    ],
    "test_type": "tensile",
    "test_temperature": "-196 °C",
    "doi": "10.1016/j.ijplas.2021.103144"
  },
  {
    "composition": "CrCoNi",
    "composition_type": "atomic",
    "phase": [
      "FCC"
    ],
    "ys": 65.0,
    "uts": null,
    "strain": null,
    "processes": [
      "arc melting: atmosphere: Ar",
      "heat treated: temperature: 1473 K, duration: 168 h",
      "quenching: medium: water"
    ],
    "test_type": "compressive",
    "test_temperature": "25 °C",
    "doi": "10.1016/j.ijplas.2021.103144"
  },
  {
    "composition": "CrCoNi",
    "composition_type": "atomic",
    "phase": [
      "FCC"
    ],
    "ys": 133.0,
    "uts": null,
    "strain": null,
    "processes": [
      "arc melting: atmosphere: Ar",
      "heat treated: temperature: 1473 K, duration: 168 h",
      "quenching: medium: water"
    ],
    "test_type": "compressive",
    "test_temperature": "-196 °C",
    "doi": "10.1016/j.ijplas.2021.103144"
  },
  {
    "composition": "Fe45Co25Ni10V20",
    "composition_type": "atomic",
    "phase": [
      "FCC"
    ],
    "ys": 308.0,
    "uts": 715.0,
    "strain": 51.0,
    "processes": [
      "arc melting: atmosphere: Ar",
      "homogenized: temperature: 1373 K, duration: 2 h",
      "quenching: medium: water",
      "cold rolled: reduction: 70%",
      "annealed: temperature: 1173 K, duration: 1 h"
    ],
    "test_type": "tensile",
    "test_temperature": "27 °C",
    "doi": "10.1016/j.ijplas.2023.103619"
  },
  {
    "composition": "Fe45Co25Ni10V20",
    "composition_type": "atomic",
    "phase": [
      "FCC",
      "BCC"
    ],
    "ys": 588.0,
    "uts": 1112.0,
    "strain": 82.0,
    "processes": [
      "arc melting: atmosphere: Ar",
      "homogenized: temperature: 1373 K, duration: 2 h",
      "quenching: medium: water",
      "cold rolled: reduction: 70%",
      "annealed: temperature: 1173 K, duration: 1 h"
    ],
    "test_type": "tensile",
    "test_temperature": "-196 °C",
    "doi": "10.1016/j.ijplas.2023.103619"
  },
  {
    "composition": "CoCrFeNi",
    "composition_type": "atomic",
    "phase": [
      "FCC"
    ],
    "ys": null,
    "uts": null,
    "strain": null,
    "processes": [
      "induction melting: atmosphere: vacuum",
      "solution treated: temperature: 1200 °C, duration: 5 h, atmosphere: Ar",
      "forged: temperature: 1200 °C",
      "quenching: medium: water",
      "cold rolled: reduction: 40%, temperature: 25 °C",
      "annealed: temperature: 1100 °C, duration: 4 min, atmosphere: Ar"
    ],
    "test_type": "tensile",
    "test_temperature": "25 °C",
    "doi": "10.1016/j.ijplas.2022.103443"
  },
  {
    "composition": "CoCrFeNiSi0.04",
    "composition_type": "atomic",
    "phase": [
      "FCC"
    ],
    "ys": null,
    "uts": null,
    "strain": null,
    "processes": [
      "induction melting: atmosphere: vacuum",
      "solution treated: temperature: 1200 °C, duration: 5 h, atmosphere: Ar",
      "forged: temperature: 1200 °C",
      "quenching: medium: water",
      "cold rolled: reduction: 40%, temperature: 25 °C",
      "annealed: temperature: 1100 °C, duration: 4 min, atmosphere: Ar"
    ],
    "test_type": "tensile",
    "test_temperature": "25 °C",
    "doi": "10.1016/j.ijplas.2022.103443"
  },
  {
    "composition": "CoCrFeNiSi0.06",
    "composition_type": "atomic",
    "phase": [
      "FCC"
    ],
    "ys": null,
    "uts": null,
    "strain": null,
    "processes": [
      "induction melting: atmosphere: vacuum",
      "solution treated: temperature: 1200 °C, duration: 5 h, atmosphere: Ar",
      "forged: temperature: 1200 °C",
      "quenching: medium: water",
      "cold rolled: reduction: 40%, temperature: 25 °C",
      "annealed: temperature: 1100 °C, duration: 4 min, atmosphere: Ar"
    ],
    "test_type": "tensile",
    "test_temperature": "25 °C",
    "doi": "10.1016/j.ijplas.2022.103443"
  },
  {
    "composition": "CoCrFeNiSi0.08",
    "composition_type": "atomic",
    "phase": [
      "FCC"
    ],
    "ys": null,
    "uts": null,
    "strain": null,
    "processes": [
      "induction melting: atmosphere: vacuum",
      "solution treated: temperature: 1200 °C, duration: 5 h, atmosphere: Ar",
      "forged: temperature: 1200 °C",
      "quenching: medium: water",
      "cold rolled: reduction: 40%, temperature: 25 °C",
      "annealed: temperature: 1100 °C, duration: 4 min, atmosphere: Ar"
    ],
    "test_type": "tensile",
    "test_temperature": "25 °C",
    "doi": "10.1016/j.ijplas.2022.103443"
  },
  {
    "composition": "CoCrFeNiSi0.10",
    "composition_type": "atomic",
    "phase": [
      "FCC",
      "HCP"
    ],
    "ys": null,
    "uts": null,
    "strain": null,
    "processes": [
      "induction melting: atmosphere: vacuum",
      "solution treated: temperature: 1200 °C, duration: 5 h, atmosphere: Ar",
      "forged: temperature: 1200 °C",
      "quenching: medium: water",
      "cold rolled: reduction: 40%, temperature: 25 °C",
      "annealed: temperature: 1100 °C, duration: 4 min, atmosphere: Ar"
    ],
    "test_type": "tensile",
    "test_temperature": "25 °C",
    "doi": "10.1016/j.ijplas.2022.103443"
  },
  {
    "composition": "(Ti37.31Zr22.75Be26.39Al4.55Cu9)94Co6",
    "composition_type": "atomic",
    "phase": null,
    "ys": null,
    "uts": 2054.0,
    "strain": 1.48,
    "processes": [
      "arc melting: atmosphere: Ar, remelting times: 6"
    ],
    "test_type": "compressive",
    "test_temperature": "25 °C",
    "doi": "10.1016/j.ijplas.2024.104047"
  },
  {
    "composition": "(Ti37.31Zr22.75Be26.39Al4.55Cu9)94Co6",
    "composition_type": "atomic",
    "phase": null,
    "ys": null,
    "uts": 1486.0,
    "strain": 1.48,
    "processes": [
      "arc melting: atmosphere: Ar, remelting times: 6"
    ],
    "test_type": "compressive",
    "test_temperature": "25 °C",
    "doi": "10.1016/j.ijplas.2024.104047"
  },
  {
    "composition": "Cr20Mn20Fe20Co20Ni20",
    "composition_type": "atomic",
    "phase": [
      "FCC"
    ],
    "ys": 314.0,
    "uts": 656.0,
    "strain": 38.0,
    "processes": [
      "vacuum induction melting: atmosphere: vacuum",
      "homogenized: temperature: 1200 °C, duration: 48 h, atmosphere: vacuum",
      "cooling: medium: air"
    ],
    "test_type": "tensile",
    "test_temperature": "20 °C",
    "doi": "10.1016/j.ijplas.2023.103651"
  },
  {
    "composition": "Cr20Mn20Fe20Co20Ni20",
    "composition_type": "atomic",
    "phase": [
      "FCC"
    ],
    "ys": 518.0,
    "uts": 1116.0,
    "strain": 65.0,
    "processes": [
      "vacuum induction melting: atmosphere: vacuum",
      "homogenized: temperature: 1200 °C, duration: 48 h, atmosphere: vacuum",
      "cooling: medium: air"
    ],
    "test_type": "tensile",
    "test_temperature": "-196 °C",
    "doi": "10.1016/j.ijplas.2023.103651"
  },
  {
    "composition": "Cr20Mn20Fe20Co20Ni20",
    "composition_type": "atomic",
    "phase": [
      "FCC"
    ],
    "ys": 247.0,
    "uts": 854.0,
    "strain": 33.0,
    "processes": [
      "vacuum induction melting: atmosphere: vacuum",
      "homogenized: temperature: 1200 °C, duration: 48 h, atmosphere: vacuum",
      "cooling: medium: air"
    ],
    "test_type": "tensile",
    "test_temperature": "20 °C",
    "doi": "10.1016/j.ijplas.2023.103651"
  },
  {
    "composition": "Cr20Mn20Fe20Co20Ni20",
    "composition_type": "atomic",
    "phase": [
      "FCC"
    ],
    "ys": 463.0,
    "uts": 1643.0,
    "strain": 47.0,
    "processes": [
      "vacuum induction melting: atmosphere: vacuum",
      "homogenized: temperature: 1200 °C, duration: 48 h, atmosphere: vacuum",
      "cooling: medium: air"
    ],
    "test_type": "tensile",
    "test_temperature": "-196 °C",
    "doi": "10.1016/j.ijplas.2023.103651"
  },
  {
    "composition": "Cr20Mn20Fe20Co20Ni20",
    "composition_type": "atomic",
    "phase": [
      "FCC"
    ],
    "ys": 192.0,
    "uts": 552.0,
    "strain": 39.0,
    "processes": [
      "vacuum induction melting: atmosphere: vacuum",
      "homogenized: temperature: 1200 °C, duration: 48 h, atmosphere: vacuum",
      "cooling: medium: air"
    ],
    "test_type": "tensile",
    "test_temperature": "20 °C",
    "doi": "10.1016/j.ijplas.2023.103651"
  },
  {
    "composition": "Cr20Mn20Fe20Co20Ni20",
    "composition_type": "atomic",
    "phase": [
      "FCC"
    ],
    "ys": 393.0,
    "uts": 1004.0,
    "strain": 74.0,
    "processes": [
      "vacuum induction melting: atmosphere: vacuum",
      "homogenized: temperature: 1200 °C, duration: 48 h, atmosphere: vacuum",
      "cooling: medium: air"
    ],
    "test_type": "tensile",
    "test_temperature": "-196 °C",
    "doi": "10.1016/j.ijplas.2023.103651"
  },
  {
    "composition": "Cr20Mn20Fe20Co20Ni20",
    "composition_type": "atomic",
    "phase": [
      "FCC"
    ],
    "ys": 165.0,
    "uts": 490.0,
    "strain": 45.0,
    "processes": [
      "vacuum induction melting: atmosphere: vacuum",
      "homogenized: temperature: 1200 °C, duration: 48 h, atmosphere: vacuum",
      "cooling: medium: air"
    ],
    "test_type": "tensile",
    "test_temperature": "20 °C",
    "doi": "10.1016/j.ijplas.2023.103651"
  },
  {
    "composition": "Cr20Mn20Fe20Co20Ni20",
    "composition_type": "atomic",
    "phase": [
      "FCC"
    ],
    "ys": 355.0,
    "uts": 874.0,
    "strain": 61.0,
    "processes": [
      "vacuum induction melting: atmosphere: vacuum",
      "homogenized: temperature: 1200 °C, duration: 48 h, atmosphere: vacuum",
      "cooling: medium: air"
    ],
    "test_type": "tensile",
    "test_temperature": "-196 °C",
    "doi": "10.1016/j.ijplas.2023.103651"
  },
  {
    "composition": "Fe29.6Co26.7Ni28.8Al7.1Ti7.8",
    "composition_type": "atomic",
    "phase": [
      "FCC",
      "L21"
    ],
    "ys": 790.0,
    "uts": 1150.0,
    "strain": 25.0,
    "processes": [
      "gas atomization",
      "additive manufacturing: atmosphere: Ar",
      "selective-laser melting"
    ],
    "test_type": "tensile",
    "test_temperature": "25 °C",
    "doi": "10.1016/j.ijplas.2024.104081"
  },
  {
    "composition": "FeCoNi",
    "composition_type": "atomic",
    "phase": null,
    "ys": 152.0,
    "uts": 395.0,
    "strain": 40.0,
    "processes": [
      "induction melting",
      "annealed: temperature: 1200 °C, duration: 4 h"
    ],
    "test_type": "tensile",
    "test_temperature": "25 °C",
    "doi": "10.1016/j.ijplas.2024.104081"
  },
  {
    "composition": "FeCoNi",
    "composition_type": "atomic",
    "phase": null,
    "ys": 700.0,
    "uts": 727.0,
    "strain": 1.2,
    "processes": [
      "induction melting",
      "cold rolled: reduction: 70 %"
    ],
    "test_type": "tensile",
    "test_temperature": "25 °C",
    "doi": "10.1016/j.ijplas.2024.104081"
  },
  {
    "composition": "Co34.5Ni12.5Cr7.5Al2.6Nb4.4Ti4.9Fe",
    "composition_type": "atomic",
    "phase": [
      "L12",
      "fcc"
    ],
    "ys": 970.0,
    "uts": 1535.0,
    "strain": 18.0,
    "processes": [
      "arc melting: atmosphere: Ar, remelting times: 6 to 8",
      "solution treated: temperature: 1175 °C, duration: 20 h, atmosphere: Ar",
      "aged: temperature: 900 °C, duration: 20 h, atmosphere: Ar",
      "quenching: medium: water"
    ],
    "test_type": "tensile",
    "test_temperature": "25 °C",
    "doi": "10.1016/j.ijplas.2024.104145"
  },
  {
    "composition": "Co32.0Ni12.4Cr7.6Al2.7Nb4.5Ti10.4Fe",
    "composition_type": "atomic",
    "phase": [
      "L12",
      "fcc"
    ],
    "ys": 850.0,
    "uts": null,
    "strain": null,
    "processes": [
      "arc melting: atmosphere: Ar, remelting times: 6 to 8",
      "solution treated: temperature: 1175 °C, duration: 20 h, atmosphere: Ar",
      "aged: temperature: 900 °C, duration: 20 h, atmosphere: Ar",
      "quenching: medium: water"
    ],
    "test_type": "tensile",
    "test_temperature": "25 °C",
    "doi": "10.1016/j.ijplas.2024.104145"
  },
  {
    "composition": "Co34.5Ni12.5Cr7.5Al2.6Nb4.4Ti4.9Fe",
    "composition_type": "atomic",
    "phase": [
      "L12",
      "fcc"
    ],
    "ys": 1120.0,
    "uts": null,
    "strain": null,
    "processes": [
      "arc melting: atmosphere: Ar, remelting times: 6 to 8",
      "solution treated: temperature: 1175 °C, duration: 20 h, atmosphere: Ar",
      "aged: temperature: 900 °C, duration: 20 h, atmosphere: Ar",
      "quenching: medium: water"
    ],
    "test_type": "compressive",
    "test_temperature": "670 °C",
    "doi": "10.1016/j.ijplas.2024.104145"
  },
  {
    "composition": "Co32.0Ni12.4Cr7.6Al2.7Nb4.5Ti10.4Fe",
    "composition_type": "atomic",
    "phase": [
      "L12",
      "fcc"
    ],
    "ys": 700.0,
    "uts": null,
    "strain": null,
    "processes": [
      "arc melting: atmosphere: Ar, remelting times: 6 to 8",
      "solution treated: temperature: 1175 °C, duration: 20 h, atmosphere: Ar",
      "aged: temperature: 900 °C, duration: 20 h, atmosphere: Ar",
      "quenching: medium: water"
    ],
    "test_type": "compressive",
    "test_temperature": "850 °C",
    "doi": "10.1016/j.ijplas.2024.104145"
  },
  {
    "composition": "Co20Cr20Fe20Mn20Ni20",
    "composition_type": "atomic",
    "phase": [
      "FCC"
    ],
    "ys": 214.4,
    "uts": 592.9,
    "strain": 48.8,
    "processes": [
      "induction melting: atmosphere: Ar",
      "homogenized: temperature: 1100 °C, duration: 6 h",
      "quenching: medium: water",
      "cold rolled: reduction: 84%, temperature: room temperature",
      "annealed: temperature: 900 °C, duration: 1 h",
      "quenching: medium: water"
    ],
    "test_type": "tensile",
    "test_temperature": "25 °C",
    "doi": "10.1016/j.ijplas.2024.104235"
  },
  {
    "composition": "Co20Cr20Fe20Mn20Ni20",
    "composition_type": "atomic",
    "phase": [
      "FCC",
      "CrN"
    ],
    "ys": 250.9,
    "uts": 644.1,
    "strain": 59.6,
    "processes": [
      "induction melting: atmosphere: Ar",
      "homogenized: temperature: 1100 °C, duration: 6 h",
      "quenching: medium: water",
      "cold rolled: reduction: 84%, temperature: room temperature",
      "annealed: temperature: 900 °C, duration: 1 h",
      "quenching: medium: water",
      "plasma nitriding: temperature: 500 °C, duration: 2 h, atmosphere: 25% N2 and 75% H2"
    ],
    "test_type": "tensile",
    "test_temperature": "25 °C",
    "doi": "10.1016/j.ijplas.2024.104235"
  },
  {
    "composition": "Co20Cr20Fe20Mn20Ni20",
    "composition_type": "atomic",
    "phase": [
      "FCC",
      "CrN"
    ],
    "ys": 258.1,
    "uts": 655.5,
    "strain": 57.9,
    "processes": [
      "induction melting: atmosphere: Ar",
      "homogenized: temperature: 1100 °C, duration: 6 h",
      "quenching: medium: water",
      "cold rolled: reduction: 84%, temperature: room temperature",
      "annealed: temperature: 900 °C, duration: 1 h",
      "quenching: medium: water",
      "plasma nitriding: temperature: 500 °C, duration: 4 h, atmosphere: 25% N2 and 75% H2"
    ],
    "test_type": "tensile",
    "test_temperature": "25 °C",
    "doi": "10.1016/j.ijplas.2024.104235"
  },
  {
    "composition": "Co20Cr20Fe20Mn20Ni20",
    "composition_type": "atomic",
    "phase": [
      "FCC",
      "CrN"
    ],
    "ys": 269.3,
    "uts": 667.5,
    "strain": 59.8,
    "processes": [
      "induction melting: atmosphere: Ar",
      "homogenized: temperature: 1100 °C, duration: 6 h",
      "quenching: medium: water",
      "cold rolled: reduction: 84%, temperature: room temperature",
      "annealed: temperature: 900 °C, duration: 1 h",
      "quenching: medium: water",
      "plasma nitriding: temperature: 500 °C, duration: 6 h, atmosphere: 25% N2 and 75% H2"
    ],
    "test_type": "tensile",
    "test_temperature": "25 °C",
    "doi": "10.1016/j.ijplas.2024.104235"
  },
  {
    "composition": "Co20Cr20Fe20Mn20Ni20",
    "composition_type": "atomic",
    "phase": [
      "FCC"
    ],
    "ys": 191.1,
    "uts": 585.9,
    "strain": 45.7,
    "processes": [
      "induction melting: atmosphere: Ar",
      "homogenized: temperature: 1100 °C, duration: 6 h",
      "quenching: medium: water",
      "cold rolled: reduction: 84%, temperature: room temperature",
      "annealed: temperature: 900 °C, duration: 1 h",
      "quenching: medium: water",
      "Ar plasma treatment: temperature: 500 °C, duration: 30 min"
    ],
    "test_type": "tensile",
    "test_temperature": "25 °C",
    "doi": "10.1016/j.ijplas.2024.104235"
  },
  {
    "composition": "Co20Cr20Fe20Mn20Ni20",
    "composition_type": "atomic",
    "phase": [
      "FCC"
    ],
    "ys": 179.6,
    "uts": 575.0,
    "strain": 52.6,
    "processes": [
      "induction melting: atmosphere: Ar",
      "homogenized: temperature: 1100 °C, duration: 6 h",
      "quenching: medium: water",
      "cold rolled: reduction: 84%, temperature: room temperature",
      "annealed: temperature: 900 °C, duration: 1 h",
      "quenching: medium: water",
      "heat treatment: temperature: 500 °C, duration: 6.5 h"
    ],
    "test_type": "tensile",
    "test_temperature": "25 °C",
    "doi": "10.1016/j.ijplas.2024.104235"
  },
  {
    "composition": "Nb42Mo20Ti13Cr12V12Ta1",
    "composition_type": "atomic",
    "phase": [
      "BCC",
      "TiC"
    ],
    "ys": 2680.0,
    "uts": 3896.0,
    "strain": 5.2,
    "processes": [
      "mechanical alloying: duration: 12 h, ball size: 7 mm, ball to powder ratio: 10:1, rotation speed: 200 rpm",
      "spark plasma sintering: temperature: 1200 °C, pressure: 50 MPa, duration: 5 min"
    ],
    "test_type": "compressive",
    "test_temperature": "25 °C",
    "doi": "10.1016/j.ijrmhm.2019.02.009"
  },
  {
    "composition": "AlNbTiV",
    "composition_type": "atomic",
    "phase": [
      "BCC"
    ],
    "ys": 1020.0,
    "uts": 1318.0,
    "strain": null,
    "processes": [
      "casting"
    ],
    "test_type": "compressive",
    "test_temperature": "25 °C",
    "doi": "10.1016/j.ijrmhm.2019.02.009"
  },
  {
    "composition": "WNbMoTaV",
    "composition_type": "atomic",
    "phase": [
      "BCC"
    ],
    "ys": 1246.0,
    "uts": 1270.0,
    "strain": null,
    "processes": [
      "casting"
    ],
    "test_type": "compressive",
    "test_temperature": "25 °C",
    "doi": "10.1016/j.ijrmhm.2019.02.009"
  },
  {
    "composition": "MoNbHfZrTi",
    "composition_type": "atomic",
    "phase": [
      "BCC"
    ],
    "ys": 1719.0,
    "uts": 1803.0,
    "strain": null,
    "processes": [
      "casting"
    ],
    "test_type": "compressive",
    "test_temperature": "25 °C",
    "doi": "10.1016/j.ijrmhm.2019.02.009"
  },
  {
    "composition": "AlMo0.5NbTa0.5TiZr",
    "composition_type": "atomic",
    "phase": [
      "BCC",
      "B2"
    ],
    "ys": 2000.0,
    "uts": 2368.0,
    "strain": null,
    "processes": [
      "casting",
      "hot isostatic pressing"
    ],
    "test_type": "compressive",
    "test_temperature": "25 °C",
    "doi": "10.1016/j.ijrmhm.2019.02.009"
  },
  {
    "composition": "HfMo0.5NbTiV0.5Si0.7",
    "composition_type": "atomic",
    "phase": [
      "BCC",
      "M5Si3"
    ],
    "ys": 2134.0,
    "uts": 2242.0,
    "strain": null,
    "processes": [
      "casting"
    ],
    "test_type": "compressive",
    "test_temperature": "25 °C",
    "doi": "10.1016/j.ijrmhm.2019.02.009"
  },
  {
    "composition": "CrMnFeCoNi",
    "composition_type": "atomic",
    "phase": [
      "FCC"
    ],
    "ys": 410.0,
    "uts": 582.0,
    "strain": 27.3,
    "processes": [
      "gas atomization: particle size range: 45 ~ 105 μm",
      "additive manufacturing: laser power: 1400 W"
    ],
    "test_type": "tensile",
    "test_temperature": "25 °C",
    "doi": "10.1016/j.ijplas.2024.104015"
  },
  {
    "composition": "CrMnFeCoNi",
    "composition_type": "atomic",
    "phase": [
      "FCC"
    ],
    "ys": 501.0,
    "uts": 669.0,
    "strain": 30.3,
    "processes": [
      "gas atomization: particle size range: 45 ~ 105 μm",
      "additive manufacturing: laser power: 1400 W",
      "deep cryogenic treatment: cycles: 4"
    ],
    "test_type": "tensile",
    "test_temperature": "25 °C",
    "doi": "10.1016/j.ijplas.2024.104015"
  },
  {
    "composition": "CrMnFeCoNi",
    "composition_type": "atomic",
    "phase": [
      "FCC"
    ],
    "ys": 540.0,
    "uts": 739.0,
    "strain": 26.1,
    "processes": [
      "gas atomization: particle size range: 45 ~ 105 μm",
      "additive manufacturing: laser power: 1400 W",
      "deep cryogenic treatment: cycles: 10"
    ],
    "test_type": "tensile",
    "test_temperature": "25 °C",
    "doi": "10.1016/j.ijplas.2024.104015"
  },
