Repository: Sci-Extract/sisyphus

# Step through _sisyphus_ extraction process
Author: Soike Yuan  date: 1/12/2025

Prerequisite: Assumed that you have installed sisyphus on your machine and add .env file to your root path which contains API key. :shipit:

## Below is the file structure of the project,

```
├─ README.md                        
├─ pyproject.toml                   # Python project metadata and dependencies
├─ data/                            # Extracted data of high entropy alloys
├─ notebooks/                       # Jupyter notebooks
├─ db/                              # sql databases
├─ record/                          # record sql database
│─ sisyphus/

File: notebooks/heas_result.json (part 13 of 64)
[
  {
    "composition": "CrMnFeCoNi",
    "composition_type": "atomic",
    "phase": [
      "FCC"
    ],
    "ys": 592.0,
    "uts": 778.0,
    "strain": 21.9,
    "processes": [
      "gas atomization: particle size range: 45 ~ 105 μm",
      "additive manufacturing: laser power: 1400 W",
      "deep cryogenic treatment: cycles: 12"
    ],
    "test_type": "tensile",
    "test_temperature": "25 °C",
    "doi": "10.1016/j.ijplas.2024.104015"
  },
  {
    "composition": "CrMnFeCoNi",
    "composition_type": "atomic",
    "phase": [
      "FCC"
    ],
    "ys": 576.0,
    "uts": 749.0,
    "strain": 20.8,
    "processes": [
      "gas atomization: particle size range: 45 ~ 105 μm",
      "additive manufacturing: laser power: 1400 W",
      "deep cryogenic treatment: cycles: 15"
    ],
    "test_type": "tensile",
    "test_temperature": "25 °C",
    "doi": "10.1016/j.ijplas.2024.104015"
  },
  {
    "composition": "CrMnFeCoNi",
    "composition_type": "atomic",
    "phase": [
      "FCC"
    ],
    "ys": 402.0,
    "uts": 564.0,
    "strain": 21.3,
    "processes": [
      "gas atomization: particle size range: 45 ~ 105 μm",
      "additive manufacturing: laser power: 2300 W"
    ],
    "test_type": "tensile",
    "test_temperature": "25 °C",
    "doi": "10.1016/j.ijplas.2024.104015"
  },
  {
    "composition": "CrMnFeCoNi",
    "composition_type": "atomic",
    "phase": [
      "FCC"
    ],
    "ys": 447.0,
    "uts": 627.0,
    "strain": 22.2,
    "processes": [
      "gas atomization: particle size range: 45 ~ 105 μm",
      "additive manufacturing: laser power: 2300 W",
      "deep cryogenic treatment: cycles: 4"
    ],
    "test_type": "tensile",
    "test_temperature": "25 °C",
    "doi": "10.1016/j.ijplas.2024.104015"
  },
  {
    "composition": "CrMnFeCoNi",
    "composition_type": "atomic",
    "phase": [
      "FCC"
    ],
    "ys": 494.0,
    "uts": 645.0,
    "strain": 19.5,
    "processes": [
      "gas atomization: particle size range: 45 ~ 105 μm",
      "additive manufacturing: laser power: 2300 W",
      "deep cryogenic treatment: cycles: 10"
    ],
    "test_type": "tensile",
    "test_temperature": "25 °C",
    "doi": "10.1016/j.ijplas.2024.104015"
  },
  {
    "composition": "CrMnFeCoNi",
    "composition_type": "atomic",
    "phase": [
      "FCC"
    ],
    "ys": 523.0,
    "uts": 647.0,
    "strain": 15.3,
    "processes": [
      "gas atomization: particle size range: 45 ~ 105 μm",
      "additive manufacturing: laser power: 2300 W",
      "deep cryogenic treatment: cycles: 12"
    ],
    "test_type": "tensile",
    "test_temperature": "25 °C",
    "doi": "10.1016/j.ijplas.2024.104015"
  },
  {
    "composition": "CrMnFeCoNi",
    "composition_type": "atomic",
    "phase": [
      "FCC"
    ],
    "ys": 526.0,
    "uts": 650.0,
    "strain": 14.0,
    "processes": [
      "gas atomization: particle size range: 45 ~ 105 μm",
      "additive manufacturing: laser power: 2300 W",
      "deep cryogenic treatment: cycles: 15"
    ],
    "test_type": "tensile",
    "test_temperature": "25 °C",
    "doi": "10.1016/j.ijplas.2024.104015"
  },
  {
    "composition": "CrMnFeCoNi",
    "composition_type": "atomic",
    "phase": [
      "FCC"
    ],
    "ys": 351.0,
    "uts": 446.0,
    "strain": 16.8,
    "processes": [
      "gas atomization: particle size range: 45 ~ 105 μm",
      "additive manufacturing: laser power: 1400 W"
    ],
    "test_type": "tensile",
    "test_temperature": "25 °C",
    "doi": "10.1016/j.ijplas.2024.104015"
  },
  {
    "composition": "CrMnFeCoNi",
    "composition_type": "atomic",
    "phase": [
      "FCC"
    ],
    "ys": 409.0,
    "uts": 508.0,
    "strain": 17.3,
    "processes": [
      "gas atomization: particle size range: 45 ~ 105 μm",
      "additive manufacturing: laser power: 1400 W",
      "deep cryogenic treatment: cycles: 4"
    ],
    "test_type": "tensile",
    "test_temperature": "25 °C",
    "doi": "10.1016/j.ijplas.2024.104015"
  },
  {
    "composition": "CrMnFeCoNi",
    "composition_type": "atomic",
    "phase": [
      "FCC"
    ],
    "ys": 445.0,
    "uts": 538.0,
    "strain": 16.4,
    "processes": [
      "gas atomization: particle size range: 45 ~ 105 μm",
      "additive manufacturing: laser power: 1400 W",
      "deep cryogenic treatment: cycles: 10"
    ],
    "test_type": "tensile",
    "test_temperature": "25 °C",
    "doi": "10.1016/j.ijplas.2024.104015"
  },
  {
    "composition": "CrMnFeCoNi",
    "composition_type": "atomic",
    "phase": [
      "FCC"
    ],
    "ys": 471.0,
    "uts": 565.0,
    "strain": 15.2,
    "processes": [
      "gas atomization: particle size range: 45 ~ 105 μm",
      "additive manufacturing: laser power: 1400 W",
      "deep cryogenic treatment: cycles: 12"
    ],
    "test_type": "tensile",
    "test_temperature": "25 °C",
    "doi": "10.1016/j.ijplas.2024.104015"
  },
  {
    "composition": "CrMnFeCoNi",
    "composition_type": "atomic",
    "phase": [
      "FCC"
    ],
    "ys": 462.0,
    "uts": 545.0,
    "strain": 14.3,
    "processes": [
      "gas atomization: particle size range: 45 ~ 105 μm",
      "additive manufacturing: laser power: 1400 W",
      "deep cryogenic treatment: cycles: 15"
    ],
    "test_type": "tensile",
    "test_temperature": "25 °C",
    "doi": "10.1016/j.ijplas.2024.104015"
  },
  {
    "composition": "CrMnFeCoNi",
    "composition_type": "atomic",
    "phase": [
      "FCC"
    ],
    "ys": 317.0,
    "uts": 441.0,
    "strain": 16.3,
    "processes": [
      "gas atomization: particle size range: 45 ~ 105 μm",
      "additive manufacturing: laser power: 2300 W"
    ],
    "test_type": "tensile",
    "test_temperature": "25 °C",
    "doi": "10.1016/j.ijplas.2024.104015"
  },
  {
    "composition": "CrMnFeCoNi",
    "composition_type": "atomic",
    "phase": [
      "FCC"
    ],
    "ys": 351.0,
    "uts": 463.0,
    "strain": 15.0,
    "processes": [
      "gas atomization: particle size range: 45 ~ 105 μm",
      "additive manufacturing: laser power: 2300 W",
      "deep cryogenic treatment: cycles: 4"
    ],
    "test_type": "tensile",
    "test_temperature": "25 °C",
    "doi": "10.1016/j.ijplas.2024.104015"
  },
  {
    "composition": "CrMnFeCoNi",
    "composition_type": "atomic",
    "phase": [
      "FCC"
    ],
    "ys": 368.0,
    "uts": 476.0,
    "strain": 14.8,
    "processes": [
      "gas atomization: particle size range: 45 ~ 105 μm",
      "additive manufacturing: laser power: 2300 W",
      "deep cryogenic treatment: cycles: 10"
    ],
    "test_type": "tensile",
    "test_temperature": "25 °C",
    "doi": "10.1016/j.ijplas.2024.104015"
  },
  {
    "composition": "CrMnFeCoNi",
    "composition_type": "atomic",
    "phase": [
      "FCC"
    ],
    "ys": 384.0,
    "uts": 484.0,
    "strain": 13.7,
    "processes": [
      "gas atomization: particle size range: 45 ~ 105 μm",
      "additive manufacturing: laser power: 2300 W",
      "deep cryogenic treatment: cycles: 12"
    ],
    "test_type": "tensile",
    "test_temperature": "25 °C",
    "doi": "10.1016/j.ijplas.2024.104015"
  },
  {
    "composition": "CrMnFeCoNi",
    "composition_type": "atomic",
    "phase": [
      "FCC"
    ],
    "ys": 386.0,
    "uts": 495.0,
    "strain": 13.2,
    "processes": [
      "gas atomization: particle size range: 45 ~ 105 μm",
      "additive manufacturing: laser power: 2300 W",
      "deep cryogenic treatment: cycles: 15"
    ],
    "test_type": "tensile",
    "test_temperature": "25 °C",
    "doi": "10.1016/j.ijplas.2024.104015"
  },
  {
    "composition": "TiNbTa0.5ZrAl0.5",
    "composition_type": "atomic",
    "phase": [
      "BCC",
      "HCP"
    ],
    "ys": 1740.0,
    "uts": 2031.0,
    "strain": 12.0,
    "processes": [
      "powder metallurgy: atmosphere: Ar, blending duration: 10 h",
      "cold isostatic pressing: pressure: 200 MPa",
      "sintering: temperature: 1300 °C, duration: 16 h, atmosphere: vacuum",
      "hot forging: temperature: 1200 °C, reduction: 50%",
      "cooling: medium: furnace"
    ],
    "test_type": "compressive",
    "test_temperature": "25 °C",
    "doi": "10.1016/j.ijrmhm.2019.105132"
  },
  {
    "composition": "Ti40Nb30Hf15Al15",
    "composition_type": "atomic",
    "phase": [
      "B2"
    ],
    "ys": 830.0,
    "uts": null,
    "strain": 50.0,
    "processes": [
      "arc melting: atmosphere: Ar",
      "annealed: temperature: 1200 °C, duration: 24 h, atmosphere: vacuum"
    ],
    "test_type": "compressive",
    "test_temperature": "22 °C",
    "doi": "10.1016/j.ijrmhm.2020.105322"
  },
  {
    "composition": "Ti40Nb30Hf15Al15",
    "composition_type": "atomic",
    "phase": [
      "B2"
    ],
    "ys": 635.0,
    "uts": null,
    "strain": 50.0,
    "processes": [
      "arc melting: atmosphere: Ar",
      "annealed: temperature: 1200 °C, duration: 24 h, atmosphere: vacuum"
    ],
    "test_type": "compressive",
    "test_temperature": "600 °C",
    "doi": "10.1016/j.ijrmhm.2020.105322"
  },
  {
    "composition": "Ti40Nb30Hf15Al15",
    "composition_type": "atomic",
    "phase": [
      "bcc",
      "orthorhombic"
    ],
    "ys": 1250.0,
    "uts": 1630.0,
    "strain": 16.0,
    "processes": [
      "arc melting: atmosphere: Ar",
      "annealed: temperature: 1200 °C, duration: 24 h, atmosphere: vacuum",
      "annealed: temperature: 600 °C, duration: 24 h, atmosphere: vacuum"
    ],
    "test_type": "compressive",
    "test_temperature": "22 °C",
    "doi": "10.1016/j.ijrmhm.2020.105322"
  },
  {
    "composition": "Ti40Nb30Hf15Al15",
    "composition_type": "atomic",
    "phase": [
      "bcc",
      "orthorhombic"
    ],
    "ys": 920.0,
    "uts": null,
    "strain": 50.0,
    "processes": [
      "arc melting: atmosphere: Ar",
      "annealed: temperature: 1200 °C, duration: 24 h, atmosphere: vacuum",
      "annealed: temperature: 600 °C, duration: 24 h, atmosphere: vacuum"
    ],
    "test_type": "compressive",
    "test_temperature": "600 °C",
    "doi": "10.1016/j.ijrmhm.2020.105322"
  },
  {
    "composition": "HfMoScTaZr",
    "composition_type": "atomic",
    "phase": [
      "BCC"
    ],
    "ys": 1778.0,
    "uts": 1975.0,
    "strain": 28.0,
    "processes": [
      "arc melting: atmosphere: Ar, remelting times: 5"
    ],
    "test_type": "compressive",
    "test_temperature": "25 °C",
    "doi": "10.1016/j.ijrmhm.2021.105568"
  },
  {
    "composition": "HfMoScTaZr",
    "composition_type": "atomic",
    "phase": [
      "BCC"
    ],
    "ys": 1118.0,
    "uts": null,
    "strain": 36.0,
    "processes": [
      "arc melting: atmosphere: Ar, remelting times: 5"
    ],
    "test_type": "compressive",
    "test_temperature": "800 °C",
    "doi": "10.1016/j.ijrmhm.2021.105568"
  },
  {
    "composition": "HfMoScTaZr",
    "composition_type": "atomic",
    "phase": [
      "BCC"
    ],
    "ys": 963.0,
    "uts": null,
    "strain": 42.0,
    "processes": [
      "arc melting: atmosphere: Ar, remelting times: 5"
    ],
    "test_type": "compressive",
    "test_temperature": "1000 °C",
    "doi": "10.1016/j.ijrmhm.2021.105568"
  },
  {
    "composition": "HfMoScTaZr",
    "composition_type": "atomic",
    "phase": [
      "BCC"
    ],
    "ys": 498.0,
    "uts": null,
    "strain": 42.0,
    "processes": [
      "arc melting: atmosphere: Ar, remelting times: 5"
    ],
    "test_type": "compressive",
    "test_temperature": "1200 °C",
    "doi": "10.1016/j.ijrmhm.2021.105568"
  },
  {
    "composition": "V19.20Nb19.33Mo20.65Ta19.98W20.82",
    "composition_type": "weight",
    "phase": [
      "BCC"
    ],
    "ys": null,
    "uts": 2154.0,
    "strain": null,
    "processes": [
      "additive manufacturing: scan speed: 400 mm/s, laser power: 320 W"
    ],
    "test_type": "compressive",
    "test_temperature": "25 °C",
    "doi": "10.1016/j.ijrmhm.2022.105834"
  },
  {
    "composition": "V19.20Nb19.33Mo20.65Ta19.98W20.82",
    "composition_type": "weight",
    "phase": [
      "BCC"
    ],
    "ys": null,
    "uts": 1270.0,
    "strain": null,
    "processes": [
      "vacuum arc melting"
    ],
    "test_type": "compressive",
    "test_temperature": "25 °C",
    "doi": "10.1016/j.ijrmhm.2022.105834"
  },
  {
    "composition": "Ti2VNbMoZr1",
    "composition_type": "atomic",
    "phase": [
      "BCC1",
      "BCC2"
    ],
    "ys": 1294.0,
    "uts": null,
    "strain": 27.0,
    "processes": [
      "arc melting: atmosphere: vacuum, remelting times: 6"
    ],
    "test_type": "compressive",
    "test_temperature": "25 °C",
    "doi": "10.1016/j.ijrmhm.2021.105762"
  },
  {
    "composition": "Ti2VNbMoZr1.5",
    "composition_type": "atomic",
    "phase": [
      "BCC1",
      "BCC2"
    ],
    "ys": 1412.0,
    "uts": null,
    "strain": 29.5,
    "processes": [
      "arc melting: atmosphere: vacuum, remelting times: 6"
    ],
    "test_type": "compressive",
    "test_temperature": "25 °C",
    "doi": "10.1016/j.ijrmhm.2021.105762"
  },
  {
    "composition": "Ti2VNbMoZr2",
    "composition_type": "atomic",
    "phase": [
      "BCC1",
      "BCC2"
    ],
    "ys": 1421.0,
    "uts": null,
    "strain": 31.6,
    "processes": [
      "arc melting: atmosphere: vacuum, remelting times: 6"
    ],
    "test_type": "compressive",
    "test_temperature": "25 °C",
    "doi": "10.1016/j.ijrmhm.2021.105762"
  },
  {
    "composition": "Ti2VNbMoZr2",
    "composition_type": "atomic",
    "phase": [
      "BCC1",
      "BCC2"
    ],
    "ys": 977.0,
    "uts": null,
    "strain": 50.0,
    "processes": [
      "arc melting: atmosphere: vacuum, remelting times: 6"
    ],
    "test_type": "compressive",
    "test_temperature": "600 °C",
    "doi": "10.1016/j.ijrmhm.2021.105762"
  },
  {
    "composition": "Ti2VNbMoZr2",
    "composition_type": "atomic",
    "phase": [
      "BCC1",
      "BCC2"
    ],
    "ys": 386.0,
    "uts": null,
    "strain": 50.0,
    "processes": [
      "arc melting: atmosphere: vacuum, remelting times: 6"
    ],
    "test_type": "compressive",
    "test_temperature": "800 °C",
    "doi": "10.1016/j.ijrmhm.2021.105762"
  },
  {
    "composition": "Ti2VNbMoZr3",
    "composition_type": "atomic",
    "phase": [
      "BCC1"
    ],
    "ys": 1287.0,
    "uts": null,
    "strain": 29.7,
    "processes": [
      "arc melting: atmosphere: vacuum, remelting times: 6"
    ],
    "test_type": "compressive",
    "test_temperature": "25 °C",
    "doi": "10.1016/j.ijrmhm.2021.105762"
  },
  {
    "composition": "MoNbW(TaC)0.2",
    "composition_type": "atomic",
    "phase": [
      "BCC",
      "FCC-MC"
    ],
    "ys": 911.0,
    "uts": 1655.0,
    "strain": 9.67,
    "processes": [
      "arc melting: atmosphere: Ar, remelting times: 5"
    ],
    "test_type": "compressive",
    "test_temperature": "25 °C",
    "doi": "10.1016/j.ijrmhm.2021.105574"
  },
  {
    "composition": "MoNbW(TaC)0.5",
    "composition_type": "atomic",
    "phase": [
      "BCC",
      "FCC-MC"
    ],
    "ys": 1033.0,
    "uts": 1803.0,
    "strain": 10.8,
    "processes": [
      "arc melting: atmosphere: Ar, remelting times: 5"
    ],
    "test_type": "compressive",
    "test_temperature": "25 °C",
    "doi": "10.1016/j.ijrmhm.2021.105574"
  },
  {
    "composition": "MoNbW(TaC)0.7",
    "composition_type": "atomic",
    "phase": [
      "BCC",
      "Fine eutectoid"
    ],
    "ys": 1367.0,
    "uts": 2091.0,
    "strain": 10.27,
    "processes": [
      "arc melting: atmosphere: Ar, remelting times: 5"
    ],
    "test_type": "compressive",
    "test_temperature": "25 °C",
    "doi": "10.1016/j.ijrmhm.2021.105574"
  },
  {
    "composition": "MoNbW(TaC)0.9",
    "composition_type": "atomic",
    "phase": [
      "BCC",
      "FCC-MC"
    ],
    "ys": 1458.0,
    "uts": 2779.0,
    "strain": 7.46,
    "processes": [
      "arc melting: atmosphere: Ar, remelting times: 5"
    ],
    "test_type": "compressive",
    "test_temperature": "25 °C",
    "doi": "10.1016/j.ijrmhm.2021.105574"
  },
  {
    "composition": "MoNbW(TaC)1.0",
    "composition_type": "atomic",
    "phase": [
      "BCC",
      "Fine eutectoid",
      "α"
    ],
    "ys": 1519.0,
    "uts": 2520.0,
    "strain": 7.27,
    "processes": [
      "arc melting: atmosphere: Ar, remelting times: 5"
    ],
    "test_type": "compressive",
    "test_temperature": "25 °C",
    "doi": "10.1016/j.ijrmhm.2021.105574"
  },
  {
    "composition": "MoNbW(TaC)1.2",
    "composition_type": "atomic",
    "phase": [
      "BCC",
      "Fine eutectoid",
      "α"
    ],
    "ys": 1638.0,
    "uts": 2459.0,
    "strain": 6.13,
    "processes": [
      "arc melting: atmosphere: Ar, remelting times: 5"
    ],
    "test_type": "compressive",
    "test_temperature": "25 °C",
    "doi": "10.1016/j.ijrmhm.2021.105574"
  },
  {
    "composition": "MoNbW(TaC)1.5",
    "composition_type": "atomic",
    "phase": [
      "BCC",
      "Fine eutectoid",
      "α"
    ],
    "ys": 1742.0,
    "uts": 2349.0,
    "strain": 3.4,
    "processes": [
      "arc melting: atmosphere: Ar, remelting times: 5"
    ],
    "test_type": "compressive",
    "test_temperature": "25 °C",
    "doi": "10.1016/j.ijrmhm.2021.105574"
  },
  {
    "composition": "MoNbTaW",
    "composition_type": "atomic",
    "phase": null,
    "ys": 1058.0,
    "uts": 1211.0,
    "strain": 0.95,
    "processes": null,
    "test_type": "compressive",
    "test_temperature": "25 °C",
    "doi": "10.1016/j.ijrmhm.2021.105574"
  },
  {
    "composition": "FeCoNiAl6Ti6",
    "composition_type": "atomic",
    "phase": [
      "fcc"
    ],
    "ys": 850.0,
    "uts": 1150.0,
    "strain": 24.0,
    "processes": [
      "arc melting: atmosphere: Ti-gettered argon, remelting times: 5",
      "solution treated: temperature: 1150 °C, duration: 2 h, atmosphere: argon",
      "quenching: medium: water",
      "cold rolled: reduction: 66%, temperature: ambient",
      "recrystallized: temperature: 1150 °C, duration: 10 min, atmosphere: argon",
      "aged: temperature: 800 °C, duration: 4 h, atmosphere: argon"
    ],
    "test_type": "tensile",
    "test_temperature": "25 °C",
    "doi": "10.1016/j.ijrmhm.2022.105845"
  },
  {
    "composition": "FeCoNiAl6Ti6Mo0.5",
    "composition_type": "atomic",
    "phase": [
      "fcc"
    ],
    "ys": 900.0,
    "uts": 1150.0,
    "strain": 24.0,
    "processes": [
      "arc melting: atmosphere: Ti-gettered argon, remelting times: 5",
      "solution treated: temperature: 1150 °C, duration: 2 h, atmosphere: argon",
      "quenching: medium: water",
      "cold rolled: reduction: 66%, temperature: ambient",
      "recrystallized: temperature: 1150 °C, duration: 10 min, atmosphere: argon",
      "aged: temperature: 800 °C, duration: 4 h, atmosphere: argon"
    ],
    "test_type": "tensile",
    "test_temperature": "25 °C",
    "doi": "10.1016/j.ijrmhm.2022.105845"
  },
  {
    "composition": "FeCoNiAl6Ti6Mo1.0",
    "composition_type": "atomic",
    "phase": [
      "fcc"
    ],
    "ys": 980.0,
    "uts": 1260.0,
    "strain": 34.0,
    "processes": [
      "arc melting: atmosphere: Ti-gettered argon, remelting times: 5",
      "solution treated: temperature: 1150 °C, duration: 2 h, atmosphere: argon",
      "quenching: medium: water",
      "cold rolled: reduction: 66%, temperature: ambient",
      "recrystallized: temperature: 1150 °C, duration: 10 min, atmosphere: argon",
      "aged: temperature: 800 °C, duration: 4 h, atmosphere: argon"
    ],
    "test_type": "tensile",
    "test_temperature": "25 °C",
    "doi": "10.1016/j.ijrmhm.2022.105845"
  },
  {
    "composition": "FeCoNiAl6Ti6Mo1.5",
    "composition_type": "atomic",
    "phase": [
      "fcc"
    ],
    "ys": 950.0,
    "uts": 1200.0,
    "strain": 28.5,
    "processes": [
      "arc melting: atmosphere: Ti-gettered argon, remelting times: 5",
      "solution treated: temperature: 1150 °C, duration: 2 h, atmosphere: argon",
      "quenching: medium: water",
      "cold rolled: reduction: 66%, temperature: ambient",
      "recrystallized: temperature: 1150 °C, duration: 10 min, atmosphere: argon",
      "aged: temperature: 800 °C, duration: 4 h, atmosphere: argon"
    ],
    "test_type": "tensile",
    "test_temperature": "25 °C",
    "doi": "10.1016/j.ijrmhm.2022.105845"
  },
  {
    "composition": "NbHfTaW",
    "composition_type": "atomic",
    "phase": [
      "BCC"
    ],
    "ys": 1280.0,
    "uts": 2310.0,
    "strain": 18.24,
    "processes": [
      "arc melting: atmosphere: Ar, remelting times: 5",
      "cooling: medium: furnace, rate: 1 K/s"
    ],
    "test_type": "compressive",
    "test_temperature": "25 °C",
    "doi": "10.1016/j.ijrmhm.2022.106067"
  },
  {
    "composition": "NbMoTaW",
    "composition_type": "atomic",
    "phase": null,
    "ys": 1120.0,
    "uts": 1200.0,
    "strain": 3.0,
    "processes": [
      "arc melting: atmosphere: Ar, remelting times: 5",
      "cooling: medium: furnace, rate: 1 K/s"
    ],
    "test_type": "compressive",
    "test_temperature": "25 °C",
    "doi": "10.1016/j.ijrmhm.2022.106067"
  },
  {
    "composition": "NbMoTaW",
    "composition_type": "atomic",
    "phase": [
      "BCC"
    ],
    "ys": null,
    "uts": 826.0,
    "strain": 1.94,
    "processes": [
      "arc melting: atmosphere: Ar"
    ],
    "test_type": "compressive",
    "test_temperature": "25 °C",
    "doi": "10.1016/j.ijrmhm.2023.106111"
  },
  {
    "composition": "NbMoTaW-0.5(Y0.5Gd0.5TaO4)",
    "composition_type": "atomic",
    "phase": [
      "BCC"
    ],
    "ys": null,
    "uts": 813.0,
    "strain": 1.95,
    "processes": [
      "arc melting: atmosphere: Ar"
    ],
    "test_type": "compressive",
    "test_temperature": "25 °C",
    "doi": "10.1016/j.ijrmhm.2023.106111"
  },
  {
    "composition": "NbMoTaW-1(Y0.5Gd0.5TaO4)",
    "composition_type": "atomic",
    "phase": [
      "BCC"
    ],
    "ys": null,
    "uts": 578.0,
    "strain": 1.77,
    "processes": [
      "arc melting: atmosphere: Ar"
    ],
    "test_type": "compressive",
    "test_temperature": "25 °C",
    "doi": "10.1016/j.ijrmhm.2023.106111"
  },
  {
    "composition": "NbMoTaW-2(Y0.5Gd0.5TaO4)",
    "composition_type": "atomic",
    "phase": [
      "BCC"
    ],
    "ys": null,
    "uts": 520.0,
    "strain": 1.92,
    "processes": [
      "arc melting: atmosphere: Ar"
    ],
    "test_type": "compressive",
    "test_temperature": "25 °C",
    "doi": "10.1016/j.ijrmhm.2023.106111"
  },
  {
    "composition": "WMoVTi-20Cr",
    "composition_type": "atomic",
    "phase": [
      "BCC",
      "TiO",
      "Laves"
    ],
    "ys": 850.0,
    "uts": 2250.0,
    "strain": 6.0,
    "processes": [
      "mechanical alloying: duration: 4 h, ball to powder ratio: 10:1, rotation speed: 300 rpm",
      "sintering: temperature: 1450 °C, duration: 2 h, atmosphere: mixed hydrogen-argon"
    ],
    "test_type": "compressive",
    "test_temperature": "25 °C",
    "doi": "10.1016/j.ijrmhm.2022.106034"
  },
  {
    "composition": "WMoVTi-10Cr",
    "composition_type": "atomic",
    "phase": [
      "BCC",
      "TiO"
    ],
    "ys": null,
    "uts": null,
    "strain": 15.0,
    "processes": [
      "mechanical alloying: duration: 4 h, ball to powder ratio: 10:1, rotation speed: 300 rpm",
      "sintering: temperature: 1450 °C, duration: 2 h, atmosphere: mixed hydrogen-argon"
    ],
    "test_type": "compressive",
    "test_temperature": "25 °C",
    "doi": "10.1016/j.ijrmhm.2022.106034"
  },
  {
    "composition": "WMoVTi-5Cr",
    "composition_type": "atomic",
    "phase": [
      "BCC",
      "TiO"
    ],
    "ys": null,
    "uts": null,
    "strain": null,
    "processes": [
      "mechanical alloying: duration: 4 h, ball to powder ratio: 10:1, rotation speed: 300 rpm",
      "sintering: temperature: 1450 °C, duration: 2 h, atmosphere: mixed hydrogen-argon"
    ],
    "test_type": "compressive",
    "test_temperature": "25 °C",
    "doi": "10.1016/j.ijrmhm.2022.106034"
  },
  {
    "composition": "WMoVTi-0Cr",
    "composition_type": "atomic",
    "phase": [
      "BCC",
      "TiO"
    ],
    "ys": null,
    "uts": null,
    "strain": null,
    "processes": [
      "mechanical alloying: duration: 4 h, ball to powder ratio: 10:1, rotation speed: 300 rpm",
      "sintering: temperature: 1450 °C, duration: 2 h, atmosphere: mixed hydrogen-argon"
    ],
    "test_type": "compressive",
    "test_temperature": "25 °C",
    "doi": "10.1016/j.ijrmhm.2022.106034"
  },
  {
    "composition": "Nb44.22Ta15.51Ti40.27",
    "composition_type": "atomic",
    "phase": null,
    "ys": 1012.0,
    "uts": 2056.0,
    "strain": 80.0,
    "processes": [
      "laser powder bed fusion: laser power: 320 W, scan speed: 500 mm/s, atmosphere: Ar"
    ],
    "test_type": "compressive",
    "test_temperature": "25 °C",
    "doi": "10.1016/j.ijrmhm.2023.106107"
  },
  {
    "composition": "Nb38.30Ta20.58Ti36.04Mo5.09",
    "composition_type": "atomic",
    "phase": null,
    "ys": 1298.0,
    "uts": 2455.0,
    "strain": 80.0,
    "processes": [
      "laser powder bed fusion: laser power: 320 W, scan speed: 500 mm/s, atmosphere: Ar"
    ],
    "test_type": "compressive",
    "test_temperature": "25 °C",
    "doi": "10.1016/j.ijrmhm.2023.106107"
  },
  {
    "composition": "Nb24.9Ta19.4Ti42.7Mo12.9",
    "composition_type": "atomic",
    "phase": null,
    "ys": 1534.0,
    "uts": 2596.0,
    "strain": 80.0,
    "processes": [
      "laser powder bed fusion: laser power: 320 W, scan speed: 500 mm/s, atmosphere: Ar"
    ],
    "test_type": "compressive",
    "test_temperature": "25 °C",
    "doi": "10.1016/j.ijrmhm.2023.106107"
  },
  {
    "composition": "Nb31.70Ta18.90Ti25.00Mo24.30",
    "composition_type": "atomic",
    "phase": null,
    "ys": 1609.0,
    "uts": null,
    "strain": 24.0,
    "processes": [
      "laser powder bed fusion: laser power: 320 W, scan speed: 500 mm/s, atmosphere: Ar"
    ],
    "test_type": "compressive",
    "test_temperature": "25 °C",
    "doi": "10.1016/j.ijrmhm.2023.106107"
  },
  {
    "composition": "Co40Cr20Ni15Fe15Mo10",
    "composition_type": "atomic",
    "phase": [
      "FCC",
      "HCP"
    ],
    "ys": 423.1,
    "uts": 636.8,
    "strain": 8.56,
    "processes": [
      "arc melting: atmosphere: Ar, remelting times: 5",
      "homogenized: temperature: 1230 °C, duration: 2 h, atmosphere: Ar",
      "cooling: medium: gas, rate: rapid"
    ],
    "test_type": "tensile",
    "test_temperature": "25 °C",
    "doi": "10.1016/j.ijrmhm.2023.106288"
  },
  {
    "composition": "TiZrHfNbTa",
    "composition_type": "atomic",
    "phase": [
      "BCC"
    ],
    "ys": 920.9,
    "uts": null,
    "strain": 5.0,
    "processes": [
      "arc melting: atmosphere: vacuum, remelting times: 6"
    ],
    "test_type": "tensile",
    "test_temperature": "25 °C",
    "doi": "10.1016/j.ijrmhm.2023.106270"
  },
  {
    "composition": "C103",
    "composition_type": "weight",
    "phase": [
      "BCC"
    ],
    "ys": 362.7,
    "uts": null,
    "strain": 10.0,
    "processes": [
      "arc melting: atmosphere: vacuum, remelting times: 6"
    ],
    "test_type": "tensile",
    "test_temperature": "25 °C",
    "doi": "10.1016/j.ijrmhm.2023.106270"
  },
  {
    "composition": "TiZrHfNbTa",
    "composition_type": "atomic",
    "phase": [
      "BCC"
    ],
    "ys": 928.5,
    "uts": null,
    "strain": 5.0,
    "processes": [
      "laser beam welding: laser power: 6 kW, welding speed: 1.2 m/min, defocus amount: +10 mm, shielding gas: Ar"
    ],
    "test_type": "tensile",
    "test_temperature": "25 °C",
    "doi": "10.1016/j.ijrmhm.2023.106270"
  },
  {
    "composition": "TiZrHfNbTa-C103",
    "composition_type": "atomic",
    "phase": [
      "BCC"
    ],
    "ys": 349.8,
    "uts": null,
    "strain": 8.0,
    "processes": [
      "laser beam welding: laser power: 6 kW, welding speed: 1.2 m/min, defocus amount: +10 mm, shielding gas: Ar"
    ],
    "test_type": "tensile",
    "test_temperature": "25 °C",
    "doi": "10.1016/j.ijrmhm.2023.106270"
  },
  {
    "composition": "ZrNbVTiAl",
    "composition_type": "atomic",
    "phase": [
      "bcc",
      "intermetallics"
    ],
    "ys": 1045.0,
    "uts": 1250.0,
    "strain": 14.0,
    "processes": [
      "levitation melting: atmosphere: vacuum, remelting times: 1"
    ],
    "test_type": "compressive",
    "test_temperature": "25 °C",
    "doi": "10.1016/j.ijrmhm.2023.106222"
  },
  {
    "composition": "CrMnFeCoNiAl0.75",
    "composition_type": "atomic",
    "phase": [
      "fcc",
      "bcc",
      "B2"
    ],
    "ys": 1194.0,
    "uts": null,
    "strain": null,
    "processes": null,
    "test_type": "compressive",
    "test_temperature": "25 °C",
    "doi": "10.1016/j.ijrmhm.2023.106222"
  },
  {
    "composition": "(NiAl)55(FeCrMoV)45",
    "composition_type": "atomic",
    "phase": [
      "BCC",
      "B2"
    ],
    "ys": 1739.5,
    "uts": null,
    "strain": 24.9,
    "processes": [
      "arc melting: atmosphere: Ar, remelting times: 6"
    ],
    "test_type": "compressive",
    "test_temperature": "25 °C",
    "doi": "10.1016/j.ijrmhm.2023.106243"
  },
  {
    "composition": "(NiAl)55(FeCrMoV)45",
    "composition_type": "atomic",
    "phase": [
      "BCC",
      "B2"
    ],
    "ys": 950.7,
    "uts": null,
    "strain": null,
    "processes": [
      "arc melting: atmosphere: Ar, remelting times: 6"
    ],
    "test_type": "compressive",
    "test_temperature": "800 °C",
    "doi": "10.1016/j.ijrmhm.2023.106243"
  },
  {
    "composition": "(NiAl)55(FeCrMoV)45",
    "composition_type": "atomic",
    "phase": [
      "BCC",
      "B2"
    ],
    "ys": 421.8,
    "uts": null,
    "strain": null,
    "processes": [
      "arc melting: atmosphere: Ar, remelting times: 6"
    ],
    "test_type": "compressive",
    "test_temperature": "1000 °C",
    "doi": "10.1016/j.ijrmhm.2023.106243"
  },
  {
    "composition": "MoNbTaTiZr",
    "composition_type": "atomic",
    "phase": [
      "BCC"
    ],
    "ys": 900.0,
    "uts": null,
    "strain": null,
    "processes": [
      "arc melting: atmosphere: Ar, remelting times: 10"
    ],
    "test_type": "compressive",
    "test_temperature": "800 °C",
    "doi": "10.1016/j.ijrmhm.2023.106292"
  },
  {
    "composition": "MoNbTaTiV0.1Zr",
    "composition_type": "atomic",
    "phase": [
      "BCC"
    ],
    "ys": 900.0,
    "uts": null,
    "strain": null,
    "processes": [
      "arc melting: atmosphere: Ar, remelting times: 10"
    ],
    "test_type": "compressive",
    "test_temperature": "800 °C",
    "doi": "10.1016/j.ijrmhm.2023.106292"
  },
  {
    "composition": "MoNbTaTiV0.2Zr",
    "composition_type": "atomic",
    "phase": [
      "BCC"
    ],
    "ys": 900.0,
    "uts": null,
    "strain": null,
    "processes": [
      "arc melting: atmosphere: Ar, remelting times: 10"
    ],
    "test_type": "compressive",
    "test_temperature": "800 °C",
    "doi": "10.1016/j.ijrmhm.2023.106292"
  },
  {
    "composition": "MoNbTaTiV0.4Zr",
    "composition_type": "atomic",
    "phase": [
      "BCC"
    ],
    "ys": 900.0,
    "uts": null,
    "strain": null,
    "processes": [
      "arc melting: atmosphere: Ar, remelting times: 10"
    ],
    "test_type": "compressive",
    "test_temperature": "800 °C",
    "doi": "10.1016/j.ijrmhm.2023.106292"
  },
  {
    "composition": "MoNbTaTiV0.6Zr",
    "composition_type": "atomic",
    "phase": [
      "BCC"
    ],
    "ys": 900.0,
    "uts": null,
    "strain": 37.5,
    "processes": [
      "arc melting: atmosphere: Ar, remelting times: 10"
    ],
    "test_type": "compressive",
    "test_temperature": "800 °C",
    "doi": "10.1016/j.ijrmhm.2023.106292"
  },
  {
    "composition": "MoNbTaTiV0.8Zr",
    "composition_type": "atomic",
    "phase": [
      "BCC"
    ],
    "ys": 900.0,
    "uts": null,
    "strain": 37.5,
    "processes": [
      "arc melting: atmosphere: Ar, remelting times: 10"
    ],
    "test_type": "compressive",
    "test_temperature": "800 °C",
    "doi": "10.1016/j.ijrmhm.2023.106292"
  },
  {
    "composition": "MoNbTaTiV1Zr",
    "composition_type": "atomic",
    "phase": [
      "BCC"
    ],
    "ys": 900.0,
    "uts": null,
    "strain": 37.5,
    "processes": [
      "arc melting: atmosphere: Ar, remelting times: 10"
    ],
    "test_type": "compressive",
    "test_temperature": "800 °C",
    "doi": "10.1016/j.ijrmhm.2023.106292"
  },
  {
    "composition": "Re0.1Hf0.25NbTaW0.4C0.25",
    "composition_type": "atomic",
    "phase": [
      "BCC",
      "FCC",
      "HCP"
    ],
    "ys": 1660.0,
    "uts": 2163.0,
    "strain": 10.2,
    "processes": [
      "arc melting: atmosphere: vacuum, remelting times: 5"
    ],
    "test_type": "compressive",
    "test_temperature": "25 °C",
    "doi": "10.1016/j.ijrmhm.2023.106349"
  },
  {
    "composition": "Re0.1Hf0.25NbTaW0.4C0.25",
    "composition_type": "atomic",
    "phase": [
      "BCC",
      "FCC",
      "HCP"
    ],
    "ys": 811.0,
    "uts": 1797.0,
    "strain": 26.5,
    "processes": [
      "arc melting: atmosphere: vacuum, remelting times: 5"
    ],
    "test_type": "compressive",
    "test_temperature": "1000 °C",
    "doi": "10.1016/j.ijrmhm.2023.106349"
  },
  {
    "composition": "Re0.1Hf0.25NbTaW0.4C0.25",
    "composition_type": "atomic",
    "phase": [
      "BCC",
      "FCC",
      "HCP"
    ],
    "ys": 744.0,
    "uts": 1470.0,
    "strain": 32.1,
    "processes": [
      "arc melting: atmosphere: vacuum, remelting times: 5"
    ],
    "test_type": "compressive",
    "test_temperature": "1200 °C",
    "doi": "10.1016/j.ijrmhm.2023.106349"
  },
  {
    "composition": "Re0.1Hf0.25NbTaW0.4C0.25",
    "composition_type": "atomic",
    "phase": [
      "BCC",
      "FCC",
      "HCP"
    ],
    "ys": 759.0,
    "uts": 1026.0,
    "strain": 35.0,
    "processes": [
      "arc melting: atmosphere: vacuum, remelting times: 5"
    ],
    "test_type": "compressive",
    "test_temperature": "1450 °C",
    "doi": "10.1016/j.ijrmhm.2023.106349"
  },
  {
    "composition": "Re0.1Hf0.25NbTaW0.4C0.25",
    "composition_type": "atomic",
    "phase": [
      "BCC",
      "FCC",
      "HCP"
    ],
    "ys": 382.0,
    "uts": 523.0,
    "strain": 40.0,
    "processes": [
      "arc melting: atmosphere: vacuum, remelting times: 5"
    ],
    "test_type": "compressive",
    "test_temperature": "1700 °C",
    "doi": "10.1016/j.ijrmhm.2023.106349"
  },
  {
    "composition": "TiTaNbZr",
    "composition_type": "atomic",
    "phase": [
      "BCC"
    ],
    "ys": null,
    "uts": 1691.0,
    "strain": null,
    "processes": [
      "spark plasma sintering: temperature: 1500 °C, pressure: 50 MPa, duration: 10 min"
    ],
    "test_type": "compressive",
    "test_temperature": "25 °C",
    "doi": "10.1016/j.ijrmhm.2023.106524"
  },
  {
    "composition": "TiTaNbZr",
    "composition_type": "atomic",
    "phase": [
      "BCC"
    ],
    "ys": null,
    "uts": 58.0,
    "strain": null,
    "processes": [
      "spark plasma sintering: temperature: 1500 °C, pressure: 50 MPa, duration: 10 min"
    ],
    "test_type": "compressive",
    "test_temperature": "1300 °C",
    "doi": "10.1016/j.ijrmhm.2023.106524"
  },
  {
    "composition": "TiTaNbZr-(TiTaNbZr)C",
    "composition_type": "atomic",
    "phase": [
      "BCC",
      "B1 HEC"
    ],
    "ys": null,
    "uts": 2423.0,
    "strain": 23.0,
    "processes": [
      "spark plasma sintering: temperature: 1500 °C, pressure: 50 MPa, duration: 10 min"
    ],
    "test_type": "compressive",
    "test_temperature": "25 °C",
    "doi": "10.1016/j.ijrmhm.2023.106524"
  },
  {
    "composition": "TiTaNbZr-(TiTaNbZr)C",
    "composition_type": "atomic",
    "phase": [
      "BCC",
      "B1 HEC"
    ],
    "ys": null,
    "uts": 275.0,
    "strain": null,
    "processes": [
      "spark plasma sintering: temperature: 1500 °C, pressure: 50 MPa, duration: 10 min"
    ],
    "test_type": "compressive",
    "test_temperature": "1300 °C",
    "doi": "10.1016/j.ijrmhm.2023.106524"
  },
  {
    "composition": "TiZrNbMoV",
    "composition_type": "atomic",
    "phase": [
      "BCC",
      "HCP"
    ],
    "ys": null,
    "uts": null,
    "strain": null,
    "processes": [
      "arc melting: atmosphere: Ar, remelting times: 5"
    ],
    "test_type": "compressive",
    "test_temperature": "25 °C",
    "doi": "10.1016/j.ijrmhm.2023.106547"
  },
  {
    "composition": "Ti1.5ZrNbMoV",
    "composition_type": "atomic",
    "phase": [
      "BCC",
      "HCP"
    ],
    "ys": null,
    "uts": null,
    "strain": null,
    "processes": [
      "arc melting: atmosphere: Ar, remelting times: 5"
    ],
    "test_type": "compressive",
    "test_temperature": "25 °C",
    "doi": "10.1016/j.ijrmhm.2023.106547"
  },
  {
    "composition": "Ti2ZrNbMoV",
    "composition_type": "atomic",
    "phase": [
      "BCC",
      "HCP"
    ],
    "ys": null,
    "uts": null,
    "strain": null,
    "processes": [
      "arc melting: atmosphere: Ar, remelting times: 5"
    ],
    "test_type": "compressive",
    "test_temperature": "25 °C",
    "doi": "10.1016/j.ijrmhm.2023.106547"
  },
  {
    "composition": "CoFeMnNiMo0.2",
    "composition_type": "atomic",
    "phase": [
      "FCC"
    ],
    "ys": 288.0,
    "uts": null,
    "strain": null,
    "processes": [
      "arc melting: atmosphere: Ar",
      "homogenized: temperature: 1200 °C, duration: 4 h"
    ],
    "test_type": "compressive",
    "test_temperature": "25 °C",
    "doi": "10.1016/j.ijrmhm.2023.106499"
  },
  {
    "composition": "CoFeMnNiMo0.2Al0.3",
    "composition_type": "atomic",
    "phase": [
      "FCC",
      "BCC"
    ],
    "ys": 829.0,
    "uts": null,
    "strain": 57.6,
    "processes": [
      "arc melting: atmosphere: Ar",
      "homogenized: temperature: 1200 °C, duration: 4 h"
    ],
    "test_type": "compressive",
    "test_temperature": "25 °C",
    "doi": "10.1016/j.ijrmhm.2023.106499"
  },
  {
    "composition": "CoFeMnNiMo0.2Al0.4",
    "composition_type": "atomic",
    "phase": null,
    "ys": null,
    "uts": null,
    "strain": 42.1,
    "processes": [
      "arc melting: atmosphere: Ar",
      "homogenized: temperature: 1200 °C, duration: 4 h"
    ],
    "test_type": "compressive",
    "test_temperature": "25 °C",
    "doi": "10.1016/j.ijrmhm.2023.106499"
  },
  {
    "composition": "CoFeMnNiMo0.2Al0.5",
    "composition_type": "atomic",
    "phase": [
      "FCC",
      "BCC"
    ],
    "ys": 1869.0,
    "uts": null,
    "strain": 39.8,
    "processes": [
      "arc melting: atmosphere: Ar",
      "homogenized: temperature: 1200 °C, duration: 4 h"
    ],
    "test_type": "compressive",
    "test_temperature": "25 °C",
    "doi": "10.1016/j.ijrmhm.2023.106499"
  },
  {
    "composition": "Co20Cr20Mo20Ni20W20",
    "composition_type": "atomic",
    "phase": [
      "FCC",
      "BCC",
      "μ"
    ],
    "ys": 1839.0,
    "uts": 1903.0,
    "strain": 6.97,
    "processes": [
      "arc melting: atmosphere: Ar, remelting times: 5",
      "homogenized: temperature: 1230 °C, duration: 2 h, atmosphere: Ar",
      "quenching: medium: gas"
    ],
    "test_type": "compressive",
    "test_temperature": "25 °C",
    "doi": "10.1016/j.ijrmhm.2024.106576"
  },
  {
    "composition": "Co50Cr12.5Mo12.5Ni12.5W12.5",
    "composition_type": "atomic",
    "phase": [
      "FCC",
      "BCC",
      "μ"
    ],
    "ys": 747.0,
    "uts": 2485.0,
    "strain": 33.1,
    "processes": [
      "arc melting: atmosphere: Ar, remelting times: 5",
      "homogenized: temperature: 1230 °C, duration: 2 h, atmosphere: Ar",
      "quenching: medium: gas"
    ],
    "test_type": "compressive",
    "test_temperature": "25 °C",
    "doi": "10.1016/j.ijrmhm.2024.106576"
  },
  {
    "composition": "VFeCoNi",
    "composition_type": "atomic",
    "phase": [
      "L12"
    ],
    "ys": null,
    "uts": 28800.0,
    "strain": 16.0,
    "processes": null,
    "test_type": "tensile",
    "test_temperature": "25 °C",
    "doi": "10.1016/j.ijrmhm.2024.106715"
  },
  {
    "composition": "VFeCoNi",
    "composition_type": "atomic",
    "phase": null,
    "ys": null,
    "uts": 25220.0,
    "strain": 14.9,
    "processes": null,
    "test_type": "tensile",
