Repository: Sci-Extract/sisyphus

# Step through _sisyphus_ extraction process
Author: Soike Yuan  date: 1/12/2025

Prerequisite: Assumed that you have installed sisyphus on your machine and add .env file to your root path which contains API key. :shipit:

## Below is the file structure of the project,

```
├─ README.md                        
├─ pyproject.toml                   # Python project metadata and dependencies
├─ data/                            # Extracted data of high entropy alloys
├─ notebooks/                       # Jupyter notebooks
├─ db/                              # sql databases
├─ record/                          # record sql database
│─ sisyphus/

File: notebooks/heas_result.json (part 14 of 64)
[
    "test_temperature": "25 °C",
    "doi": "10.1016/j.ijrmhm.2024.106715"
  },
  {
    "composition": "CrFeCoNi",
    "composition_type": "atomic",
    "phase": null,
    "ys": null,
    "uts": 16730.0,
    "strain": 11.5,
    "processes": null,
    "test_type": "tensile",
    "test_temperature": "25 °C",
    "doi": "10.1016/j.ijrmhm.2024.106715"
  },
  {
    "composition": "NbMoTaW",
    "composition_type": "atomic",
    "phase": [
      "BCC"
    ],
    "ys": 251.0,
    "uts": null,
    "strain": null,
    "processes": [
      "powder mixing: duration: 8 h, method: rotary pendulum mixer",
      "cold isostatic pressing: pressure: 220 MPa, duration: 3 min",
      "vacuum sintering: temperature: 1800 °C, duration: 3 h",
      "furnace cooling"
    ],
    "test_type": "compressive",
    "test_temperature": "25 °C",
    "doi": "10.1016/j.ijrmhm.2025.107063"
  },
  {
    "composition": "NbMoTaW",
    "composition_type": "atomic",
    "phase": [
      "BCC"
    ],
    "ys": 3016.0,
    "uts": null,
    "strain": null,
    "processes": null,
    "test_type": "compressive",
    "test_temperature": "25 °C",
    "doi": "10.1016/j.ijrmhm.2025.107063"
  },
  {
    "composition": "CoCrFeNiMn",
    "composition_type": "atomic",
    "phase": [
      "FCC"
    ],
    "ys": null,
    "uts": 1987.0,
    "strain": null,
    "processes": [
      "mechanical alloying: duration: 60 h, ball size: not specified, ball to powder ratio: 15:1, rotation speed: 250 rpm",
      "spark plasma sintering: temperature: 800 °C, pressure: 50 MPa, duration: 10 min"
    ],
    "test_type": "compressive",
    "test_temperature": "25 °C",
    "doi": "10.1016/j.intermet.2014.08.008"
  },
  {
    "composition": "CoCrFeMnNi",
    "composition_type": "atomic",
    "phase": [
      "FCC"
    ],
    "ys": 160.0,
    "uts": null,
    "strain": 3.0,
    "processes": [
      "arc melting: atmosphere: not specified, remelting times: not specified",
      "homogenized: temperature: 1273 K, duration: 6 h, atmosphere: not specified",
      "cold rolled: reduction: not specified, temperature: room temperature"
    ],
    "test_type": "tensile",
    "test_temperature": "526.85 °C",
    "doi": "10.1016/j.intermet.2015.02.020"
  },
  {
    "composition": "CoCrFeMnNi",
    "composition_type": "atomic",
    "phase": [
      "FCC"
    ],
    "ys": 55.0,
    "uts": null,
    "strain": 2.1,
    "processes": [
      "arc melting: atmosphere: not specified, remelting times: not specified",
      "homogenized: temperature: 1273 K, duration: 6 h, atmosphere: not specified",
      "cold rolled: reduction: not specified, temperature: room temperature"
    ],
    "test_type": "tensile",
    "test_temperature": "726.85 °C",
    "doi": "10.1016/j.intermet.2015.02.020"
  },
  {
    "composition": "MoNbVTa0.5Cr1",
    "composition_type": "atomic",
    "phase": [
      "BCC"
    ],
    "ys": 2690.0,
    "uts": 3264.0,
    "strain": 18.25,
    "processes": [
      "mechanical alloying: duration: 60 h",
      "spark plasma sintering: temperature: 1500 °C, pressure: 40 MPa, duration: 10 min"
    ],
    "test_type": "compressive",
    "test_temperature": "25 °C",
    "doi": "10.1016/j.ijrmhm.2024.106857"
  },
  {
    "composition": "MoNbVTa0.5Cr0.75",
    "composition_type": "atomic",
    "phase": [
      "BCC"
    ],
    "ys": 3180.0,
    "uts": 3596.0,
    "strain": 15.52,
    "processes": [
      "mechanical alloying: duration: 60 h",
      "spark plasma sintering: temperature: 1500 °C, pressure: 40 MPa, duration: 10 min"
    ],
    "test_type": "compressive",
    "test_temperature": "25 °C",
    "doi": "10.1016/j.ijrmhm.2024.106857"
  },
  {
    "composition": "MoNbVTa0.5Cr0.5",
    "composition_type": "atomic",
    "phase": [
      "BCC"
    ],
    "ys": 3104.0,
    "uts": 3504.0,
    "strain": 17.21,
    "processes": [
      "mechanical alloying: duration: 60 h",
      "spark plasma sintering: temperature: 1500 °C, pressure: 40 MPa, duration: 10 min"
    ],
    "test_type": "compressive",
    "test_temperature": "25 °C",
    "doi": "10.1016/j.ijrmhm.2024.106857"
  },
  {
    "composition": "WNbMoTaV",
    "composition_type": "atomic",
    "phase": null,
    "ys": 2612.0,
    "uts": 3472.0,
    "strain": 18.0,
    "processes": [
      "mechanical alloying"
    ],
    "test_type": "compressive",
    "test_temperature": "25 °C",
    "doi": "10.1016/j.ijrmhm.2024.106857"
  },
  {
    "composition": "NbMoTaWVCr",
    "composition_type": "atomic",
    "phase": null,
    "ys": 3416.0,
    "uts": 3834.0,
    "strain": 7.6,
    "processes": [
      "mechanical alloying"
    ],
    "test_type": "compressive",
    "test_temperature": "25 °C",
    "doi": "10.1016/j.ijrmhm.2024.106857"
  },
  {
    "composition": "TiVNbMoTa",
    "composition_type": "atomic",
    "phase": null,
    "ys": 2208.0,
    "uts": 3238.0,
    "strain": 31.61,
    "processes": [
      "mechanical alloying"
    ],
    "test_type": "compressive",
    "test_temperature": "25 °C",
    "doi": "10.1016/j.ijrmhm.2024.106857"
  },
  {
    "composition": "WMoNbCrTi",
    "composition_type": "atomic",
    "phase": null,
    "ys": 2492.0,
    "uts": 2765.0,
    "strain": 9.8,
    "processes": [
      "mechanical alloying"
    ],
    "test_type": "compressive",
    "test_temperature": "25 °C",
    "doi": "10.1016/j.ijrmhm.2024.106857"
  },
  {
    "composition": "Nb42Mo20Ti13Cr12V12Ta1",
    "composition_type": "atomic",
    "phase": null,
    "ys": 2680.0,
    "uts": 3896.0,
    "strain": 5.2,
    "processes": [
      "mechanical alloying"
    ],
    "test_type": "compressive",
    "test_temperature": "25 °C",
    "doi": "10.1016/j.ijrmhm.2024.106857"
  },
  {
    "composition": "Al0.1CrNbVMo",
    "composition_type": "atomic",
    "phase": null,
    "ys": 2544.0,
    "uts": 3726.0,
    "strain": 20.57,
    "processes": [
      "mechanical alloying"
    ],
    "test_type": "compressive",
    "test_temperature": "25 °C",
    "doi": "10.1016/j.ijrmhm.2024.106857"
  },
  {
    "composition": "Nb25Mo25Ta25W25",
    "composition_type": "atomic",
    "phase": null,
    "ys": 2460.0,
    "uts": 3016.0,
    "strain": 16.8,
    "processes": [
      "mechanical alloying"
    ],
    "test_type": "compressive",
    "test_temperature": "25 °C",
    "doi": "10.1016/j.ijrmhm.2024.106857"
  },
  {
    "composition": "Ti8Nb23Mo23Ta23W23",
    "composition_type": "atomic",
    "phase": null,
    "ys": 2377.0,
    "uts": 3340.0,
    "strain": 26.3,
    "processes": [
      "mechanical alloying"
    ],
    "test_type": "compressive",
    "test_temperature": "25 °C",
    "doi": "10.1016/j.ijrmhm.2024.106857"
  },
  {
    "composition": "MoNbVTa0.5",
    "composition_type": "atomic",
    "phase": null,
    "ys": 1505.0,
    "uts": 1799.0,
    "strain": 10.55,
    "processes": [
      "arc melting"
    ],
    "test_type": "compressive",
    "test_temperature": "25 °C",
    "doi": "10.1016/j.ijrmhm.2024.106857"
  },
  {
    "composition": "MoNbVTa",
    "composition_type": "atomic",
    "phase": null,
    "ys": 1344.0,
    "uts": 1844.0,
    "strain": 13.96,
    "processes": [
      "arc melting"
    ],
    "test_type": "compressive",
    "test_temperature": "25 °C",
    "doi": "10.1016/j.ijrmhm.2024.106857"
  },
  {
    "composition": "WNbMoTaZr",
    "composition_type": "atomic",
    "phase": null,
    "ys": 1618.0,
    "uts": 2439.0,
    "strain": 20.0,
    "processes": [
      "arc melting"
    ],
    "test_type": "compressive",
    "test_temperature": "25 °C",
    "doi": "10.1016/j.ijrmhm.2024.106857"
  },
  {
    "composition": "MoTaNbTiZr",
    "composition_type": "atomic",
    "phase": null,
    "ys": 1708.0,
    "uts": 1998.0,
    "strain": 19.35,
    "processes": [
      "arc melting"
    ],
    "test_type": "compressive",
    "test_temperature": "25 °C",
    "doi": "10.1016/j.ijrmhm.2024.106857"
  },
  {
    "composition": "TiMoNbTaWCr",
    "composition_type": "atomic",
    "phase": null,
    "ys": 1988.0,
    "uts": 2326.0,
    "strain": 23.78,
    "processes": [
      "arc melting"
    ],
    "test_type": "compressive",
    "test_temperature": "25 °C",
    "doi": "10.1016/j.ijrmhm.2024.106857"
  },
  {
    "composition": "Hf0.5Mo0.5NbTiZrB0.9",
    "composition_type": "atomic",
    "phase": null,
    "ys": 1851.0,
    "uts": 2181.0,
    "strain": 12.0,
    "processes": [
      "arc melting"
    ],
    "test_type": "compressive",
    "test_temperature": "25 °C",
    "doi": "10.1016/j.ijrmhm.2024.106857"
  },
  {
    "composition": "Ti20Zr20Hf20Be20Cu20",
    "composition_type": "atomic",
    "phase": [
      "amorphous"
    ],
    "ys": 1889.0,
    "uts": 1995.0,
    "strain": 2.2,
    "processes": [
      "arc melting: atmosphere: Ar, remelting times: 4",
      "copper mold casting"
    ],
    "test_type": "compressive",
    "test_temperature": "25 °C",
    "doi": "10.1016/j.intermet.2015.02.011"
  },
  {
    "composition": "Ti16.7Zr16.7Hf16.7Be16.7Cu16.7Ni16.7",
    "composition_type": "atomic",
    "phase": null,
    "ys": 1943.0,
    "uts": 2064.0,
    "strain": 0.6,
    "processes": null,
    "test_type": "compressive",
    "test_temperature": "25 °C",
    "doi": "10.1016/j.intermet.2015.02.011"
  },
  {
    "composition": "Ti20Zr20Cu20Ni20Be20",
    "composition_type": "atomic",
    "phase": null,
    "ys": null,
    "uts": 2315.0,
    "strain": 0.0,
    "processes": null,
    "test_type": "compressive",
    "test_temperature": "25 °C",
    "doi": "10.1016/j.intermet.2015.02.011"
  },
  {
    "composition": "Ti20Zr20Hf20Cu20Ni20",
    "composition_type": "atomic",
    "phase": null,
    "ys": null,
    "uts": 1920.0,
    "strain": 0.3,
    "processes": null,
    "test_type": "compressive",
    "test_temperature": "25 °C",
    "doi": "10.1016/j.intermet.2015.02.011"
  },
  {
    "composition": "Pd20Pt20Cu20Ni20P20",
    "composition_type": "atomic",
    "phase": null,
    "ys": null,
    "uts": null,
    "strain": null,
    "processes": null,
    "test_type": "compressive",
    "test_temperature": "25 °C",
    "doi": "10.1016/j.intermet.2015.02.011"
  },
  {
    "composition": "Sr20Ca20Yb20Mg20Zn20",
    "composition_type": "atomic",
    "phase": null,
    "ys": null,
    "uts": null,
    "strain": null,
    "processes": null,
    "test_type": "compressive",
    "test_temperature": "25 °C",
    "doi": "10.1016/j.intermet.2015.02.011"
  },
  {
    "composition": "CoCrFeNiMn",
    "composition_type": "atomic",
    "phase": [
      "fcc"
    ],
    "ys": 440.0,
    "uts": 440.0,
    "strain": 71.0,
    "processes": [
      "arc melting: atmosphere: Ar, remelting times: 5",
      "homogenized: temperature: 1000 °C, duration: 24 h, atmosphere: vacuumed quartz tubes with titanium chips",
      "annealed: temperature: 1000 °C, duration: 1 h, atmosphere: vacuumed quartz tubes with titanium chips"
    ],
    "test_type": "tensile",
    "test_temperature": "25 °C",
    "doi": "10.1016/j.intermet.2014.12.004"
  },
  {
    "composition": "CoCrFeNiMn",
    "composition_type": "atomic",
    "phase": [
      "fcc"
    ],
    "ys": null,
    "uts": 1500.0,
    "strain": 12.0,
    "processes": [
      "arc melting: atmosphere: Ar, remelting times: 5",
      "homogenized: temperature: 1000 °C, duration: 24 h, atmosphere: vacuumed quartz tubes with titanium chips",
      "annealed: temperature: 1000 °C, duration: 1 h, atmosphere: vacuumed quartz tubes with titanium chips",
      "cold rolled: reduction: 80%, temperature: 77 K"
    ],
    "test_type": "tensile",
    "test_temperature": "25 °C",
    "doi": "10.1016/j.intermet.2014.12.004"
  },
  {
    "composition": "CoCrFeNiMn",
    "composition_type": "atomic",
    "phase": [
      "fcc"
    ],
    "ys": null,
    "uts": 1200.0,
    "strain": 14.0,
    "processes": [
      "arc melting: atmosphere: Ar, remelting times: 5",
      "homogenized: temperature: 1000 °C, duration: 24 h, atmosphere: vacuumed quartz tubes with titanium chips",
      "annealed: temperature: 1000 °C, duration: 1 h, atmosphere: vacuumed quartz tubes with titanium chips",
      "cold rolled: reduction: 80%, temperature: 293 K"
    ],
    "test_type": "tensile",
    "test_temperature": "25 °C",
    "doi": "10.1016/j.intermet.2014.12.004"
  },
  {
    "composition": "Mo0.5NbHf0.5ZrTi",
    "composition_type": "atomic",
    "phase": [
      "BCC"
    ],
    "ys": 1176.0,
    "uts": 1538.0,
    "strain": 24.61,
    "processes": null,
    "test_type": "compressive",
    "test_temperature": "25 °C",
    "doi": "10.1016/j.intermet.2015.09.011"
  },
  {
    "composition": "Mo0.5NbHf0.5ZrTiC0.1",
    "composition_type": "atomic",
    "phase": [
      "BCC",
      "MC-typed carbide"
    ],
    "ys": 1183.0,
    "uts": 2139.0,
    "strain": 38.39,
    "processes": [
      "arc melting: atmosphere: Ar, remelting times: 5"
    ],
    "test_type": "compressive",
    "test_temperature": "25 °C",
    "doi": "10.1016/j.intermet.2015.09.011"
  },
  {
    "composition": "Mo0.5NbHf0.5ZrTiC0.3",
    "composition_type": "atomic",
    "phase": [
      "BCC",
      "MC-typed carbide"
    ],
    "ys": 1201.0,
    "uts": 1965.0,
    "strain": 32.62,
    "processes": [
      "arc melting: atmosphere: Ar, remelting times: 5"
    ],
    "test_type": "compressive",
    "test_temperature": "25 °C",
    "doi": "10.1016/j.intermet.2015.09.011"
  },
  {
    "composition": "Al0.1CoCrFeNi",
    "composition_type": "atomic",
    "phase": [
      "FCC"
    ],
    "ys": 250.0,
    "uts": 635.0,
    "strain": 58.5,
    "processes": [
      "levitation melting: atmosphere: Ar, remelting times: 4",
      "forged: temperature: 1050 °C"
    ],
    "test_type": "tensile",
    "test_temperature": "25 °C",
    "doi": "10.1016/j.intermet.2015.11.002"
  },
  {
    "composition": "Al0.1CoCrFeNi",
    "composition_type": "atomic",
    "phase": [
      "FCC"
    ],
    "ys": 412.0,
    "uts": 1042.0,
    "strain": 81.6,
    "processes": [
      "levitation melting: atmosphere: Ar, remelting times: 4",
      "forged: temperature: 1050 °C"
    ],
    "test_type": "tensile",
    "test_temperature": "-196 °C",
    "doi": "10.1016/j.intermet.2015.11.002"
  },
  {
    "composition": "Al0.3CoCrFeNi",
    "composition_type": "atomic",
    "phase": [
      "FCC"
    ],
    "ys": 220.0,
    "uts": 620.0,
    "strain": 58.4,
    "processes": [
      "levitation melting: atmosphere: Ar, remelting times: 4",
      "forged: temperature: 1050 °C"
    ],
    "test_type": "tensile",
    "test_temperature": "25 °C",
    "doi": "10.1016/j.intermet.2015.11.002"
  },
  {
    "composition": "Al0.3CoCrFeNi",
    "composition_type": "atomic",
    "phase": [
      "FCC"
    ],
    "ys": 515.0,
    "uts": 1010.0,
    "strain": 68.0,
    "processes": [
      "levitation melting: atmosphere: Ar, remelting times: 4",
      "forged: temperature: 1050 °C"
    ],
    "test_type": "tensile",
    "test_temperature": "-196 °C",
    "doi": "10.1016/j.intermet.2015.11.002"
  },
  {
    "composition": "FeNiCoCu",
    "composition_type": "atomic",
    "phase": [
      "FCC",
      "Cu-rich phase"
    ],
    "ys": 567.0,
    "uts": 642.0,
    "strain": 24.0,
    "processes": [
      ": atmosphere: , remelting times: 4",
      "high pressure torsion: pressure: 5 GPa, turns: 0, rotation speed: 1.0 rpm"
    ],
    "test_type": "tensile",
    "test_temperature": "25 °C",
    "doi": "10.1016/j.intermet.2016.05.008"
  },
  {
    "composition": "FeNiCoCu",
    "composition_type": "atomic",
    "phase": [
      "FCC",
      "Cu-rich phase",
      "BCC"
    ],
    "ys": 1149.0,
    "uts": 1402.0,
    "strain": 16.7,
    "processes": [
      ": atmosphere: , remelting times: 4",
      "high pressure torsion: pressure: 5 GPa, turns: 10, rotation speed: 1.0 rpm"
    ],
    "test_type": "tensile",
    "test_temperature": "25 °C",
    "doi": "10.1016/j.intermet.2016.05.008"
  },
  {
    "composition": "(FeNiCoCu)86Ti7Al7",
    "composition_type": "atomic",
    "phase": [
      "FCC",
      "intermetallic phases"
    ],
    "ys": 1009.0,
    "uts": null,
    "strain": 1.0,
    "processes": [
      ": atmosphere: , remelting times: 4",
      "high pressure torsion: pressure: 5 GPa, turns: 0, rotation speed: 1.0 rpm"
    ],
    "test_type": "tensile",
    "test_temperature": "25 °C",
    "doi": "10.1016/j.intermet.2016.05.008"
  },
  {
    "composition": "(FeNiCoCu)86Ti7Al7",
    "composition_type": "atomic",
    "phase": [
      "FCC",
      "intermetallic phases"
    ],
    "ys": 1477.0,
    "uts": 1849.0,
    "strain": 4.4,
    "processes": [
      ": atmosphere: , remelting times: 4",
      "high pressure torsion: pressure: 5 GPa, turns: 10, rotation speed: 1.0 rpm"
    ],
    "test_type": "tensile",
    "test_temperature": "25 °C",
    "doi": "10.1016/j.intermet.2016.05.008"
  },
  {
    "composition": "FeCoCrNi",
    "composition_type": "atomic",
    "phase": [
      "fcc"
    ],
    "ys": 359.0,
    "uts": 712.5,
    "strain": 56.0,
    "processes": [
      "induction melting: atmosphere: vacuum",
      "gas atomization: pressure: 4 MPa, gas: Ar",
      "powder hot extrusion: pre-heating temperature: 1473 K, duration: 60 min, extrusion ratio: 9.5, velocity: ~10 mm/s",
      "cooling: medium: air"
    ],
    "test_type": "tensile",
    "test_temperature": "25 °C",
    "doi": "10.1016/j.intermet.2016.05.006"
  },
  {
    "composition": "FeCoCrNi",
    "composition_type": "atomic",
    "phase": null,
    "ys": 205.0,
    "uts": 580.0,
    "strain": 70.3,
    "processes": [
      "casting",
      "cold rolling"
    ],
    "test_type": "tensile",
    "test_temperature": "25 °C",
    "doi": "10.1016/j.intermet.2016.05.006"
  },
  {
    "composition": "FeCoCrNi",
    "composition_type": "atomic",
    "phase": null,
    "ys": 165.0,
    "uts": 400.0,
    "strain": 68.0,
    "processes": [
      "drop casting"
    ],
    "test_type": "tensile",
    "test_temperature": "25 °C",
    "doi": "10.1016/j.intermet.2016.05.006"
  },
  {
    "composition": "Fe70.04Mn28Al1.6Si0.28C0.08",
    "composition_type": "atomic",
    "phase": null,
    "ys": 325.0,
    "uts": 495.0,
    "strain": 64.0,
    "processes": null,
    "test_type": "tensile",
    "test_temperature": "25 °C",
    "doi": "10.1016/j.intermet.2016.05.006"
  },
  {
    "composition": "Fe73.03Mn25Al1.6Si0.24Nb0.05C0.08",
    "composition_type": "atomic",
    "phase": null,
    "ys": 375.5,
    "uts": 538.0,
    "strain": 61.0,
    "processes": null,
    "test_type": "tensile",
    "test_temperature": "25 °C",
    "doi": "10.1016/j.intermet.2016.05.006"
  },
  {
    "composition": "Fe68.25Mn27Al4.1Si0.52Nb0.05C0.08",
    "composition_type": "atomic",
    "phase": null,
    "ys": 383.0,
    "uts": 548.0,
    "strain": 61.0,
    "processes": null,
    "test_type": "tensile",
    "test_temperature": "25 °C",
    "doi": "10.1016/j.intermet.2016.05.006"
  },
  {
    "composition": "Fe36Ni18Mn33Al13",
    "composition_type": "atomic",
    "phase": [
      "f.c.c.",
      "B2"
    ],
    "ys": 270.0,
    "uts": 578.0,
    "strain": 22.8,
    "processes": [
      "arc melting: atmosphere: Ar, remelting times: 3"
    ],
    "test_type": "tensile",
    "test_temperature": "25 °C",
    "doi": "10.1016/j.intermet.2016.06.001"
  },
  {
    "composition": "Fe36Ni18Mn33Al13Ti2",
    "composition_type": "atomic",
    "phase": [
      "f.c.c.",
      "B2"
    ],
    "ys": 532.0,
    "uts": 876.0,
    "strain": 13.9,
    "processes": [
      "arc melting: atmosphere: Ar, remelting times: 3"
    ],
    "test_type": "tensile",
    "test_temperature": "25 °C",
    "doi": "10.1016/j.intermet.2016.06.001"
  },
  {
    "composition": "Fe36Ni18Mn33Al13Ti2",
    "composition_type": "atomic",
    "phase": [
      "f.c.c.",
      "B2"
    ],
    "ys": 563.0,
    "uts": 891.0,
    "strain": 13.7,
    "processes": [
      "arc melting: atmosphere: Ar, remelting times: 3",
      "annealed: temperature: 823 K, duration: 24 h, atmosphere: air",
      "cooling: medium: air, rate: slow"
    ],
    "test_type": "tensile",
    "test_temperature": "25 °C",
    "doi": "10.1016/j.intermet.2016.06.001"
  },
  {
    "composition": "Fe36Ni18Mn33Al13Ti4",
    "composition_type": "atomic",
    "phase": [
      "f.c.c.",
      "B2"
    ],
    "ys": 953.0,
    "uts": 1145.0,
    "strain": 2.3,
    "processes": [
      "arc melting: atmosphere: Ar, remelting times: 3"
    ],
    "test_type": "tensile",
    "test_temperature": "25 °C",
    "doi": "10.1016/j.intermet.2016.06.001"
  },
  {
    "composition": "Fe36Ni18Mn33Al13Ti4",
    "composition_type": "atomic",
    "phase": [
      "f.c.c.",
      "B2"
    ],
    "ys": 996.0,
    "uts": 1144.0,
    "strain": 1.1,
    "processes": [
      "arc melting: atmosphere: Ar, remelting times: 3",
      "annealed: temperature: 823 K, duration: 24 h, atmosphere: air",
      "cooling: medium: air, rate: slow"
    ],
    "test_type": "tensile",
    "test_temperature": "25 °C",
    "doi": "10.1016/j.intermet.2016.06.001"
  },
  {
    "composition": "Fe36Ni18Mn33Al13Ti4",
    "composition_type": "atomic",
    "phase": [
      "f.c.c.",
      "B2"
    ],
    "ys": 511.0,
    "uts": 790.0,
    "strain": 5.6,
    "processes": [
      "arc melting: atmosphere: Ar, remelting times: 3",
      "annealed: temperature: 1173 K, duration: 20 h, atmosphere: air",
      "cooling: medium: air, rate: slow"
    ],
    "test_type": "tensile",
    "test_temperature": "25 °C",
    "doi": "10.1016/j.intermet.2016.06.001"
  },
  {
    "composition": "Al0.1CoCrFeNi",
    "composition_type": "atomic",
    "phase": [
      "FCC"
    ],
    "ys": 167.0,
    "uts": 895.0,
    "strain": 60.0,
    "processes": [
      "cold rolled: reduction: 75%, temperature: not specified",
      "annealed: temperature: 1273 K, duration: 24 h, atmosphere: not specified"
    ],
    "test_type": "tensile",
    "test_temperature": "25 °C",
    "doi": "10.1016/j.intermet.2016.12.016"
  },
  {
    "composition": "Al0.1CoCrFeNi",
    "composition_type": "atomic",
    "phase": [
      "FCC"
    ],
    "ys": 140.0,
    "uts": 798.0,
    "strain": 49.0,
    "processes": [
      "cold rolled: reduction: 75%, temperature: not specified",
      "annealed: temperature: 1273 K, duration: 24 h, atmosphere: not specified"
    ],
    "test_type": "tensile",
    "test_temperature": "473 K",
    "doi": "10.1016/j.intermet.2016.12.016"
  },
  {
    "composition": "Al0.1CoCrFeNi",
    "composition_type": "atomic",
    "phase": [
      "FCC"
    ],
    "ys": 124.0,
    "uts": 717.0,
    "strain": 52.0,
    "processes": [
      "cold rolled: reduction: 75%, temperature: not specified",
      "annealed: temperature: 1273 K, duration: 24 h, atmosphere: not specified"
    ],
    "test_type": "tensile",
    "test_temperature": "573 K",
    "doi": "10.1016/j.intermet.2016.12.016"
  },
  {
    "composition": "Al0.1CoCrFeNi",
    "composition_type": "atomic",
    "phase": [
      "FCC"
    ],
    "ys": 129.0,
    "uts": 686.0,
    "strain": 49.0,
    "processes": [
      "cold rolled: reduction: 75%, temperature: not specified",
      "annealed: temperature: 1273 K, duration: 24 h, atmosphere: not specified"
    ],
    "test_type": "tensile",
    "test_temperature": "673 K",
    "doi": "10.1016/j.intermet.2016.12.016"
  },
  {
    "composition": "FeCoNiCrTi1Al4",
    "composition_type": "atomic",
    "phase": [
      "FCC",
      "Ni3(Ti,Al)"
    ],
    "ys": null,
    "uts": null,
    "strain": null,
    "processes": [
      "arc melting: atmosphere: , remelting times: 6",
      "drop-cast: mold: copper, dimension: 10 × 10 × 60 mm3",
      "homogenized: temperature: 1200 °C, duration: 4 h, atmosphere: ",
      "cold rolled: reduction: 30%, temperature: ",
      "recrystallization: temperature: 1000 °C, duration: 2 h",
      "aged: temperature: 800 °C, duration: 18 h, atmosphere: "
    ],
    "test_type": "tensile",
    "test_temperature": "25 °C",
    "doi": "10.1016/j.intermet.2016.09.005"
  },
  {
    "composition": "FeCoNiCrTi2Al4",
    "composition_type": "atomic",
    "phase": [
      "FCC",
      "Ni3(Ti,Al)"
    ],
    "ys": null,
    "uts": null,
    "strain": null,
    "processes": [
      "arc melting: atmosphere: , remelting times: 6",
      "drop-cast: mold: copper, dimension: 10 × 10 × 60 mm3",
      "homogenized: temperature: 1200 °C, duration: 4 h, atmosphere: ",
      "cold rolled: reduction: 30%, temperature: ",
      "recrystallization: temperature: 1000 °C, duration: 2 h",
      "aged: temperature: 800 °C, duration: 18 h, atmosphere: "
    ],
    "test_type": "tensile",
    "test_temperature": "25 °C",
    "doi": "10.1016/j.intermet.2016.09.005"
  },
  {
    "composition": "FeCoNiCrTi3Al6",
    "composition_type": "atomic",
    "phase": [
      "FCC",
      "Ni3(Ti,Al)",
      "(Ni,Co)2TiAl"
    ],
    "ys": null,
    "uts": null,
    "strain": null,
    "processes": [
      "arc melting: atmosphere: , remelting times: 6",
      "drop-cast: mold: copper, dimension: 10 × 10 × 60 mm3",
      "homogenized: temperature: 1200 °C, duration: 4 h, atmosphere: ",
      "cold rolled: reduction: 30%, temperature: ",
      "recrystallization: temperature: 1000 °C, duration: 2 h",
      "aged: temperature: 800 °C, duration: 18 h, atmosphere: "
    ],
    "test_type": "tensile",
    "test_temperature": "25 °C",
    "doi": "10.1016/j.intermet.2016.09.005"
  },
  {
    "composition": "FeCoNiCrTi3Al9",
    "composition_type": "atomic",
    "phase": [
      "FCC",
      "Ni3(Ti,Al)",
      "(Ni,Co)2TiAl"
    ],
    "ys": null,
    "uts": null,
    "strain": null,
    "processes": [
      "arc melting: atmosphere: , remelting times: 6",
      "drop-cast: mold: copper, dimension: 10 × 10 × 60 mm3",
      "homogenized: temperature: 1200 °C, duration: 4 h, atmosphere: ",
      "cold rolled: reduction: 30%, temperature: ",
      "recrystallization: temperature: 1000 °C, duration: 2 h",
      "aged: temperature: 800 °C, duration: 18 h, atmosphere: "
    ],
    "test_type": "tensile",
    "test_temperature": "25 °C",
    "doi": "10.1016/j.intermet.2016.09.005"
  },
  {
    "composition": "FeCoNiCrTi1Al4",
    "composition_type": "atomic",
    "phase": [
      "FCC",
      "Ni3(Ti,Al)"
    ],
    "ys": null,
    "uts": 126.0,
    "strain": null,
    "processes": [
      "arc melting: atmosphere: , remelting times: 6",
      "drop-cast: mold: copper, dimension: 10 × 10 × 60 mm3",
      "homogenized: temperature: 1200 °C, duration: 4 h, atmosphere: ",
      "cold rolled: reduction: 30%, temperature: ",
      "recrystallization: temperature: 1000 °C, duration: 2 h",
      "aged: temperature: 800 °C, duration: 18 h, atmosphere: "
    ],
    "test_type": "tensile",
    "test_temperature": "25 °C",
    "doi": "10.1016/j.intermet.2016.09.005"
  },
  {
    "composition": "FeCoNiCrTi2Al4",
    "composition_type": "atomic",
    "phase": [
      "FCC",
      "Ni3(Ti,Al)"
    ],
    "ys": null,
    "uts": 281.0,
    "strain": null,
    "processes": [
      "arc melting: atmosphere: , remelting times: 6",
      "drop-cast: mold: copper, dimension: 10 × 10 × 60 mm3",
      "homogenized: temperature: 1200 °C, duration: 4 h, atmosphere: ",
      "cold rolled: reduction: 30%, temperature: ",
      "recrystallization: temperature: 1000 °C, duration: 2 h",
      "aged: temperature: 800 °C, duration: 18 h, atmosphere: "
    ],
    "test_type": "tensile",
    "test_temperature": "25 °C",
    "doi": "10.1016/j.intermet.2016.09.005"
  },
  {
    "composition": "FeCoNiCrTi2Al4",
    "composition_type": "atomic",
    "phase": [
      "FCC",
      "Ni3(Ti,Al)"
    ],
    "ys": null,
    "uts": 983.0,
    "strain": null,
    "processes": [
      "arc melting: atmosphere: , remelting times: 6",
      "drop-cast: mold: copper, dimension: 10 × 10 × 60 mm3",
      "homogenized: temperature: 1200 °C, duration: 4 h, atmosphere: ",
      "cold rolled: reduction: 30%, temperature: ",
      "recrystallization: temperature: 1000 °C, duration: 2 h",
      "aged: temperature: 700 °C, duration: 8 h, atmosphere: "
    ],
    "test_type": "tensile",
    "test_temperature": "25 °C",
    "doi": "10.1016/j.intermet.2016.09.005"
  },
  {
    "composition": "TiNbMoTaW",
    "composition_type": "atomic",
    "phase": [
      "BCC"
    ],
    "ys": 1343.0,
    "uts": 2005.0,
    "strain": 14.1,
    "processes": [
      "arc melting: atmosphere: , remelting times: 5"
    ],
    "test_type": "compressive",
    "test_temperature": "25 °C",
    "doi": "10.1016/j.intermet.2017.01.007"
  },
  {
    "composition": "TiNbMoTaW",
    "composition_type": "atomic",
    "phase": [
      "BCC"
    ],
    "ys": 689.0,
    "uts": 1681.0,
    "strain": 35.4,
    "processes": [
      "arc melting: atmosphere: , remelting times: 5"
    ],
    "test_type": "compressive",
    "test_temperature": "600 °C",
    "doi": "10.1016/j.intermet.2017.01.007"
  },
  {
    "composition": "TiNbMoTaW",
    "composition_type": "atomic",
    "phase": [
      "BCC"
    ],
    "ys": 674.0,
    "uts": 1618.0,
    "strain": 46.6,
    "processes": [
      "arc melting: atmosphere: , remelting times: 5"
    ],
    "test_type": "compressive",
    "test_temperature": "800 °C",
    "doi": "10.1016/j.intermet.2017.01.007"
  },
  {
    "composition": "TiNbMoTaW",
    "composition_type": "atomic",
    "phase": [
      "BCC"
    ],
    "ys": 620.0,
    "uts": 1426.0,
    "strain": 35.5,
    "processes": [
      "arc melting: atmosphere: , remelting times: 5"
    ],
    "test_type": "compressive",
    "test_temperature": "1000 °C",
    "doi": "10.1016/j.intermet.2017.01.007"
  },
  {
    "composition": "TiNbMoTaW",
    "composition_type": "atomic",
    "phase": [
      "BCC"
    ],
    "ys": 586.0,
    "uts": 814.0,
    "strain": 10.2,
    "processes": [
      "arc melting: atmosphere: , remelting times: 5"
    ],
    "test_type": "compressive",
    "test_temperature": "1200 °C",
    "doi": "10.1016/j.intermet.2017.01.007"
  },
  {
    "composition": "TiVNbMoTaW",
    "composition_type": "atomic",
    "phase": [
      "BCC"
    ],
    "ys": 1515.0,
    "uts": 2135.0,
    "strain": 10.6,
    "processes": [
      "arc melting: atmosphere: , remelting times: 5"
    ],
    "test_type": "compressive",
    "test_temperature": "25 °C",
    "doi": "10.1016/j.intermet.2017.01.007"
  },
  {
    "composition": "TiVNbMoTaW",
    "composition_type": "atomic",
    "phase": [
      "BCC"
    ],
    "ys": 973.0,
    "uts": 1590.0,
    "strain": 18.8,
    "processes": [
      "arc melting: atmosphere: , remelting times: 5"
    ],
    "test_type": "compressive",
    "test_temperature": "600 °C",
    "doi": "10.1016/j.intermet.2017.01.007"
  },
  {
    "composition": "TiVNbMoTaW",
    "composition_type": "atomic",
    "phase": [
      "BCC"
    ],
    "ys": 791.3,
    "uts": 1180.0,
    "strain": 9.4,
    "processes": [
      "arc melting: atmosphere: , remelting times: 5"
    ],
    "test_type": "compressive",
    "test_temperature": "800 °C",
    "doi": "10.1016/j.intermet.2017.01.007"
  },
  {
    "composition": "TiVNbMoTaW",
    "composition_type": "atomic",
    "phase": [
      "BCC"
    ],
    "ys": 752.8,
    "uts": 1105.0,
    "strain": 23.7,
    "processes": [
      "arc melting: atmosphere: , remelting times: 5"
    ],
    "test_type": "compressive",
    "test_temperature": "1000 °C",
    "doi": "10.1016/j.intermet.2017.01.007"
  },
  {
    "composition": "TiVNbMoTaW",
    "composition_type": "atomic",
    "phase": [
      "BCC"
    ],
    "ys": 659.0,
    "uts": 696.0,
    "strain": 8.4,
    "processes": [
      "arc melting: atmosphere: , remelting times: 5"
    ],
    "test_type": "compressive",
    "test_temperature": "1200 °C",
    "doi": "10.1016/j.intermet.2017.01.007"
  },
  {
    "composition": "NbMoTaW",
    "composition_type": "atomic",
    "phase": [
      "BCC"
    ],
    "ys": 1058.0,
    "uts": 1211.0,
    "strain": 2.6,
    "processes": null,
    "test_type": "compressive",
    "test_temperature": "25 °C",
    "doi": "10.1016/j.intermet.2017.01.007"
  },
  {
    "composition": "NbMoTaW",
    "composition_type": "atomic",
    "phase": [
      "BCC"
    ],
    "ys": 561.0,
    "uts": null,
    "strain": 20.0,
    "processes": null,
    "test_type": "compressive",
    "test_temperature": "600 °C",
    "doi": "10.1016/j.intermet.2017.01.007"
  },
  {
    "composition": "NbMoTaW",
    "composition_type": "atomic",
    "phase": [
      "BCC"
    ],
    "ys": 552.0,
    "uts": null,
    "strain": 20.0,
    "processes": null,
    "test_type": "compressive",
    "test_temperature": "800 °C",
    "doi": "10.1016/j.intermet.2017.01.007"
  },
  {
    "composition": "NbMoTaW",
    "composition_type": "atomic",
    "phase": [
      "BCC"
    ],
    "ys": 548.0,
    "uts": 1008.0,
    "strain": 20.0,
    "processes": null,
    "test_type": "compressive",
    "test_temperature": "1000 °C",
    "doi": "10.1016/j.intermet.2017.01.007"
  },
  {
    "composition": "NbMoTaW",
    "composition_type": "atomic",
    "phase": [
      "BCC"
    ],
    "ys": 506.0,
    "uts": 803.0,
    "strain": 20.0,
    "processes": null,
    "test_type": "compressive",
    "test_temperature": "1200 °C",
    "doi": "10.1016/j.intermet.2017.01.007"
  },
  {
    "composition": "VNbMoTaW",
    "composition_type": "atomic",
    "phase": [
      "BCC"
    ],
    "ys": 1246.0,
    "uts": 1270.0,
    "strain": 1.7,
    "processes": null,
    "test_type": "compressive",
    "test_temperature": "25 °C",
    "doi": "10.1016/j.intermet.2017.01.007"
  },
  {
    "composition": "VNbMoTaW",
    "composition_type": "atomic",
    "phase": [
      "BCC"
    ],
    "ys": 862.0,
    "uts": 1597.0,
    "strain": 13.0,
    "processes": null,
    "test_type": "compressive",
    "test_temperature": "600 °C",
    "doi": "10.1016/j.intermet.2017.01.007"
  },
  {
    "composition": "VNbMoTaW",
    "composition_type": "atomic",
    "phase": [
      "BCC"
    ],
    "ys": 846.0,
    "uts": 1536.0,
    "strain": 16.0,
    "processes": null,
    "test_type": "compressive",
    "test_temperature": "800 °C",
    "doi": "10.1016/j.intermet.2017.01.007"
  },
  {
    "composition": "VNbMoTaW",
    "composition_type": "atomic",
    "phase": [
      "BCC"
    ],
    "ys": 842.0,
    "uts": 1454.0,
    "strain": 19.0,
    "processes": null,
    "test_type": "compressive",
    "test_temperature": "1000 °C",
    "doi": "10.1016/j.intermet.2017.01.007"
  },
  {
    "composition": "VNbMoTaW",
    "composition_type": "atomic",
    "phase": [
      "BCC"
    ],
    "ys": 735.0,
    "uts": 943.0,
    "strain": 8.0,
    "processes": null,
    "test_type": "compressive",
    "test_temperature": "1200 °C",
    "doi": "10.1016/j.intermet.2017.01.007"
  },
  {
    "composition": "CoCrFeMnNi",
    "composition_type": "atomic",
    "phase": [
      "FCC"
    ],
    "ys": 1180.0,
    "uts": 2660.0,
    "strain": 34.5,
    "processes": [
      "mechanical alloying: duration: 35 h, ball size: not specified, ball to powder ratio: 10:1, rotation speed: 200 rpm",
      "hot isostatic pressing: pressure: 150 bar, temperature: 1000 °C, duration: 15 min"
    ],
    "test_type": "compressive",
    "test_temperature": "25 °C",
    "doi": "10.1016/j.intermet.2017.03.019"
  },
  {
    "composition": "CoCrFeMnNi-5%Al2O3",
    "composition_type": "atomic",
    "phase": [
      "FCC"
    ],
    "ys": 1600.0,
    "uts": 1930.0,
    "strain": 6.8,
    "processes": [
      "mechanical alloying: duration: 35 h, ball size: not specified, ball to powder ratio: 10:1, rotation speed: 200 rpm",
      "hot isostatic pressing: pressure: 150 bar, temperature: 1000 °C, duration: 15 min"
    ],
    "test_type": "compressive",
    "test_temperature": "25 °C",
    "doi": "10.1016/j.intermet.2017.03.019"
  },
  {
    "composition": "CoCrCuFeNi",
    "composition_type": "atomic",
    "phase": null,
    "ys": null,
    "uts": null,
    "strain": null,
    "processes": [
      "arc melting: atmosphere: Ar, remelting times: 4",
      "induction melting: atmosphere: Ar"
    ],
    "test_type": "tensile",
    "test_temperature": "25 °C",
    "doi": "10.1016/j.intermet.2017.03.021"
  },
  {
    "composition": "Ni",
    "composition_type": "atomic",
    "phase": [
      "fcc"
    ],
    "ys": 59.0,
    "uts": null,
    "strain": null,
    "processes": null,
    "test_type": "tensile",
    "test_temperature": "25 °C",
    "doi": "10.1016/j.intermet.2017.03.011"
  },
  {
    "composition": "NiCo",
    "composition_type": "atomic",
    "phase": [
      "fcc"
    ],
    "ys": 110.0,
    "uts": null,
    "strain": null,
    "processes": [
      "arc melting",
      "drop casting",
      "homogenization",
      "cold rolling",
      "annealing"
    ],
    "test_type": "tensile",
    "test_temperature": "25 °C",
    "doi": "10.1016/j.intermet.2017.03.011"
  },
  {
    "composition": "NiFe",
    "composition_type": "atomic",
    "phase": [
      "fcc"
    ],
    "ys": 187.0,
    "uts": null,
    "strain": null,
    "processes": [
      "arc melting",
      "drop casting",
      "homogenization",
      "cold rolling",
      "annealing"
    ],
    "test_type": "tensile",
    "test_temperature": "25 °C",
    "doi": "10.1016/j.intermet.2017.03.011"
  },
  {
    "composition": "NiCoMn",
    "composition_type": "atomic",
    "phase": [
      "fcc"
    ],
    "ys": 230.0,
    "uts": null,
    "strain": null,
    "processes": [
      "arc melting",
      "drop casting",
      "homogenization",
      "cold rolling",
      "annealing"
    ],
    "test_type": "tensile",
    "test_temperature": "25 °C",
    "doi": "10.1016/j.intermet.2017.03.011"
  },
  {
    "composition": "NiFeMn",
    "composition_type": "atomic",
    "phase": [
      "fcc"
    ],
    "ys": 229.0,
    "uts": null,
    "strain": null,
    "processes": [
      "arc melting",
      "drop casting",
      "homogenization",
      "cold rolling",
      "annealing"
    ],
    "test_type": "tensile",
    "test_temperature": "25 °C",
    "doi": "10.1016/j.intermet.2017.03.011"
  },
  {
    "composition": "NiCoFe",
    "composition_type": "atomic",
    "phase": [
      "fcc"
    ],
    "ys": 213.0,
    "uts": null,
    "strain": null,
    "processes": [
      "arc melting",
      "drop casting",
      "homogenization",
      "cold rolling",
      "annealing"
    ],
    "test_type": "tensile",
    "test_temperature": "25 °C",
    "doi": "10.1016/j.intermet.2017.03.011"
  },
  {
    "composition": "NiCoFeCr",
    "composition_type": "atomic",
    "phase": [
      "fcc"
    ],
    "ys": 130.0,
    "uts": null,
    "strain": null,
    "processes": [
      "arc melting",
      "drop casting",
      "homogenization"
    ],
    "test_type": "tensile",
    "test_temperature": "25 °C",
    "doi": "10.1016/j.intermet.2017.03.011"
  },
  {
    "composition": "NiCoFeCr",
    "composition_type": "atomic",
    "phase": [
      "fcc"
    ],
    "ys": 165.0,
    "uts": null,
    "strain": null,
    "processes": [
      "arc melting",
      "drop casting",
      "homogenization"
    ],
    "test_type": "tensile",
    "test_temperature": "25 °C",
    "doi": "10.1016/j.intermet.2017.03.011"
  },
  {
    "composition": "NiCoFeCr",
    "composition_type": "atomic",
    "phase": [
      "fcc"
    ],
    "ys": 140.0,
    "uts": null,
    "strain": null,
    "processes": [
      "arc melting",
      "drop casting"
    ],
    "test_type": "tensile",
    "test_temperature": "25 °C",
    "doi": "10.1016/j.intermet.2017.03.011"
  },
  {
    "composition": "NiCoCrFeMn",
    "composition_type": "atomic",
    "phase": [
      "fcc"
    ],
    "ys": 215.0,
    "uts": null,
    "strain": null,
    "processes": [
      "arc melting",
      "drop casting",
      "homogenization",
      "cold rolling",
      "annealing"
    ],
    "test_type": "tensile",
    "test_temperature": "25 °C",
    "doi": "10.1016/j.intermet.2017.03.011"
  },
  {
    "composition": "NiCoCrFeMn",
    "composition_type": "atomic",
    "phase": [
      "fcc"
    ],
    "ys": 162.0,
    "uts": null,
    "strain": null,
    "processes": [
      "arc melting",
      "drop casting",
      "homogenization"
    ],
    "test_type": "tensile",
    "test_temperature": "25 °C",
    "doi": "10.1016/j.intermet.2017.03.011"
  },
  {
