Repository: Sci-Extract/sisyphus

# Step through _sisyphus_ extraction process
Author: Soike Yuan  date: 1/12/2025

Prerequisite: Assumed that you have installed sisyphus on your machine and add .env file to your root path which contains API key. :shipit:

## Below is the file structure of the project,

```
├─ README.md                        
├─ pyproject.toml                   # Python project metadata and dependencies
├─ data/                            # Extracted data of high entropy alloys
├─ notebooks/                       # Jupyter notebooks
├─ db/                              # sql databases
├─ record/                          # record sql database
│─ sisyphus/

File: notebooks/heas_result.json (part 15 of 64)
[
    "composition": "NiCoCrFeMn",
    "composition_type": "atomic",
    "phase": [
      "fcc"
    ],
    "ys": 209.0,
    "uts": null,
    "strain": null,
    "processes": [
      "arc melting",
      "drop casting"
    ],
    "test_type": "tensile",
    "test_temperature": "25 °C",
    "doi": "10.1016/j.intermet.2017.03.011"
  },
  {
    "composition": "(NiCoCrFeMn)96Al4",
    "composition_type": "atomic",
    "phase": null,
    "ys": 220.0,
    "uts": null,
    "strain": null,
    "processes": [
      "arc melting",
      "drop casting"
    ],
    "test_type": "tensile",
    "test_temperature": "25 °C",
    "doi": "10.1016/j.intermet.2017.03.011"
  },
  {
    "composition": "(NiCoCrFeMn)93Al7",
    "composition_type": "atomic",
    "phase": null,
    "ys": 242.0,
    "uts": null,
    "strain": null,
    "processes": [
      "arc melting",
      "drop casting"
    ],
    "test_type": "tensile",
    "test_temperature": "25 °C",
    "doi": "10.1016/j.intermet.2017.03.011"
  },
  {
    "composition": "FeCoNi",
    "composition_type": "atomic",
    "phase": [
      "FCC"
    ],
    "ys": 198.6,
    "uts": 495.2,
    "strain": 55.0,
    "processes": [
      "vacuum arc melting: atmosphere: not specified, remelting times: 5"
    ],
    "test_type": "tensile",
    "test_temperature": "25 °C",
    "doi": "10.1016/j.intermet.2017.04.007"
  },
  {
    "composition": "FeCoNiMn0.25Al0.25",
    "composition_type": "atomic",
    "phase": [
      "FCC"
    ],
    "ys": 331.4,
    "uts": 651.0,
    "strain": 45.0,
    "processes": [
      "vacuum arc melting: atmosphere: not specified, remelting times: 5"
    ],
    "test_type": "tensile",
    "test_temperature": "25 °C",
    "doi": "10.1016/j.intermet.2017.04.007"
  },
  {
    "composition": "FeCoNiMn0.5Al0.5",
    "composition_type": "atomic",
    "phase": [
      "FCC",
      "Minor BCC"
    ],
    "ys": 315.6,
    "uts": 975.7,
    "strain": 27.0,
    "processes": [
      "vacuum arc melting: atmosphere: not specified, remelting times: 5"
    ],
    "test_type": "tensile",
    "test_temperature": "25 °C",
    "doi": "10.1016/j.intermet.2017.04.007"
  },
  {
    "composition": "CoCrFeNiMn",
    "composition_type": "atomic",
    "phase": [
      "FCC",
      "σ phases",
      "Cr23C6 carbides"
    ],
    "ys": 1314.0,
    "uts": 2026.0,
    "strain": 20.3,
    "processes": [
      "mechanical alloying: duration: 45 h, ball size: Φ5, Φ10, Φ15, ball to powder ratio: 15:1, rotation speed: 250 rpm",
      "hot pressing: temperature: 900 °C, pressure: 50 MPa, duration: 1 h",
      "cooling: medium: furnace, rate: slow"
    ],
    "test_type": "compressive",
    "test_temperature": "25 °C",
    "doi": "10.1016/j.intermet.2017.09.013"
  },
  {
    "composition": "CoCrFeNiMnN0.1",
    "composition_type": "atomic",
    "phase": [
      "FCC",
      "σ phases",
      "Cr2N phases",
      "Cr23C6 carbides"
    ],
    "ys": 1517.0,
    "uts": 2141.0,
    "strain": 16.9,
    "processes": [
      "mechanical alloying: duration: 45 h, ball size: Φ5, Φ10, Φ15, ball to powder ratio: 15:1, rotation speed: 250 rpm",
      "hot pressing: temperature: 900 °C, pressure: 50 MPa, duration: 1 h",
      "cooling: medium: furnace, rate: slow"
    ],
    "test_type": "compressive",
    "test_temperature": "25 °C",
    "doi": "10.1016/j.intermet.2017.09.013"
  },
  {
    "composition": "CoCrFeNiMn",
    "composition_type": "atomic",
    "phase": null,
    "ys": 1500.0,
    "uts": 1987.0,
    "strain": 7.0,
    "processes": null,
    "test_type": "compressive",
    "test_temperature": "25 °C",
    "doi": "10.1016/j.intermet.2017.09.013"
  },
  {
    "composition": "Al0.7CoCrFeNi",
    "composition_type": "atomic",
    "phase": [
      "FCC",
      "BCC",
      "B2"
    ],
    "ys": 583.0,
    "uts": null,
    "strain": 10.0,
    "processes": [
      "arc melting: atmosphere: Ar, remelting times: 5",
      "directional solidification: withdrawal rate: 50 μm/s"
    ],
    "test_type": "compressive",
    "test_temperature": "25 °C",
    "doi": "10.1016/j.intermet.2017.11.019"
  },
  {
    "composition": "Al0.7CoCrFeNi",
    "composition_type": "atomic",
    "phase": [
      "FCC",
      "BCC",
      "B2"
    ],
    "ys": 717.0,
    "uts": null,
    "strain": 10.0,
    "processes": [
      "arc melting: atmosphere: Ar, remelting times: 5",
      "directional solidification: withdrawal rate: 100 μm/s"
    ],
    "test_type": "compressive",
    "test_temperature": "25 °C",
    "doi": "10.1016/j.intermet.2017.11.019"
  },
  {
    "composition": "Al0.7CoCrFeNi",
    "composition_type": "atomic",
    "phase": [
      "FCC",
      "BCC",
      "B2"
    ],
    "ys": 1022.0,
    "uts": null,
    "strain": 10.0,
    "processes": [
      "arc melting: atmosphere: Ar, remelting times: 5",
      "directional solidification: withdrawal rate: 500 μm/s"
    ],
    "test_type": "compressive",
    "test_temperature": "25 °C",
    "doi": "10.1016/j.intermet.2017.11.019"
  },
  {
    "composition": "AlNbTiZr",
    "composition_type": "atomic",
    "phase": [
      "bcc",
      "Zr2Al"
    ],
    "ys": 1650.0,
    "uts": 1950.0,
    "strain": 19.2,
    "processes": [
      "arc melting: atmosphere: Ar, remelting times: 4",
      "suction casting: atmosphere: Ar"
    ],
    "test_type": "compressive",
    "test_temperature": "25 °C",
    "doi": "10.1016/j.intermet.2018.05.015"
  },
  {
    "composition": "HfNbTiZr",
    "composition_type": "atomic",
    "phase": null,
    "ys": 879.0,
    "uts": null,
    "strain": 14.9,
    "processes": null,
    "test_type": "tensile",
    "test_temperature": "25 °C",
    "doi": "10.1016/j.intermet.2018.05.015"
  },
  {
    "composition": "AlNbTiV",
    "composition_type": "atomic",
    "phase": null,
    "ys": 1020.0,
    "uts": null,
    "strain": 5.0,
    "processes": null,
    "test_type": "tensile",
    "test_temperature": "25 °C",
    "doi": "10.1016/j.intermet.2018.05.015"
  },
  {
    "composition": "Fe20Co20Ni20Cr20Mn20",
    "composition_type": "atomic",
    "phase": [
      "FCC"
    ],
    "ys": 230.0,
    "uts": 400.0,
    "strain": 33.0,
    "processes": [
      "induction melting: atmosphere: Ar, remelting times: 3"
    ],
    "test_type": "tensile",
    "test_temperature": "25 °C",
    "doi": "10.1016/j.intermet.2017.11.018"
  },
  {
    "composition": "Fe20Co20Ni20Cr20Mn20",
    "composition_type": "atomic",
    "phase": [
      "FCC"
    ],
    "ys": 450.0,
    "uts": 600.0,
    "strain": 60.0,
    "processes": [
      "induction melting: atmosphere: Ar, remelting times: 3",
      "SMAT: duration: 15 min"
    ],
    "test_type": "tensile",
    "test_temperature": "25 °C",
    "doi": "10.1016/j.intermet.2017.11.018"
  },
  {
    "composition": "Fe18Co18Ni18Cr18Mn18Al10",
    "composition_type": "atomic",
    "phase": [
      "FCC",
      "BCC"
    ],
    "ys": 500.0,
    "uts": 750.0,
    "strain": 9.0,
    "processes": [
      "induction melting: atmosphere: Ar, remelting times: 3"
    ],
    "test_type": "tensile",
    "test_temperature": "25 °C",
    "doi": "10.1016/j.intermet.2017.11.018"
  },
  {
    "composition": "Fe18Co18Ni18Cr18Mn18Al10",
    "composition_type": "atomic",
    "phase": [
      "FCC",
      "BCC"
    ],
    "ys": 750.0,
    "uts": 1100.0,
    "strain": 13.0,
    "processes": [
      "induction melting: atmosphere: Ar, remelting times: 3",
      "SMAT: duration: 15 min"
    ],
    "test_type": "tensile",
    "test_temperature": "25 °C",
    "doi": "10.1016/j.intermet.2017.11.018"
  },
  {
    "composition": "TiNbTa0.5Zr",
    "composition_type": "atomic",
    "phase": [
      "BCC"
    ],
    "ys": 1310.0,
    "uts": 2000.0,
    "strain": 30.0,
    "processes": [
      "powder metallurgy: blending: duration: 10 h, atmosphere: Ar",
      "cold isostatic pressing: pressure: 200 MPa",
      "sintering: temperature: 1300 °C, duration: 16 h, atmosphere: vacuum: 1x10^-3 Pa",
      "hot deformation: temperature: 800 °C, strain rate: 1x10^-3 s^-1, maximum strain: 50%, cooling: water"
    ],
    "test_type": "compressive",
    "test_temperature": "25 °C",
    "doi": "10.1016/j.intermet.2018.06.007"
  },
  {
    "composition": "TiNbTa0.5ZrAl0.2",
    "composition_type": "atomic",
    "phase": [
      "BCC",
      "(Nb,Ta)-rich BCC",
      "(Al,Zr)-rich BCC",
      "Zr-rich BCC"
    ],
    "ys": 1500.0,
    "uts": 2000.0,
    "strain": 18.0,
    "processes": [
      "powder metallurgy: blending: duration: 10 h, atmosphere: Ar",
      "cold isostatic pressing: pressure: 200 MPa",
      "sintering: temperature: 1300 °C, duration: 16 h, atmosphere: vacuum: 1x10^-3 Pa",
      "hot deformation: temperature: 800 °C, strain rate: 1x10^-3 s^-1, maximum strain: 50%, cooling: water"
    ],
    "test_type": "compressive",
    "test_temperature": "25 °C",
    "doi": "10.1016/j.intermet.2018.06.007"
  },
  {
    "composition": "TiZrNbTa",
    "composition_type": "atomic",
    "phase": [
      "BCC"
    ],
    "ys": 1100.0,
    "uts": null,
    "strain": 48.0,
    "processes": [
      "arc melting: atmosphere: Ar, remelting times: 6"
    ],
    "test_type": "compressive",
    "test_temperature": "25 °C",
    "doi": "10.1016/j.intermet.2018.07.008"
  },
  {
    "composition": "CrCoNi",
    "composition_type": "atomic",
    "phase": [
      "fcc"
    ],
    "ys": null,
    "uts": 1626.0,
    "strain": 12.0,
    "processes": [
      "arc melting: atmosphere: vacuum, remelting times: 3",
      "homogenized: temperature: 1100 °C, duration: 6 h, atmosphere: air",
      "quenching: medium: water",
      "cold rolled: reduction: 90%, temperature: room temperature"
    ],
    "test_type": "tensile",
    "test_temperature": "25 °C",
    "doi": "10.1016/j.intermet.2018.07.014"
  },
  {
    "composition": "CrCoNi",
    "composition_type": "atomic",
    "phase": [
      "fcc"
    ],
    "ys": null,
    "uts": 964.0,
    "strain": 66.0,
    "processes": [
      "arc melting: atmosphere: vacuum, remelting times: 3",
      "homogenized: temperature: 1100 °C, duration: 6 h, atmosphere: air",
      "quenching: medium: water",
      "cold rolled: reduction: 90%, temperature: room temperature",
      "annealed: temperature: 700 °C, duration: 1 h, atmosphere: Ar"
    ],
    "test_type": "tensile",
    "test_temperature": "25 °C",
    "doi": "10.1016/j.intermet.2018.07.014"
  },
  {
    "composition": "CrCoNi",
    "composition_type": "atomic",
    "phase": [
      "fcc"
    ],
    "ys": null,
    "uts": 809.0,
    "strain": 71.0,
    "processes": [
      "arc melting: atmosphere: vacuum, remelting times: 3",
      "homogenized: temperature: 1100 °C, duration: 6 h, atmosphere: air",
      "quenching: medium: water",
      "cold rolled: reduction: 90%, temperature: room temperature",
      "annealed: temperature: 900 °C, duration: 1 h, atmosphere: Ar"
    ],
    "test_type": "tensile",
    "test_temperature": "25 °C",
    "doi": "10.1016/j.intermet.2018.07.014"
  },
  {
    "composition": "CrCoNi",
    "composition_type": "atomic",
    "phase": [
      "fcc"
    ],
    "ys": null,
    "uts": 700.0,
    "strain": 82.0,
    "processes": [
      "arc melting: atmosphere: vacuum, remelting times: 3",
      "homogenized: temperature: 1100 °C, duration: 6 h, atmosphere: air",
      "quenching: medium: water",
      "cold rolled: reduction: 90%, temperature: room temperature",
      "annealed: temperature: 1100 °C, duration: 1 h, atmosphere: Ar"
    ],
    "test_type": "tensile",
    "test_temperature": "25 °C",
    "doi": "10.1016/j.intermet.2018.07.014"
  },
  {
    "composition": "Al10.5Cr21.1Fe21.1Co21.1Ni21.1Mo2.5C2.5",
    "composition_type": "atomic",
    "phase": [
      "fcc",
      "B2",
      "M23C6 carbide"
    ],
    "ys": 659.0,
    "uts": 1093.0,
    "strain": 12.4,
    "processes": [
      "vacuum induction melting",
      "gas atomization: pressure: 4 MPa, gas: Ar",
      "hot extrusion: pre-heated at 1150 °C for 1 h, extrusion ratio: 6:1"
    ],
    "test_type": "tensile",
    "test_temperature": "25 °C",
    "doi": "10.1016/j.intermet.2018.07.016"
  },
  {
    "composition": "MoNbCrVTi",
    "composition_type": "atomic",
    "phase": [
      "BCC"
    ],
    "ys": 1281.0,
    "uts": 1677.0,
    "strain": 9.4,
    "processes": [
      "arc melting: atmosphere: Ar, remelting times: 5"
    ],
    "test_type": "compressive",
    "test_temperature": "25 °C",
    "doi": "10.1016/j.intermet.2018.11.001"
  },
  {
    "composition": "MoNbCrZrTi",
    "composition_type": "atomic",
    "phase": [
      "BCC",
      "Laves"
    ],
    "ys": 1454.0,
    "uts": 1655.0,
    "strain": 2.7,
    "processes": [
      "arc melting: atmosphere: Ar, remelting times: 5"
    ],
    "test_type": "compressive",
    "test_temperature": "25 °C",
    "doi": "10.1016/j.intermet.2018.11.001"
  },
  {
    "composition": "CrMnFeCoNi",
    "composition_type": "weight",
    "phase": [
      "FCC"
    ],
    "ys": 300.0,
    "uts": 550.0,
    "strain": 50.0,
    "processes": [
      "laser melting deposition: oxygen content: <20 ppm, argon gas flow: 15-18 L/min, feeding rate: 7-9 g/min"
    ],
    "test_type": "tensile",
    "test_temperature": "25 °C",
    "doi": "10.1016/j.intermet.2019.04.005"
  },
  {
    "composition": "CrMnFeCoNi-TiC0.025",
    "composition_type": "weight",
    "phase": [
      "FCC",
      "TiC"
    ],
    "ys": 330.0,
    "uts": 610.0,
    "strain": 47.0,
    "processes": [
      "laser melting deposition: oxygen content: <20 ppm, argon gas flow: 15-18 L/min, feeding rate: 7-9 g/min"
    ],
    "test_type": "tensile",
    "test_temperature": "25 °C",
    "doi": "10.1016/j.intermet.2019.04.005"
  },
  {
    "composition": "CrMnFeCoNi-TiC0.05",
    "composition_type": "weight",
    "phase": [
      "FCC",
      "TiC"
    ],
    "ys": 385.0,
    "uts": 723.0,
    "strain": 32.0,
    "processes": [
      "laser melting deposition: oxygen content: <20 ppm, argon gas flow: 15-18 L/min, feeding rate: 7-9 g/min"
    ],
    "test_type": "tensile",
    "test_temperature": "25 °C",
    "doi": "10.1016/j.intermet.2019.04.005"
  },
  {
    "composition": "CrMnFeCoNi (as-cast)",
    "composition_type": "weight",
    "phase": null,
    "ys": 250.0,
    "uts": 489.0,
    "strain": 42.0,
    "processes": null,
    "test_type": "tensile",
    "test_temperature": "25 °C",
    "doi": "10.1016/j.intermet.2019.04.005"
  },
  {
    "composition": "CoCrFeMnNi",
    "composition_type": "atomic",
    "phase": [
      "BCC"
    ],
    "ys": 372.4,
    "uts": 1192.0,
    "strain": 4.7,
    "processes": [
      "arc melting: atmosphere: vacuum, remelting times: 6",
      "homogenized: temperature: 1200 °C, duration: 24 h, atmosphere: air",
      "quenching: medium: water",
      "cold rolled: reduction: 85%, temperature: room temperature"
    ],
    "test_type": "tensile",
    "test_temperature": "25 °C",
    "doi": "10.1016/j.intermet.2018.12.003"
  },
  {
    "composition": "CoCrFeMnNi",
    "composition_type": "atomic",
    "phase": [
      "BCC"
    ],
    "ys": 468.3,
    "uts": 1219.0,
    "strain": 4.38,
    "processes": [
      "arc melting: atmosphere: vacuum, remelting times: 6",
      "homogenized: temperature: 1200 °C, duration: 24 h, atmosphere: air",
      "quenching: medium: water",
      "cold rolled: reduction: 85%, temperature: room temperature",
      "aged: temperature: 500 °C, duration: 60 min, atmosphere: evacuated"
    ],
    "test_type": "tensile",
    "test_temperature": "25 °C",
    "doi": "10.1016/j.intermet.2018.12.003"
  },
  {
    "composition": "CoCrFeMnNi",
    "composition_type": "atomic",
    "phase": [
      "BCC"
    ],
    "ys": 489.9,
    "uts": 1094.0,
    "strain": 3.16,
    "processes": [
      "arc melting: atmosphere: vacuum, remelting times: 6",
      "homogenized: temperature: 1200 °C, duration: 24 h, atmosphere: air",
      "quenching: medium: water",
      "cold rolled: reduction: 85%, temperature: room temperature",
      "aged: temperature: 500 °C, duration: 300 min, atmosphere: evacuated"
    ],
    "test_type": "tensile",
    "test_temperature": "25 °C",
    "doi": "10.1016/j.intermet.2018.12.003"
  },
  {
    "composition": "CoCrFeMnNi",
    "composition_type": "atomic",
    "phase": [
      "FCC"
    ],
    "ys": 293.1,
    "uts": 625.6,
    "strain": 63.0,
    "processes": [
      "vacuum induction melting: atmosphere: not specified",
      "hot rolled: reduction: not specified, temperature: not specified",
      "homogenized: temperature: 1000 °C, duration: 24 h, atmosphere: Ar"
    ],
    "test_type": "tensile",
    "test_temperature": "25 °C",
    "doi": "10.1016/j.intermet.2019.106486"
  },
  {
    "composition": "CrMnFeCoNi",
    "composition_type": "atomic",
    "phase": null,
    "ys": null,
    "uts": 485.0,
    "strain": 4.0,
    "processes": [
      "vacuum induction melting",
      "homogenized: temperature: 1200 °C, duration: 48 h",
      "rotary swaging: room temperature",
      "recrystallized: temperature: 800 °C, duration: 1 h",
      "machined into tensile samples using EDM"
    ],
    "test_type": "tensile",
    "test_temperature": "20 °C",
    "doi": "10.1016/j.intermet.2019.04.012"
  },
  {
    "composition": "CrMnFeCoNi",
    "composition_type": "atomic",
    "phase": null,
    "ys": null,
    "uts": 1034.0,
    "strain": 34.0,
    "processes": [
      "vacuum induction melting",
      "homogenized: temperature: 1200 °C, duration: 48 h",
      "rotary swaging: room temperature",
      "recrystallized: temperature: 800 °C, duration: 1 h",
      "machined into tensile samples using EDM"
    ],
    "test_type": "tensile",
    "test_temperature": "20 °C",
    "doi": "10.1016/j.intermet.2019.04.012"
  },
  {
    "composition": "CrMnFeCoNi",
    "composition_type": "atomic",
    "phase": null,
    "ys": null,
    "uts": 789.0,
    "strain": 15.4,
    "processes": [
      "vacuum induction melting",
      "homogenized: temperature: 1200 °C, duration: 48 h",
      "rotary swaging: room temperature",
      "recrystallized: temperature: 800 °C, duration: 1 h",
      "machined into tensile samples using EDM"
    ],
    "test_type": "tensile",
    "test_temperature": "20 °C",
    "doi": "10.1016/j.intermet.2019.04.012"
  },
  {
    "composition": "CrMnFeCoNi",
    "composition_type": "atomic",
    "phase": null,
    "ys": null,
    "uts": 843.0,
    "strain": 13.8,
    "processes": [
      "vacuum induction melting",
      "homogenized: temperature: 1200 °C, duration: 48 h",
      "rotary swaging: room temperature",
      "recrystallized: temperature: 800 °C, duration: 1 h",
      "machined into tensile samples using EDM"
    ],
    "test_type": "tensile",
    "test_temperature": "-75 °C",
    "doi": "10.1016/j.intermet.2019.04.012"
  },
  {
    "composition": "CrMnFeCoNi",
    "composition_type": "atomic",
    "phase": null,
    "ys": null,
    "uts": 1212.0,
    "strain": 40.6,
    "processes": [
      "vacuum induction melting",
      "homogenized: temperature: 1200 °C, duration: 48 h",
      "rotary swaging: room temperature",
      "recrystallized: temperature: 800 °C, duration: 1 h",
      "machined into tensile samples using EDM"
    ],
    "test_type": "tensile",
    "test_temperature": "-75 °C",
    "doi": "10.1016/j.intermet.2019.04.012"
  },
  {
    "composition": "CrMnFeCoNi",
    "composition_type": "atomic",
    "phase": null,
    "ys": null,
    "uts": 1891.0,
    "strain": 44.2,
    "processes": [
      "vacuum induction melting",
      "homogenized: temperature: 1200 °C, duration: 48 h",
      "rotary swaging: room temperature",
      "recrystallized: temperature: 800 °C, duration: 1 h",
      "machined into tensile samples using EDM"
    ],
    "test_type": "tensile",
    "test_temperature": "-196 °C",
    "doi": "10.1016/j.intermet.2019.04.012"
  },
  {
    "composition": "CrMnFeCoNi",
    "composition_type": "atomic",
    "phase": null,
    "ys": null,
    "uts": 1052.0,
    "strain": 12.7,
    "processes": [
      "vacuum induction melting",
      "homogenized: temperature: 1200 °C, duration: 48 h",
      "rotary swaging: room temperature",
      "recrystallized: temperature: 800 °C, duration: 1 h",
      "machined into tensile samples using EDM"
    ],
    "test_type": "tensile",
    "test_temperature": "-196 °C",
    "doi": "10.1016/j.intermet.2019.04.012"
  },
  {
    "composition": "CoCrFeNiAl0.5C0.05",
    "composition_type": "atomic",
    "phase": [
      "FCC",
      "BCC",
      "carbides"
    ],
    "ys": 680.2,
    "uts": 1093.0,
    "strain": 11.3,
    "processes": [
      "gas atomization: pressure: 4 MPa, gas: Ar",
      "hot extrusion: pre-heating temperature: 1473 K, duration: 60 min, extrusion ratio: 6, velocity: ~10 mm/s",
      "cooling: medium: air"
    ],
    "test_type": "tensile",
    "test_temperature": "25 °C",
    "doi": "10.1016/j.intermet.2019.04.014"
  },
  {
    "composition": "(CoCrFeNiAl0.5)0.95(MoC)0.05",
    "composition_type": "atomic",
    "phase": [
      "FCC",
      "BCC",
      "carbides"
    ],
    "ys": 738.4,
    "uts": 1155.0,
    "strain": 12.4,
    "processes": [
      "gas atomization: pressure: 4 MPa, gas: Ar",
      "hot extrusion: pre-heating temperature: 1473 K, duration: 60 min, extrusion ratio: 6, velocity: ~10 mm/s",
      "cooling: medium: air"
    ],
    "test_type": "tensile",
    "test_temperature": "25 °C",
    "doi": "10.1016/j.intermet.2019.04.014"
  },
  {
    "composition": "(CoCrFeNiAl0.5)0.92(MoC)0.08",
    "composition_type": "atomic",
    "phase": [
      "FCC",
      "BCC",
      "carbides",
      "σ"
    ],
    "ys": 832.4,
    "uts": 1280.0,
    "strain": 7.1,
    "processes": [
      "gas atomization: pressure: 4 MPa, gas: Ar",
      "hot extrusion: pre-heating temperature: 1473 K, duration: 60 min, extrusion ratio: 6, velocity: ~10 mm/s",
      "cooling: medium: air"
    ],
    "test_type": "tensile",
    "test_temperature": "25 °C",
    "doi": "10.1016/j.intermet.2019.04.014"
  },
  {
    "composition": "CoCrFeMnNi",
    "composition_type": "atomic",
    "phase": [
      "FCC1",
      "FCC2"
    ],
    "ys": 270.0,
    "uts": 428.0,
    "strain": 50.0,
    "processes": [
      "induction melting: atmosphere: Ar",
      "directional solidification: cooling rate: 30 × 10-3 K/s"
    ],
    "test_type": "tensile",
    "test_temperature": "25 °C",
    "doi": "10.1016/j.intermet.2020.106723"
  },
  {
    "composition": "CoCrFeMnNi",
    "composition_type": "atomic",
    "phase": [
      "FCC1",
      "FCC2"
    ],
    "ys": 392.0,
    "uts": 584.0,
    "strain": null,
    "processes": [
      "induction melting: atmosphere: Ar",
      "directional solidification: cooling rate: 600 × 10-3 K/s"
    ],
    "test_type": "tensile",
    "test_temperature": "25 °C",
    "doi": "10.1016/j.intermet.2020.106723"
  },
  {
    "composition": "CoCrFeNiNb0",
    "composition_type": "atomic",
    "phase": [
      "FCC"
    ],
    "ys": null,
    "uts": null,
    "strain": 92.5,
    "processes": [
      "additive manufacturing: scan speed: 7 mm/s, laser power: 1.6-1.65 kW"
    ],
    "test_type": "tensile",
    "test_temperature": "25 °C",
    "doi": "10.1016/j.intermet.2019.106592"
  },
  {
    "composition": "CoCrFeNiNb0.1",
    "composition_type": "atomic",
    "phase": [
      "FCC",
      "Laves"
    ],
    "ys": null,
    "uts": null,
    "strain": null,
    "processes": [
      "additive manufacturing: scan speed: 7 mm/s, laser power: 1.6-1.65 kW"
    ],
    "test_type": "tensile",
    "test_temperature": "25 °C",
    "doi": "10.1016/j.intermet.2019.106592"
  },
  {
    "composition": "CoCrFeNiNb0.15",
    "composition_type": "atomic",
    "phase": [
      "FCC",
      "Laves"
    ],
    "ys": null,
    "uts": null,
    "strain": null,
    "processes": [
      "additive manufacturing: scan speed: 7 mm/s, laser power: 1.6-1.65 kW"
    ],
    "test_type": "tensile",
    "test_temperature": "25 °C",
    "doi": "10.1016/j.intermet.2019.106592"
  },
  {
    "composition": "CoCrFeNiNb0.2",
    "composition_type": "atomic",
    "phase": [
      "FCC",
      "Laves"
    ],
    "ys": null,
    "uts": null,
    "strain": null,
    "processes": [
      "additive manufacturing: scan speed: 7 mm/s, laser power: 1.6-1.65 kW"
    ],
    "test_type": "tensile",
    "test_temperature": "25 °C",
    "doi": "10.1016/j.intermet.2019.106592"
  },
  {
    "composition": "CrMnFeCoNiAl0.75",
    "composition_type": "atomic",
    "phase": [
      "FCC",
      "BCC",
      "B2"
    ],
    "ys": 1194.0,
    "uts": null,
    "strain": 2.7,
    "processes": [
      "arc melting: atmosphere: , remelting times: 5"
    ],
    "test_type": "compressive",
    "test_temperature": "25 °C",
    "doi": "10.1016/j.intermet.2020.106744"
  },
  {
    "composition": "CrMnFeCoNiAl0.75",
    "composition_type": "atomic",
    "phase": [
      "FCC",
      "BCC",
      "B2"
    ],
    "ys": 1070.0,
    "uts": null,
    "strain": 20.0,
    "processes": [
      "arc melting: atmosphere: , remelting times: 5"
    ],
    "test_type": "compressive",
    "test_temperature": "500 °C",
    "doi": "10.1016/j.intermet.2020.106744"
  },
  {
    "composition": "CrMnFeCoNi",
    "composition_type": "atomic",
    "phase": [
      "FCC"
    ],
    "ys": 188.0,
    "uts": null,
    "strain": null,
    "processes": null,
    "test_type": "compressive",
    "test_temperature": "25 °C",
    "doi": "10.1016/j.intermet.2020.106744"
  },
  {
    "composition": "CrMnFeCoNiAl0.25",
    "composition_type": "atomic",
    "phase": null,
    "ys": 272.0,
    "uts": null,
    "strain": null,
    "processes": null,
    "test_type": "compressive",
    "test_temperature": "25 °C",
    "doi": "10.1016/j.intermet.2020.106744"
  },
  {
    "composition": "AlCoCrFeNi2.1",
    "composition_type": "atomic",
    "phase": [
      "BCC",
      "FCC"
    ],
    "ys": 402.0,
    "uts": 940.0,
    "strain": 17.6,
    "processes": [
      "induction melting: atmosphere: vacuum"
    ],
    "test_type": "tensile",
    "test_temperature": "25 °C",
    "doi": "10.1016/j.intermet.2019.106681"
  },
  {
    "composition": "AlCoCrFeNi2.1",
    "composition_type": "atomic",
    "phase": [
      "BCC",
      "FCC"
    ],
    "ys": 232.0,
    "uts": 1040.0,
    "strain": 27.0,
    "processes": [
      "directional solidification: withdrawal rate: 6 μm/s"
    ],
    "test_type": "tensile",
    "test_temperature": "25 °C",
    "doi": "10.1016/j.intermet.2019.106681"
  },
  {
    "composition": "AlCoCrFeNi2.1",
    "composition_type": "atomic",
    "phase": [
      "BCC",
      "FCC"
    ],
    "ys": 368.0,
    "uts": 865.0,
    "strain": 29.8,
    "processes": [
      "directional solidification: withdrawal rate: 15 μm/s"
    ],
    "test_type": "tensile",
    "test_temperature": "25 °C",
    "doi": "10.1016/j.intermet.2019.106681"
  },
  {
    "composition": "AlCoCrFeNi2.1",
    "composition_type": "atomic",
    "phase": [
      "BCC",
      "FCC"
    ],
    "ys": 397.0,
    "uts": 1023.0,
    "strain": 37.8,
    "processes": [
      "directional solidification: withdrawal rate: 30 μm/s"
    ],
    "test_type": "tensile",
    "test_temperature": "25 °C",
    "doi": "10.1016/j.intermet.2019.106681"
  },
  {
    "composition": "AlCoCrFeNi2.1",
    "composition_type": "atomic",
    "phase": [
      "BCC",
      "FCC"
    ],
    "ys": 418.0,
    "uts": 1139.0,
    "strain": 37.3,
    "processes": [
      "directional solidification: withdrawal rate: 60 μm/s"
    ],
    "test_type": "tensile",
    "test_temperature": "25 °C",
    "doi": "10.1016/j.intermet.2019.106681"
  },
  {
    "composition": "AlCoCrFeNi2.1",
    "composition_type": "atomic",
    "phase": [
      "BCC",
      "FCC"
    ],
    "ys": 455.0,
    "uts": 960.0,
    "strain": 32.5,
    "processes": [
      "directional solidification: withdrawal rate: 120 μm/s"
    ],
    "test_type": "tensile",
    "test_temperature": "25 °C",
    "doi": "10.1016/j.intermet.2019.106681"
  },
  {
    "composition": "AlCoCrFeNi2.1",
    "composition_type": "atomic",
    "phase": null,
    "ys": 546.0,
    "uts": 1046.0,
    "strain": 17.7,
    "processes": [
      "induction melting: atmosphere: vacuum"
    ],
    "test_type": "tensile",
    "test_temperature": "25 °C",
    "doi": "10.1016/j.intermet.2019.106681"
  },
  {
    "composition": "AlCoCrFeNi2.1",
    "composition_type": "atomic",
    "phase": null,
    "ys": null,
    "uts": 1100.0,
    "strain": 18.0,
    "processes": [
      "induction melting: atmosphere: vacuum"
    ],
    "test_type": "tensile",
    "test_temperature": "25 °C",
    "doi": "10.1016/j.intermet.2019.106681"
  },
  {
    "composition": "AlCoCrFeNi2.1",
    "composition_type": "atomic",
    "phase": null,
    "ys": 1490.0,
    "uts": 1680.0,
    "strain": 14.5,
    "processes": [
      "cold-rolling: reduction: 85%, annealing: temperature: 660 °C"
    ],
    "test_type": "tensile",
    "test_temperature": "25 °C",
    "doi": "10.1016/j.intermet.2019.106681"
  },
  {
    "composition": "AlCoCrFeNi2.1",
    "composition_type": "atomic",
    "phase": null,
    "ys": 1108.0,
    "uts": 1200.0,
    "strain": 12.0,
    "processes": [
      "cold-rolling: reduction: 90%, annealing: temperature: 800 °C"
    ],
    "test_type": "tensile",
    "test_temperature": "25 °C",
    "doi": "10.1016/j.intermet.2019.106681"
  },
  {
    "composition": "AlCoCrFeNi2.1",
    "composition_type": "atomic",
    "phase": null,
    "ys": 844.0,
    "uts": 1175.0,
    "strain": 23.0,
    "processes": [
      "cold-rolling: reduction: 90%, annealing: temperature: 1000 °C"
    ],
    "test_type": "tensile",
    "test_temperature": "25 °C",
    "doi": "10.1016/j.intermet.2019.106681"
  },
  {
    "composition": "AlCoCrFeNi2.1",
    "composition_type": "atomic",
    "phase": null,
    "ys": 1150.0,
    "uts": 1562.0,
    "strain": 14.0,
    "processes": [
      "cryo-rolling: reduction: 90%, annealing: temperature: 800 °C"
    ],
    "test_type": "tensile",
    "test_temperature": "25 °C",
    "doi": "10.1016/j.intermet.2019.106681"
  },
  {
    "composition": "CoCrFeNiMo0.2",
    "composition_type": "atomic",
    "phase": [
      "FCC"
    ],
    "ys": null,
    "uts": 532.0,
    "strain": 37.0,
    "processes": [
      "laser melting deposition: laser power: 1000 W, atmosphere: Ar"
    ],
    "test_type": "tensile",
    "test_temperature": "20 °C",
    "doi": "10.1016/j.intermet.2020.106727"
  },
  {
    "composition": "CoCrFeNiMo0.2",
    "composition_type": "atomic",
    "phase": [
      "FCC"
    ],
    "ys": null,
    "uts": 557.0,
    "strain": 47.0,
    "processes": [
      "laser melting deposition: laser power: 1200 W, atmosphere: Ar"
    ],
    "test_type": "tensile",
    "test_temperature": "20 °C",
    "doi": "10.1016/j.intermet.2020.106727"
  },
  {
    "composition": "CoCrFeNiMo0.2",
    "composition_type": "atomic",
    "phase": [
      "FCC"
    ],
    "ys": null,
    "uts": 560.0,
    "strain": 51.0,
    "processes": [
      "laser melting deposition: laser power: 1400 W, atmosphere: Ar"
    ],
    "test_type": "tensile",
    "test_temperature": "20 °C",
    "doi": "10.1016/j.intermet.2020.106727"
  },
  {
    "composition": "CoCrFeNiMo0.2",
    "composition_type": "atomic",
    "phase": [
      "FCC"
    ],
    "ys": null,
    "uts": 928.0,
    "strain": 60.0,
    "processes": [
      "laser melting deposition: laser power: 1400 W, atmosphere: Ar"
    ],
    "test_type": "tensile",
    "test_temperature": "-196 °C",
    "doi": "10.1016/j.intermet.2020.106727"
  },
  {
    "composition": "Al0.5FeCoCrNi",
    "composition_type": "atomic",
    "phase": [
      "FCC",
      "BCC"
    ],
    "ys": null,
    "uts": null,
    "strain": null,
    "processes": [
      "vacuum arc remelting: remelting times: 4"
    ],
    "test_type": "tensile",
    "test_temperature": "25 °C",
    "doi": "10.1016/j.intermet.2020.106876"
  },
  {
    "composition": "Ti0AlCoCrFeNi2.1",
    "composition_type": "atomic",
    "phase": [
      "FCC",
      "B2"
    ],
    "ys": 611.0,
    "uts": 987.0,
    "strain": null,
    "processes": [
      "arc melting: atmosphere: Ar, remelting times: 5"
    ],
    "test_type": "tensile",
    "test_temperature": "25 °C",
    "doi": "10.1016/j.intermet.2020.107024"
  },
  {
    "composition": "Ti0.1AlCoCrFeNi2.1",
    "composition_type": "atomic",
    "phase": [
      "FCC",
      "B2"
    ],
    "ys": null,
    "uts": null,
    "strain": null,
    "processes": [
      "arc melting: atmosphere: Ar, remelting times: 5"
    ],
    "test_type": "tensile",
    "test_temperature": "25 °C",
    "doi": "10.1016/j.intermet.2020.107024"
  },
  {
    "composition": "Ti0.15AlCoCrFeNi2.1",
    "composition_type": "atomic",
    "phase": [
      "FCC",
      "B2"
    ],
    "ys": null,
    "uts": 1253.0,
    "strain": 12.9,
    "processes": [
      "arc melting: atmosphere: Ar, remelting times: 5"
    ],
    "test_type": "tensile",
    "test_temperature": "25 °C",
    "doi": "10.1016/j.intermet.2020.107024"
  },
  {
    "composition": "Ti0.2AlCoCrFeNi2.1",
    "composition_type": "atomic",
    "phase": [
      "FCC",
      "B2"
    ],
    "ys": null,
    "uts": 1217.0,
    "strain": null,
    "processes": [
      "arc melting: atmosphere: Ar, remelting times: 5"
    ],
    "test_type": "tensile",
    "test_temperature": "25 °C",
    "doi": "10.1016/j.intermet.2020.107024"
  },
  {
    "composition": "TaNbHfZrTi",
    "composition_type": "atomic",
    "phase": [
      "BCC"
    ],
    "ys": 1119.0,
    "uts": 2480.0,
    "strain": 47.1,
    "processes": [
      "arc melting: atmosphere: vacuum, remelting times: 5",
      "annealed: temperature: 1400 °C, duration: 10 h, atmosphere: high-vacuum"
    ],
    "test_type": "compressive",
    "test_temperature": "25 °C",
    "doi": "10.1016/j.intermet.2020.107077"
  },
  {
    "composition": "TaNbHfZrTi",
    "composition_type": "atomic",
    "phase": [
      "BCC",
      "HCP"
    ],
    "ys": 1677.0,
    "uts": 3179.0,
    "strain": 42.8,
    "processes": [
      "arc melting: atmosphere: vacuum, remelting times: 5",
      "annealed: temperature: 1400 °C, duration: 10 h, atmosphere: high-vacuum",
      "spark plasma sintering: temperature: 1100 °C, pressure: 40 MPa, duration: 5 min"
    ],
    "test_type": "compressive",
    "test_temperature": "25 °C",
    "doi": "10.1016/j.intermet.2020.107077"
  },
  {
    "composition": "(NbC)0",
    "composition_type": "atomic",
    "phase": [
      "FCC"
    ],
    "ys": 309.7,
    "uts": 517.1,
    "strain": 22.6,
    "processes": [
      "vacuum electromagnetic induction melting: atmosphere: vacuum, pressure: 5 × 10-3 Pa, current: 600 A to 300 A",
      "cooling: medium: water-cooled copper crucible, rate: to room temperature"
    ],
    "test_type": "tensile",
    "test_temperature": "25 °C",
    "doi": "10.1016/j.intermet.2020.106983"
  },
  {
    "composition": "(NbC)2.5",
    "composition_type": "atomic",
    "phase": [
      "FCC",
      "NbC"
    ],
    "ys": 321.5,
    "uts": 540.3,
    "strain": 23.5,
    "processes": [
      "vacuum electromagnetic induction melting: atmosphere: vacuum, pressure: 5 × 10-3 Pa, current: 600 A to 300 A",
      "cooling: medium: water-cooled copper crucible, rate: to room temperature"
    ],
    "test_type": "tensile",
    "test_temperature": "25 °C",
    "doi": "10.1016/j.intermet.2020.106983"
  },
  {
    "composition": "(NbC)5",
    "composition_type": "atomic",
    "phase": [
      "FCC",
      "NbC"
    ],
    "ys": 458.2,
    "uts": 691.6,
    "strain": 24.7,
    "processes": [
      "vacuum electromagnetic induction melting: atmosphere: vacuum, pressure: 5 × 10-3 Pa, current: 600 A to 300 A",
      "cooling: medium: water-cooled copper crucible, rate: to room temperature"
    ],
    "test_type": "tensile",
    "test_temperature": "25 °C",
    "doi": "10.1016/j.intermet.2020.106983"
  },
  {
    "composition": "(NbC)7.5",
    "composition_type": "atomic",
    "phase": [
      "FCC",
      "NbC"
    ],
    "ys": 435.1,
    "uts": 690.5,
    "strain": 16.7,
    "processes": [
      "vacuum electromagnetic induction melting: atmosphere: vacuum, pressure: 5 × 10-3 Pa, current: 600 A to 300 A",
      "cooling: medium: water-cooled copper crucible, rate: to room temperature"
    ],
    "test_type": "tensile",
    "test_temperature": "25 °C",
    "doi": "10.1016/j.intermet.2020.106983"
  },
  {
    "composition": "(NbC)10",
    "composition_type": "atomic",
    "phase": [
      "FCC",
      "NbC"
    ],
    "ys": 404.2,
    "uts": 665.9,
    "strain": 6.8,
    "processes": [
      "vacuum electromagnetic induction melting: atmosphere: vacuum, pressure: 5 × 10-3 Pa, current: 600 A to 300 A",
      "cooling: medium: water-cooled copper crucible, rate: to room temperature"
    ],
    "test_type": "tensile",
    "test_temperature": "25 °C",
    "doi": "10.1016/j.intermet.2020.106983"
  },
  {
    "composition": "CoCrFeNi",
    "composition_type": "atomic",
    "phase": [
      "fcc"
    ],
    "ys": 209.0,
    "uts": 590.0,
    "strain": 60.0,
    "processes": [
      "arc melting: atmosphere: vacuum, remelting times: 4",
      "homogenized: temperature: 1000 °C, duration: 24 h, atmosphere: furnace",
      "quenching: medium: water"
    ],
    "test_type": "tensile",
    "test_temperature": "25 °C",
    "doi": "10.1016/j.intermet.2021.107167"
  },
  {
    "composition": "CoCrFeNiGe0.1",
    "composition_type": "atomic",
    "phase": [
      "fcc"
    ],
    "ys": 213.0,
    "uts": 592.0,
    "strain": 60.2,
    "processes": [
      "arc melting: atmosphere: vacuum, remelting times: 4",
      "homogenized: temperature: 1000 °C, duration: 24 h, atmosphere: furnace",
      "quenching: medium: water"
    ],
    "test_type": "tensile",
    "test_temperature": "25 °C",
    "doi": "10.1016/j.intermet.2021.107167"
  },
  {
    "composition": "CoCrFeNiGe0.2",
    "composition_type": "atomic",
    "phase": [
      "fcc"
    ],
    "ys": 218.0,
    "uts": 596.0,
    "strain": 62.8,
    "processes": [
      "arc melting: atmosphere: vacuum, remelting times: 4",
      "homogenized: temperature: 1000 °C, duration: 24 h, atmosphere: furnace",
      "quenching: medium: water"
    ],
    "test_type": "tensile",
    "test_temperature": "25 °C",
    "doi": "10.1016/j.intermet.2021.107167"
  },
  {
    "composition": "CoCrFeNiGe0.3",
    "composition_type": "atomic",
    "phase": [
      "fcc"
    ],
    "ys": 223.0,
    "uts": 617.0,
    "strain": 63.2,
    "processes": [
      "arc melting: atmosphere: vacuum, remelting times: 4",
      "homogenized: temperature: 1000 °C, duration: 24 h, atmosphere: furnace",
      "quenching: medium: water"
    ],
    "test_type": "tensile",
    "test_temperature": "25 °C",
    "doi": "10.1016/j.intermet.2021.107167"
  },
  {
    "composition": "Ti3V2NbAl0.5",
    "composition_type": "atomic",
    "phase": [
      "BCC"
    ],
    "ys": 760.0,
    "uts": null,
    "strain": 50.0,
    "processes": [
      "arc melting: atmosphere: Ar, remelting times: 5"
    ],
    "test_type": "compressive",
    "test_temperature": "25 °C",
    "doi": "10.1016/j.intermet.2021.107187"
  },
  {
    "composition": "Ti3V2NbNi0.5",
    "composition_type": "atomic",
    "phase": [
      "BCC",
      "C15 Laves"
    ],
    "ys": 1130.0,
    "uts": null,
    "strain": 20.0,
    "processes": [
      "arc melting: atmosphere: Ar, remelting times: 5"
    ],
    "test_type": "compressive",
    "test_temperature": "25 °C",
    "doi": "10.1016/j.intermet.2021.107187"
  },
  {
    "composition": "Ti3V2NbAl0.5Ni0.5",
    "composition_type": "atomic",
    "phase": [
      "BCC",
      "C14 Laves",
      "B19'"
    ],
    "ys": 1250.0,
    "uts": null,
    "strain": 40.0,
    "processes": [
      "arc melting: atmosphere: Ar, remelting times: 5"
    ],
    "test_type": "compressive",
    "test_temperature": "25 °C",
    "doi": "10.1016/j.intermet.2021.107187"
  },
  {
    "composition": "Ti3V2NbAl0.5Ni0.5",
    "composition_type": "atomic",
    "phase": [
      "BCC",
      "C14 Laves",
      "B19'"
    ],
    "ys": 1150.0,
    "uts": null,
    "strain": 45.0,
    "processes": [
      "arc melting: atmosphere: Ar, remelting times: 5"
    ],
