Repository: Sci-Extract/sisyphus

# Step through _sisyphus_ extraction process
Author: Soike Yuan  date: 1/12/2025

Prerequisite: Assumed that you have installed sisyphus on your machine and add .env file to your root path which contains API key. :shipit:

## Below is the file structure of the project,

```
├─ README.md                        
├─ pyproject.toml                   # Python project metadata and dependencies
├─ data/                            # Extracted data of high entropy alloys
├─ notebooks/                       # Jupyter notebooks
├─ db/                              # sql databases
├─ record/                          # record sql database
│─ sisyphus/

File: notebooks/heas_result.json (part 16 of 64)
[
    "test_type": "compressive",
    "test_temperature": "600 °C",
    "doi": "10.1016/j.intermet.2021.107187"
  },
  {
    "composition": "Ti3V2NbAl0.5Ni0.5",
    "composition_type": "atomic",
    "phase": [
      "BCC",
      "C14 Laves",
      "B19'"
    ],
    "ys": 1100.0,
    "uts": null,
    "strain": 45.0,
    "processes": [
      "arc melting: atmosphere: Ar, remelting times: 5"
    ],
    "test_type": "compressive",
    "test_temperature": "700 °C",
    "doi": "10.1016/j.intermet.2021.107187"
  },
  {
    "composition": "Ti3V2NbAl0.5Ni0.5",
    "composition_type": "atomic",
    "phase": [
      "BCC",
      "C14 Laves",
      "B19'"
    ],
    "ys": 300.0,
    "uts": null,
    "strain": 50.0,
    "processes": [
      "arc melting: atmosphere: Ar, remelting times: 5"
    ],
    "test_type": "compressive",
    "test_temperature": "800 °C",
    "doi": "10.1016/j.intermet.2021.107187"
  },
  {
    "composition": "Fe4CrNi(AlTi)0.2",
    "composition_type": "atomic",
    "phase": [
      "FCC"
    ],
    "ys": 173.0,
    "uts": 425.0,
    "strain": 23.2,
    "processes": [
      "arc melting: atmosphere: Ar, remelting times: 4"
    ],
    "test_type": "tensile",
    "test_temperature": "25 °C",
    "doi": "10.1016/j.intermet.2021.107339"
  },
  {
    "composition": "Fe4CrNi(AlTi)0.6",
    "composition_type": "atomic",
    "phase": [
      "FCC",
      "BCC",
      "L21"
    ],
    "ys": 386.0,
    "uts": 858.0,
    "strain": 12.8,
    "processes": [
      "arc melting: atmosphere: Ar, remelting times: 4"
    ],
    "test_type": "tensile",
    "test_temperature": "25 °C",
    "doi": "10.1016/j.intermet.2021.107339"
  },
  {
    "composition": "Fe4CrNi(AlTi)1.0",
    "composition_type": "atomic",
    "phase": [
      "BCC",
      "L21"
    ],
    "ys": 1118.0,
    "uts": 1172.0,
    "strain": 0.75,
    "processes": [
      "arc melting: atmosphere: Ar, remelting times: 4"
    ],
    "test_type": "tensile",
    "test_temperature": "25 °C",
    "doi": "10.1016/j.intermet.2021.107339"
  },
  {
    "composition": "Ti60Al6V11.2Cr10Nb12.2",
    "composition_type": "atomic",
    "phase": [
      "BCC"
    ],
    "ys": 895.0,
    "uts": 1115.0,
    "strain": 29.0,
    "processes": [
      "arc melting: atmosphere: Ar, remelting times: 4"
    ],
    "test_type": "tensile",
    "test_temperature": "25 °C",
    "doi": "10.1016/j.intermet.2021.107213"
  },
  {
    "composition": "Ti60Al8V10.5Cr8.9Nb11.7",
    "composition_type": "atomic",
    "phase": [
      "BCC"
    ],
    "ys": 920.0,
    "uts": 1146.0,
    "strain": 28.8,
    "processes": [
      "arc melting: atmosphere: Ar, remelting times: 4"
    ],
    "test_type": "tensile",
    "test_temperature": "25 °C",
    "doi": "10.1016/j.intermet.2021.107213"
  },
  {
    "composition": "Ti60Al10V10.2Cr9Nb10.3",
    "composition_type": "atomic",
    "phase": [
      "BCC"
    ],
    "ys": 938.0,
    "uts": 1129.0,
    "strain": 26.0,
    "processes": [
      "arc melting: atmosphere: Ar, remelting times: 4"
    ],
    "test_type": "tensile",
    "test_temperature": "25 °C",
    "doi": "10.1016/j.intermet.2021.107213"
  },
  {
    "composition": "Ti60Al12V9.5Cr8.1Nb9.7",
    "composition_type": "atomic",
    "phase": [
      "BCC"
    ],
    "ys": 960.0,
    "uts": 1072.0,
    "strain": 20.0,
    "processes": [
      "arc melting: atmosphere: Ar, remelting times: 4"
    ],
    "test_type": "tensile",
    "test_temperature": "25 °C",
    "doi": "10.1016/j.intermet.2021.107213"
  },
  {
    "composition": "Ti60Al6V11.2Cr10Nb12.2",
    "composition_type": "atomic",
    "phase": [
      "BCC"
    ],
    "ys": 1102.0,
    "uts": null,
    "strain": 50.0,
    "processes": [
      "arc melting: atmosphere: Ar, remelting times: 4"
    ],
    "test_type": "compressive",
    "test_temperature": "25 °C",
    "doi": "10.1016/j.intermet.2021.107213"
  },
  {
    "composition": "Ti60Al8V10.5Cr8.9Nb11.7",
    "composition_type": "atomic",
    "phase": [
      "BCC"
    ],
    "ys": 976.0,
    "uts": null,
    "strain": null,
    "processes": [
      "arc melting: atmosphere: Ar, remelting times: 4"
    ],
    "test_type": "compressive",
    "test_temperature": "25 °C",
    "doi": "10.1016/j.intermet.2021.107213"
  },
  {
    "composition": "Ti60Al10V10.2Cr9Nb10.3",
    "composition_type": "atomic",
    "phase": [
      "BCC"
    ],
    "ys": 931.0,
    "uts": null,
    "strain": null,
    "processes": [
      "arc melting: atmosphere: Ar, remelting times: 4"
    ],
    "test_type": "compressive",
    "test_temperature": "25 °C",
    "doi": "10.1016/j.intermet.2021.107213"
  },
  {
    "composition": "Ti60Al12V9.5Cr8.1Nb9.7",
    "composition_type": "atomic",
    "phase": [
      "BCC"
    ],
    "ys": 1109.0,
    "uts": null,
    "strain": null,
    "processes": [
      "arc melting: atmosphere: Ar, remelting times: 4"
    ],
    "test_type": "compressive",
    "test_temperature": "25 °C",
    "doi": "10.1016/j.intermet.2021.107213"
  },
  {
    "composition": "Ti60Al18V6.7Cr7.3Nb7.8",
    "composition_type": "atomic",
    "phase": [
      "BCC"
    ],
    "ys": 1269.0,
    "uts": null,
    "strain": null,
    "processes": [
      "arc melting: atmosphere: Ar, remelting times: 4"
    ],
    "test_type": "compressive",
    "test_temperature": "25 °C",
    "doi": "10.1016/j.intermet.2021.107213"
  },
  {
    "composition": "Ti20Zr20Hf20Nb16Co5Be19",
    "composition_type": "atomic",
    "phase": [
      "bcc",
      "amorphous"
    ],
    "ys": 1330.0,
    "uts": 1575.0,
    "strain": 4.61,
    "processes": [
      "arc melting: atmosphere: Ar, remelting times: 5"
    ],
    "test_type": "tensile",
    "test_temperature": "25 °C",
    "doi": "10.1016/j.intermet.2021.107407"
  },
  {
    "composition": "Fe1.2MnNi0.8Cr",
    "composition_type": "atomic",
    "phase": [
      "FCC",
      "BCC"
    ],
    "ys": 404.0,
    "uts": 661.0,
    "strain": 24.0,
    "processes": [
      "vacuum induction melting: atmosphere: Ar",
      "furnace cooling: medium: Cu mold"
    ],
    "test_type": "tensile",
    "test_temperature": "25 °C",
    "doi": "10.1016/j.intermet.2021.107398"
  },
  {
    "composition": "Fe1.2MnNi0.8Cr-5TiC",
    "composition_type": "atomic",
    "phase": [
      "FCC",
      "BCC"
    ],
    "ys": 385.0,
    "uts": 715.0,
    "strain": 33.0,
    "processes": [
      "vacuum induction melting: atmosphere: Ar",
      "furnace cooling: medium: Cu mold"
    ],
    "test_type": "tensile",
    "test_temperature": "25 °C",
    "doi": "10.1016/j.intermet.2021.107398"
  },
  {
    "composition": "Fe1.2MnNi0.8Cr-7.5TiC",
    "composition_type": "atomic",
    "phase": [
      "FCC",
      "BCC"
    ],
    "ys": 424.0,
    "uts": 812.0,
    "strain": 37.0,
    "processes": [
      "vacuum induction melting: atmosphere: Ar",
      "furnace cooling: medium: Cu mold"
    ],
    "test_type": "tensile",
    "test_temperature": "25 °C",
    "doi": "10.1016/j.intermet.2021.107398"
  },
  {
    "composition": "Fe1.2MnNi0.8Cr-10TiC",
    "composition_type": "atomic",
    "phase": [
      "FCC"
    ],
    "ys": 441.0,
    "uts": 856.0,
    "strain": 34.0,
    "processes": [
      "vacuum induction melting: atmosphere: Ar",
      "furnace cooling: medium: Cu mold"
    ],
    "test_type": "tensile",
    "test_temperature": "25 °C",
    "doi": "10.1016/j.intermet.2021.107398"
  },
  {
    "composition": "Fe1.2MnNi0.8Cr-15TiC",
    "composition_type": "atomic",
    "phase": [
      "FCC"
    ],
    "ys": 455.0,
    "uts": 661.0,
    "strain": 16.0,
    "processes": [
      "vacuum induction melting: atmosphere: Ar",
      "furnace cooling: medium: Cu mold"
    ],
    "test_type": "tensile",
    "test_temperature": "25 °C",
    "doi": "10.1016/j.intermet.2021.107398"
  },
  {
    "composition": "Graphene/Fe50Mn30Co10Cr10",
    "composition_type": "atomic",
    "phase": null,
    "ys": 749.0,
    "uts": 781.0,
    "strain": 2.8,
    "processes": null,
    "test_type": "tensile",
    "test_temperature": "25 °C",
    "doi": "10.1016/j.intermet.2021.107398"
  },
  {
    "composition": "M23C6/CoCrFeNiMn",
    "composition_type": "atomic",
    "phase": null,
    "ys": 820.0,
    "uts": 981.0,
    "strain": 10.6,
    "processes": null,
    "test_type": "tensile",
    "test_temperature": "25 °C",
    "doi": "10.1016/j.intermet.2021.107398"
  },
  {
    "composition": "0.4 wt%MLGs/HEA",
    "composition_type": "weight",
    "phase": null,
    "ys": null,
    "uts": 762.0,
    "strain": 15.8,
    "processes": null,
    "test_type": "tensile",
    "test_temperature": "25 °C",
    "doi": "10.1016/j.intermet.2021.107398"
  },
  {
    "composition": "Al20Cr10Nb15Ti20V25Zr10",
    "composition_type": "atomic",
    "phase": null,
    "ys": null,
    "uts": 1000.0,
    "strain": 6.1,
    "processes": null,
    "test_type": "tensile",
    "test_temperature": "25 °C",
    "doi": "10.1016/j.intermet.2021.107398"
  },
  {
    "composition": "CoCrFeNiNb0.206",
    "composition_type": "atomic",
    "phase": null,
    "ys": 402.0,
    "uts": 807.0,
    "strain": 8.6,
    "processes": null,
    "test_type": "tensile",
    "test_temperature": "25 °C",
    "doi": "10.1016/j.intermet.2021.107398"
  },
  {
    "composition": "CoCrFeNi",
    "composition_type": "atomic",
    "phase": null,
    "ys": 147.0,
    "uts": 413.0,
    "strain": 48.0,
    "processes": null,
    "test_type": "tensile",
    "test_temperature": "25 °C",
    "doi": "10.1016/j.intermet.2021.107398"
  },
  {
    "composition": "CoCrFeNiMn",
    "composition_type": "atomic",
    "phase": null,
    "ys": 185.0,
    "uts": 460.0,
    "strain": 52.0,
    "processes": null,
    "test_type": "tensile",
    "test_temperature": "25 °C",
    "doi": "10.1016/j.intermet.2021.107398"
  },
  {
    "composition": "Cu20Mn20Ni20Co20Fe20",
    "composition_type": "atomic",
    "phase": [
      "FCC-1",
      "FCC-2"
    ],
    "ys": 400.0,
    "uts": 660.0,
    "strain": 30.0,
    "processes": [
      "arc melting"
    ],
    "test_type": "tensile",
    "test_temperature": "25 °C",
    "doi": "10.1016/j.intermet.2022.107461"
  },
  {
    "composition": "CoCrFeNi",
    "composition_type": "atomic",
    "phase": [
      "FCC"
    ],
    "ys": 220.0,
    "uts": null,
    "strain": 70.0,
    "processes": [
      "arc melting: atmosphere: Ar, remelting times: 4",
      "cold rolled: reduction: 75%, temperature: 25 °C",
      "annealed: temperature: 926.85 °C, duration: 2 h, atmosphere: air",
      "quenching: medium: water"
    ],
    "test_type": "tensile",
    "test_temperature": "25 °C",
    "doi": "10.1016/j.intermet.2022.107529"
  },
  {
    "composition": "CoCrFeNi",
    "composition_type": "atomic",
    "phase": [
      "FCC"
    ],
    "ys": 440.0,
    "uts": 650.0,
    "strain": 50.0,
    "processes": [
      "arc melting: atmosphere: Ar, remelting times: 4",
      "cold rolled: reduction: 75%, temperature: 25 °C",
      "annealed: temperature: 926.85 °C, duration: 2 h, atmosphere: air",
      "quenching: medium: water",
      "laser shock peening: power density: 2.83 GW/cm2"
    ],
    "test_type": "tensile",
    "test_temperature": "25 °C",
    "doi": "10.1016/j.intermet.2022.107529"
  },
  {
    "composition": "Fe35Cr35Ni15Al12Ti3",
    "composition_type": "atomic",
    "phase": [
      "BCC",
      "L21"
    ],
    "ys": null,
    "uts": null,
    "strain": null,
    "processes": [
      "arc melting: atmosphere: not specified, remelting times: 5"
    ],
    "test_type": "tensile",
    "test_temperature": "25 °C",
    "doi": "10.1016/j.intermet.2022.107539"
  },
  {
    "composition": "AlCoCrFeNi2.1",
    "composition_type": "atomic",
    "phase": [
      "FCC",
      "BCC"
    ],
    "ys": 758.6,
    "uts": 963.55,
    "strain": 13.3,
    "processes": [
      "gas atomization",
      "spark plasma sintering: temperature: 1000 °C, pressure: 30 MPa, duration: 5 min"
    ],
    "test_type": "tensile",
    "test_temperature": "25 °C",
    "doi": "10.1016/j.intermet.2022.107523"
  },
  {
    "composition": "AlCoCrFeNi2.1",
    "composition_type": "atomic",
    "phase": [
      "FCC",
      "BCC"
    ],
    "ys": 758.6,
    "uts": 2626.29,
    "strain": 45.45,
    "processes": [
      "gas atomization",
      "spark plasma sintering: temperature: 1000 °C, pressure: 30 MPa, duration: 5 min"
    ],
    "test_type": "compressive",
    "test_temperature": "25 °C",
    "doi": "10.1016/j.intermet.2022.107523"
  },
  {
    "composition": "AlCoCrFeNi2.1",
    "composition_type": "atomic",
    "phase": [
      "FCC",
      "BCC"
    ],
    "ys": 644.41,
    "uts": 2600.04,
    "strain": 44.51,
    "processes": [
      "gas atomization",
      "spark plasma sintering: temperature: 1100 °C, pressure: 30 MPa, duration: 5 min"
    ],
    "test_type": "compressive",
    "test_temperature": "25 °C",
    "doi": "10.1016/j.intermet.2022.107523"
  },
  {
    "composition": "AlCoCrFeNi2.1",
    "composition_type": "atomic",
    "phase": [
      "FCC",
      "BCC"
    ],
    "ys": 582.44,
    "uts": 2285.89,
    "strain": 37.23,
    "processes": [
      "gas atomization",
      "spark plasma sintering: temperature: 1200 °C, pressure: 30 MPa, duration: 5 min"
    ],
    "test_type": "compressive",
    "test_temperature": "25 °C",
    "doi": "10.1016/j.intermet.2022.107523"
  },
  {
    "composition": "AlCoCrFeNi2.1",
    "composition_type": "atomic",
    "phase": [
      "FCC",
      "BCC"
    ],
    "ys": 628.73,
    "uts": 2377.16,
    "strain": 43.69,
    "processes": [
      "gas atomization",
      "spark plasma sintering: temperature: 900 °C, pressure: 30 MPa, duration: 5 min"
    ],
    "test_type": "compressive",
    "test_temperature": "25 °C",
    "doi": "10.1016/j.intermet.2022.107523"
  },
  {
    "composition": "AlCoCrFeNi2.1",
    "composition_type": "atomic",
    "phase": [
      "FCC",
      "BCC"
    ],
    "ys": 437.74,
    "uts": 454.34,
    "strain": 3.24,
    "processes": [
      "gas atomization",
      "spark plasma sintering: temperature: 800 °C, pressure: 30 MPa, duration: 5 min"
    ],
    "test_type": "compressive",
    "test_temperature": "25 °C",
    "doi": "10.1016/j.intermet.2022.107523"
  },
  {
    "composition": "CoCrFeNi(Al0.3Ti0.2)0.25",
    "composition_type": "atomic",
    "phase": [
      "FCC",
      "γ′"
    ],
    "ys": 616.9,
    "uts": 951.1,
    "strain": 24.7,
    "processes": [
      "arc melting: atmosphere: vacuum, remelting times: 4",
      "heat treated: temperature: 1000 °C, duration: 8 h, atmosphere: vacuum",
      "quenching: medium: water",
      "cold rolled: reduction: 1.5 mm, temperature: room temperature",
      "annealed: temperature: 800 °C, duration: 2 h, atmosphere: furnace"
    ],
    "test_type": "tensile",
    "test_temperature": "25 °C",
    "doi": "10.1016/j.intermet.2021.107444"
  },
  {
    "composition": "CoCrFeNi(Al0.3Ti0.2)0.50",
    "composition_type": "atomic",
    "phase": [
      "FCC",
      "γ′"
    ],
    "ys": 808.0,
    "uts": 1132.6,
    "strain": 18.3,
    "processes": [
      "arc melting: atmosphere: vacuum, remelting times: 4",
      "heat treated: temperature: 1000 °C, duration: 8 h, atmosphere: vacuum",
      "quenching: medium: water",
      "cold rolled: reduction: 1.5 mm, temperature: room temperature",
      "annealed: temperature: 800 °C, duration: 2 h, atmosphere: furnace"
    ],
    "test_type": "tensile",
    "test_temperature": "25 °C",
    "doi": "10.1016/j.intermet.2021.107444"
  },
  {
    "composition": "CoCrFeNi(Al0.3Ti0.2)0.75",
    "composition_type": "atomic",
    "phase": [
      "FCC",
      "γ′"
    ],
    "ys": 1029.2,
    "uts": 1250.8,
    "strain": 7.2,
    "processes": [
      "arc melting: atmosphere: vacuum, remelting times: 4",
      "heat treated: temperature: 1000 °C, duration: 8 h, atmosphere: vacuum",
      "quenching: medium: water",
      "cold rolled: reduction: 1.5 mm, temperature: room temperature",
      "annealed: temperature: 800 °C, duration: 2 h, atmosphere: furnace"
    ],
    "test_type": "tensile",
    "test_temperature": "25 °C",
    "doi": "10.1016/j.intermet.2021.107444"
  },
  {
    "composition": "CoCrFeNi(Al0.3Ti0.2)1.00",
    "composition_type": "atomic",
    "phase": [
      "FCC",
      "γ′"
    ],
    "ys": 875.1,
    "uts": 889.2,
    "strain": 0.4,
    "processes": [
      "arc melting: atmosphere: vacuum, remelting times: 4",
      "heat treated: temperature: 1000 °C, duration: 8 h, atmosphere: vacuum",
      "quenching: medium: water",
      "cold rolled: reduction: 1.5 mm, temperature: room temperature",
      "annealed: temperature: 800 °C, duration: 2 h, atmosphere: furnace"
    ],
    "test_type": "tensile",
    "test_temperature": "25 °C",
    "doi": "10.1016/j.intermet.2021.107444"
  },
  {
    "composition": "CoCrFeNiAl0.225Ti0.15",
    "composition_type": "atomic",
    "phase": [
      "FCC",
      "γ′"
    ],
    "ys": 837.0,
    "uts": 1077.1,
    "strain": 12.9,
    "processes": [
      "arc melting: atmosphere: vacuum, remelting times: 4",
      "heat treated: temperature: 1000 °C, duration: 8 h, atmosphere: vacuum",
      "quenching: medium: water",
      "cold rolled: reduction: 1.5 mm, temperature: room temperature",
      "annealed: temperature: 800 °C, duration: 2 h, atmosphere: furnace"
    ],
    "test_type": "tensile",
    "test_temperature": "400 °C",
    "doi": "10.1016/j.intermet.2021.107444"
  },
  {
    "composition": "CoCrFeNiAl0.225Ti0.15",
    "composition_type": "atomic",
    "phase": [
      "FCC",
      "γ′"
    ],
    "ys": 796.7,
    "uts": 1059.8,
    "strain": 13.7,
    "processes": [
      "arc melting: atmosphere: vacuum, remelting times: 4",
      "heat treated: temperature: 1000 °C, duration: 8 h, atmosphere: vacuum",
      "quenching: medium: water",
      "cold rolled: reduction: 1.5 mm, temperature: room temperature",
      "annealed: temperature: 800 °C, duration: 2 h, atmosphere: furnace"
    ],
    "test_type": "tensile",
    "test_temperature": "500 °C",
    "doi": "10.1016/j.intermet.2021.107444"
  },
  {
    "composition": "CoCrFeNiAl0.225Ti0.15",
    "composition_type": "atomic",
    "phase": [
      "FCC",
      "γ′"
    ],
    "ys": 594.8,
    "uts": 791.2,
    "strain": 15.2,
    "processes": [
      "arc melting: atmosphere: vacuum, remelting times: 4",
      "heat treated: temperature: 1000 °C, duration: 8 h, atmosphere: vacuum",
      "quenching: medium: water",
      "cold rolled: reduction: 1.5 mm, temperature: room temperature",
      "annealed: temperature: 800 °C, duration: 2 h, atmosphere: furnace"
    ],
    "test_type": "tensile",
    "test_temperature": "650 °C",
    "doi": "10.1016/j.intermet.2021.107444"
  },
  {
    "composition": "Co35Ni35Cr20Mo10",
    "composition_type": "weight",
    "phase": [
      "fcc"
    ],
    "ys": 1579.0,
    "uts": 1927.0,
    "strain": 9.7,
    "processes": [
      "cold rolled: reduction: 63%, temperature: room temperature"
    ],
    "test_type": "tensile",
    "test_temperature": "25 °C",
    "doi": "10.1016/j.intermet.2022.107507"
  },
  {
    "composition": "Co35Ni35Cr20Mo10",
    "composition_type": "weight",
    "phase": [
      "fcc"
    ],
    "ys": 2186.0,
    "uts": 2340.0,
    "strain": 1.6,
    "processes": [
      "cold rolled: reduction: 63%, temperature: room temperature",
      "aged: temperature: 575 °C, duration: 4 h"
    ],
    "test_type": "tensile",
    "test_temperature": "25 °C",
    "doi": "10.1016/j.intermet.2022.107507"
  },
  {
    "composition": "Co35Ni35Cr20Mo10",
    "composition_type": "weight",
    "phase": [
      "fcc"
    ],
    "ys": 882.0,
    "uts": 1270.0,
    "strain": 32.8,
    "processes": [
      "cold rolled: reduction: 63%, temperature: room temperature",
      "recrystallized: temperature: 810 °C, duration: 30 min"
    ],
    "test_type": "tensile",
    "test_temperature": "25 °C",
    "doi": "10.1016/j.intermet.2022.107507"
  },
  {
    "composition": "Co35Ni25.5Cr19Mo7Ti3Nb0.6Fe9Al0.2",
    "composition_type": "weight",
    "phase": [
      "fcc"
    ],
    "ys": 1636.0,
    "uts": 1884.0,
    "strain": 12.2,
    "processes": [
      "cold rolled: reduction: 63%, temperature: room temperature"
    ],
    "test_type": "tensile",
    "test_temperature": "25 °C",
    "doi": "10.1016/j.intermet.2022.107507"
  },
  {
    "composition": "Co35Ni25.5Cr19Mo7Ti3Nb0.6Fe9Al0.2",
    "composition_type": "weight",
    "phase": [
      "fcc",
      "γ'"
    ],
    "ys": 2126.0,
    "uts": 2415.0,
    "strain": 1.5,
    "processes": [
      "cold rolled: reduction: 63%, temperature: room temperature",
      "aged: temperature: 665 °C, duration: 4 h"
    ],
    "test_type": "tensile",
    "test_temperature": "25 °C",
    "doi": "10.1016/j.intermet.2022.107507"
  },
  {
    "composition": "Co35Ni25.5Cr19Mo7Ti3Nb0.6Fe9Al0.2",
    "composition_type": "weight",
    "phase": [
      "fcc",
      "σ"
    ],
    "ys": 1328.0,
    "uts": 1410.0,
    "strain": 37.4,
    "processes": [
      "cold rolled: reduction: 63%, temperature: room temperature",
      "recrystallized: temperature: 875 °C, duration: 30 min"
    ],
    "test_type": "tensile",
    "test_temperature": "25 °C",
    "doi": "10.1016/j.intermet.2022.107507"
  },
  {
    "composition": "Co35Ni35Cr20Mo10",
    "composition_type": "weight",
    "phase": [
      "fcc"
    ],
    "ys": 1309.0,
    "uts": 1469.0,
    "strain": 29.37,
    "processes": [
      "cold rolled: reduction: 63%, temperature: room temperature",
      "aged: temperature: 575 °C, duration: 4 h"
    ],
    "test_type": "tensile",
    "test_temperature": "600 °C",
    "doi": "10.1016/j.intermet.2022.107507"
  },
  {
    "composition": "Co35Ni35Cr20Mo10",
    "composition_type": "weight",
    "phase": [
      "fcc"
    ],
    "ys": 788.0,
    "uts": 1062.0,
    "strain": 39.36,
    "processes": [
      "cold rolled: reduction: 63%, temperature: room temperature",
      "recrystallized: temperature: 810 °C, duration: 30 min"
    ],
    "test_type": "tensile",
    "test_temperature": "600 °C",
    "doi": "10.1016/j.intermet.2022.107507"
  },
  {
    "composition": "Co35Ni25.5Cr19Mo7Ti3Nb0.6Fe9Al0.2",
    "composition_type": "weight",
    "phase": [
      "fcc",
      "γ'"
    ],
    "ys": 1681.0,
    "uts": 1853.0,
    "strain": 12.51,
    "processes": [
      "cold rolled: reduction: 63%, temperature: room temperature",
      "aged: temperature: 665 °C, duration: 4 h"
    ],
    "test_type": "tensile",
    "test_temperature": "600 °C",
    "doi": "10.1016/j.intermet.2022.107507"
  },
  {
    "composition": "Co35Ni25.5Cr19Mo7Ti3Nb0.6Fe9Al0.2",
    "composition_type": "weight",
    "phase": [
      "fcc",
      "σ"
    ],
    "ys": 537.0,
    "uts": 958.0,
    "strain": 40.48,
    "processes": [
      "cold rolled: reduction: 63%, temperature: room temperature",
      "recrystallized: temperature: 875 °C, duration: 30 min"
    ],
    "test_type": "tensile",
    "test_temperature": "600 °C",
    "doi": "10.1016/j.intermet.2022.107507"
  },
  {
    "composition": "Co35Ni35Cr20Mo10",
    "composition_type": "weight",
    "phase": [
      "fcc"
    ],
    "ys": 857.0,
    "uts": 1016.0,
    "strain": 54.27,
    "processes": [
      "cold rolled: reduction: 63%, temperature: room temperature",
      "aged: temperature: 575 °C, duration: 4 h"
    ],
    "test_type": "tensile",
    "test_temperature": "650 °C",
    "doi": "10.1016/j.intermet.2022.107507"
  },
  {
    "composition": "Co35Ni35Cr20Mo10",
    "composition_type": "weight",
    "phase": [
      "fcc"
    ],
    "ys": 694.0,
    "uts": 925.0,
    "strain": 41.34,
    "processes": [
      "cold rolled: reduction: 63%, temperature: room temperature",
      "recrystallized: temperature: 810 °C, duration: 30 min"
    ],
    "test_type": "tensile",
    "test_temperature": "650 °C",
    "doi": "10.1016/j.intermet.2022.107507"
  },
  {
    "composition": "Co35Ni25.5Cr19Mo7Ti3Nb0.6Fe9Al0.2",
    "composition_type": "weight",
    "phase": [
      "fcc",
      "γ'"
    ],
    "ys": 1420.0,
    "uts": 1577.0,
    "strain": 23.65,
    "processes": [
      "cold rolled: reduction: 63%, temperature: room temperature",
      "aged: temperature: 665 °C, duration: 4 h"
    ],
    "test_type": "tensile",
    "test_temperature": "650 °C",
    "doi": "10.1016/j.intermet.2022.107507"
  },
  {
    "composition": "Co35Ni25.5Cr19Mo7Ti3Nb0.6Fe9Al0.2",
    "composition_type": "weight",
    "phase": [
      "fcc",
      "σ"
    ],
    "ys": 519.0,
    "uts": 840.0,
    "strain": 36.16,
    "processes": [
      "cold rolled: reduction: 63%, temperature: room temperature",
      "recrystallized: temperature: 875 °C, duration: 30 min"
    ],
    "test_type": "tensile",
    "test_temperature": "650 °C",
    "doi": "10.1016/j.intermet.2022.107507"
  },
  {
    "composition": "Ti2ZrHfV0.5Ta0.2",
    "composition_type": "atomic",
    "phase": [
      "BCC"
    ],
    "ys": 865.0,
    "uts": null,
    "strain": 22.5,
    "processes": [
      "arc melting: atmosphere: vacuum, remelting times: 6",
      "quenching: medium: water"
    ],
    "test_type": "tensile",
    "test_temperature": "25 °C",
    "doi": "10.1016/j.intermet.2022.107586"
  },
  {
    "composition": "Fe49.1Mn30.1Co10.8Cr9.7",
    "composition_type": "atomic",
    "phase": [
      "FCC",
      "HCP"
    ],
    "ys": 260.3,
    "uts": 593.5,
    "strain": 42.8,
    "processes": null,
    "test_type": "tensile",
    "test_temperature": "25 °C",
    "doi": "10.1016/j.intermet.2022.107565"
  },
  {
    "composition": "Fe49.8Mn28.6Co11.3Cr10.3",
    "composition_type": "atomic",
    "phase": [
      "FCC",
      "HCP"
    ],
    "ys": 266.0,
    "uts": 630.0,
    "strain": 18.7,
    "processes": [
      "additive manufacturing: scan speed: 1000 mm/s, laser power: 220 W"
    ],
    "test_type": "tensile",
    "test_temperature": "25 °C",
    "doi": "10.1016/j.intermet.2022.107565"
  },
  {
    "composition": "Fe49.7Mn28.2Co10.7Cr10.6Si0.8",
    "composition_type": "atomic",
    "phase": [
      "FCC",
      "HCP"
    ],
    "ys": null,
    "uts": null,
    "strain": null,
    "processes": [
      "additive manufacturing: scan speed: 1000 mm/s, laser power: 220 W"
    ],
    "test_type": "tensile",
    "test_temperature": "25 °C",
    "doi": "10.1016/j.intermet.2022.107565"
  },
  {
    "composition": "Fe48.8Mn28.0Co10.5Cr10.2Si2.6",
    "composition_type": "atomic",
    "phase": [
      "FCC",
      "HCP"
    ],
    "ys": null,
    "uts": null,
    "strain": null,
    "processes": [
      "additive manufacturing: scan speed: 1000 mm/s, laser power: 220 W"
    ],
    "test_type": "tensile",
    "test_temperature": "25 °C",
    "doi": "10.1016/j.intermet.2022.107565"
  },
  {
    "composition": "Fe48.5Mn26.6Co10.3Cr9.9Si4.8",
    "composition_type": "atomic",
    "phase": [
      "FCC",
      "HCP"
    ],
    "ys": null,
    "uts": null,
    "strain": null,
    "processes": [
      "additive manufacturing: scan speed: 1000 mm/s, laser power: 220 W"
    ],
    "test_type": "tensile",
    "test_temperature": "25 °C",
    "doi": "10.1016/j.intermet.2022.107565"
  },
  {
    "composition": "Zr50Ti35Nb15",
    "composition_type": "atomic",
    "phase": [
      "BCC"
    ],
    "ys": 565.0,
    "uts": null,
    "strain": 32.0,
    "processes": [
      "arc melting: atmosphere: Ar, remelting times: 10",
      "quenching: medium: water"
    ],
    "test_type": "compressive",
    "test_temperature": "25 °C",
    "doi": "10.1016/j.intermet.2022.107622"
  },
  {
    "composition": "(Zr50Ti35Nb15)90Al10",
    "composition_type": "atomic",
    "phase": null,
    "ys": 880.0,
    "uts": null,
    "strain": 32.0,
    "processes": [
      "arc melting: atmosphere: Ar, remelting times: 10",
      "quenching: medium: water"
    ],
    "test_type": "compressive",
    "test_temperature": "25 °C",
    "doi": "10.1016/j.intermet.2022.107622"
  },
  {
    "composition": "(Zr50Ti35Nb15)85Al15",
    "composition_type": "atomic",
    "phase": null,
    "ys": 1090.0,
    "uts": null,
    "strain": 30.0,
    "processes": [
      "arc melting: atmosphere: Ar, remelting times: 10",
      "quenching: medium: water"
    ],
    "test_type": "compressive",
    "test_temperature": "25 °C",
    "doi": "10.1016/j.intermet.2022.107622"
  },
  {
    "composition": "(Zr50Ti35Nb15)80Al20",
    "composition_type": "atomic",
    "phase": [
      "B2"
    ],
    "ys": 1340.0,
    "uts": null,
    "strain": 27.0,
    "processes": [
      "arc melting: atmosphere: Ar, remelting times: 10",
      "quenching: medium: water"
    ],
    "test_type": "compressive",
    "test_temperature": "25 °C",
    "doi": "10.1016/j.intermet.2022.107622"
  },
  {
    "composition": "(Zr50Ti35Nb15)70Al30",
    "composition_type": "atomic",
    "phase": [
      "B2"
    ],
    "ys": 1750.0,
    "uts": null,
    "strain": 12.0,
    "processes": [
      "arc melting: atmosphere: Ar, remelting times: 10",
      "quenching: medium: water"
    ],
    "test_type": "compressive",
    "test_temperature": "25 °C",
    "doi": "10.1016/j.intermet.2022.107622"
  },
  {
    "composition": "Zr50Ti35Nb15",
    "composition_type": "atomic",
    "phase": [
      "BCC"
    ],
    "ys": 580.0,
    "uts": null,
    "strain": 27.0,
    "processes": [
      "arc melting: atmosphere: Ar, remelting times: 10",
      "annealed: temperature: 1100 °C, duration: 100 h, atmosphere: vacuum",
      "quenching: medium: water"
    ],
    "test_type": "compressive",
    "test_temperature": "25 °C",
    "doi": "10.1016/j.intermet.2022.107622"
  },
  {
    "composition": "(Zr50Ti35Nb15)80Al20",
    "composition_type": "atomic",
    "phase": [
      "B2",
      "HCP"
    ],
    "ys": 1260.0,
    "uts": null,
    "strain": 16.0,
    "processes": [
      "arc melting: atmosphere: Ar, remelting times: 10",
      "annealed: temperature: 1100 °C, duration: 100 h, atmosphere: vacuum",
      "quenching: medium: water"
    ],
    "test_type": "compressive",
    "test_temperature": "25 °C",
    "doi": "10.1016/j.intermet.2022.107622"
  },
  {
    "composition": "(Zr50Ti35Nb15)70Al30",
    "composition_type": "atomic",
    "phase": [
      "B2",
      "Al3Zr5"
    ],
    "ys": 1760.0,
    "uts": null,
    "strain": 1.3,
    "processes": [
      "arc melting: atmosphere: Ar, remelting times: 10",
      "annealed: temperature: 1100 °C, duration: 100 h, atmosphere: vacuum",
      "quenching: medium: water"
    ],
    "test_type": "compressive",
    "test_temperature": "25 °C",
    "doi": "10.1016/j.intermet.2022.107622"
  },
  {
    "composition": "CoCrCu1FeNi",
    "composition_type": "atomic",
    "phase": [
      "FCC1",
      "FCC2"
    ],
    "ys": 14.5,
    "uts": null,
    "strain": null,
    "processes": [
      "arc melting: atmosphere: , remelting times: ",
      "swaging: temperature: 900 °C",
      "semisolid compression: temperature: 1175 °C, duration: 300 s"
    ],
    "test_type": "compressive",
    "test_temperature": "1175 °C",
    "doi": "10.1016/j.intermet.2022.107682"
  },
  {
    "composition": "CoCrCu2FeNi",
    "composition_type": "atomic",
    "phase": [
      "FCC1",
      "FCC2"
    ],
    "ys": 1.5,
    "uts": null,
    "strain": null,
    "processes": [
      "arc melting: atmosphere: , remelting times: ",
      "swaging: temperature: 900 °C",
      "semisolid compression: temperature: 1175 °C, duration: 300 s"
    ],
    "test_type": "compressive",
    "test_temperature": "1175 °C",
    "doi": "10.1016/j.intermet.2022.107682"
  },
  {
    "composition": "CoCrCu3FeNi",
    "composition_type": "atomic",
    "phase": [
      "FCC1",
      "FCC2"
    ],
    "ys": 0.4,
    "uts": null,
    "strain": null,
    "processes": [
      "arc melting: atmosphere: , remelting times: ",
      "swaging: temperature: 900 °C",
      "semisolid compression: temperature: 1175 °C, duration: 300 s"
    ],
    "test_type": "compressive",
    "test_temperature": "1175 °C",
    "doi": "10.1016/j.intermet.2022.107682"
  },
  {
    "composition": "CoCrCu3FeNi",
    "composition_type": "atomic",
    "phase": [
      "FCC1",
      "FCC2"
    ],
    "ys": 310.0,
    "uts": null,
    "strain": null,
    "processes": [
      "arc melting: atmosphere: , remelting times: ",
      "swaging: temperature: 900 °C",
      "thixoforming: temperature: 1175 °C, duration: 300 s"
    ],
    "test_type": "compressive",
    "test_temperature": "25 °C",
    "doi": "10.1016/j.intermet.2022.107682"
  },
  {
    "composition": "CoCrCu1FeNi",
    "composition_type": "atomic",
    "phase": null,
    "ys": 395.0,
    "uts": null,
    "strain": null,
    "processes": [
      "thixoforming: temperature: 1150 °C"
    ],
    "test_type": "compressive",
    "test_temperature": "25 °C",
    "doi": "10.1016/j.intermet.2022.107682"
  },
  {
    "composition": "CrMnFeCoNi0.8",
    "composition_type": "atomic",
    "phase": [
      "FCC"
    ],
    "ys": 240.9,
    "uts": 527.5,
    "strain": 62.6,
    "processes": [
      "induction melting: atmosphere: Ar"
    ],
    "test_type": "tensile",
    "test_temperature": "25 °C",
    "doi": "10.1016/j.intermet.2022.107639"
  },
  {
    "composition": "2.5 vol%TiC/CrMnFeCoNi0.8",
    "composition_type": "atomic",
    "phase": [
      "FCC",
      "TiC"
    ],
    "ys": 362.8,
    "uts": 792.3,
    "strain": 52.5,
    "processes": [
      "induction melting: atmosphere: Ar"
    ],
    "test_type": "tensile",
    "test_temperature": "25 °C",
    "doi": "10.1016/j.intermet.2022.107639"
  },
  {
    "composition": "5 vol%TiC/CrMnFeCoNi0.8",
    "composition_type": "atomic",
    "phase": [
      "FCC",
      "TiC"
    ],
    "ys": 451.4,
    "uts": 874.3,
    "strain": 39.3,
    "processes": [
      "induction melting: atmosphere: Ar"
    ],
    "test_type": "tensile",
    "test_temperature": "25 °C",
    "doi": "10.1016/j.intermet.2022.107639"
  },
  {
    "composition": "7.5 vol%TiC/CrMnFeCoNi0.8",
    "composition_type": "atomic",
    "phase": [
      "FCC",
      "TiC"
    ],
    "ys": 517.1,
    "uts": 926.2,
    "strain": 38.0,
    "processes": [
      "induction melting: atmosphere: Ar"
    ],
    "test_type": "tensile",
    "test_temperature": "25 °C",
    "doi": "10.1016/j.intermet.2022.107639"
  },
  {
    "composition": "10 vol%TiC/CrMnFeCoNi0.8",
    "composition_type": "atomic",
    "phase": [
      "FCC",
      "TiC"
    ],
    "ys": 449.1,
    "uts": 804.1,
    "strain": 25.8,
    "processes": [
      "induction melting: atmosphere: Ar"
    ],
    "test_type": "tensile",
    "test_temperature": "25 °C",
    "doi": "10.1016/j.intermet.2022.107639"
  },
  {
    "composition": "CrMnFeCoNi",
    "composition_type": "atomic",
    "phase": [
      "FCC"
    ],
    "ys": 394.5,
    "uts": 558.1,
    "strain": 21.8,
    "processes": [
      "laser melting deposition: laser power: 600 W, laser spot diameter: 2 mm, scanning speed: 800 mm/min, powder feed rate: 10 g/min, feeding pressure: 0.9 MPa, overlap rate: 50%"
    ],
    "test_type": "tensile",
    "test_temperature": "25 °C",
    "doi": "10.1016/j.intermet.2022.107710"
  },
  {
    "composition": "CrMnFeCoNi",
    "composition_type": "atomic",
    "phase": [
      "FCC"
    ],
    "ys": 375.4,
    "uts": 496.5,
    "strain": 14.2,
    "processes": [
      "laser melting deposition: laser power: 800 W, laser spot diameter: 2 mm, scanning speed: 800 mm/min, powder feed rate: 10 g/min, feeding pressure: 0.9 MPa, overlap rate: 50%"
    ],
    "test_type": "tensile",
    "test_temperature": "25 °C",
    "doi": "10.1016/j.intermet.2022.107710"
  },
  {
    "composition": "CrMnFeCoNi",
    "composition_type": "atomic",
    "phase": [
      "FCC"
    ],
    "ys": 298.8,
    "uts": 388.8,
    "strain": 9.49,
    "processes": [
      "laser melting deposition: laser power: 1000 W, laser spot diameter: 2 mm, scanning speed: 800 mm/min, powder feed rate: 10 g/min, feeding pressure: 0.9 MPa, overlap rate: 50%"
    ],
    "test_type": "tensile",
    "test_temperature": "25 °C",
    "doi": "10.1016/j.intermet.2022.107710"
  },
  {
    "composition": "CrMnFeCoNi",
    "composition_type": "atomic",
    "phase": [
      "FCC"
    ],
    "ys": 423.3,
    "uts": 587.6,
    "strain": null,
    "processes": [
      "laser melting deposition: laser power: 600 W, laser spot diameter: 2 mm, scanning speed: 800 mm/min, powder feed rate: 10 g/min, feeding pressure: 0.9 MPa, overlap rate: 50%"
    ],
    "test_type": "tensile",
    "test_temperature": "25 °C",
    "doi": "10.1016/j.intermet.2022.107710"
  },
  {
    "composition": "Ti37V15Nb22Hf23W3",
    "composition_type": "atomic",
    "phase": [
      "BCC"
    ],
    "ys": 980.0,
    "uts": null,
    "strain": 19.8,
    "processes": [
      "arc melting: atmosphere: Ar, remelting times: 10"
    ],
    "test_type": "tensile",
    "test_temperature": "25 °C",
    "doi": "10.1016/j.intermet.2022.107735"
  },
  {
    "composition": "Ti38V15Nb23Hf24",
    "composition_type": "atomic",
    "phase": null,
    "ys": 774.0,
    "uts": null,
    "strain": 20.6,
    "processes": null,
    "test_type": "tensile",
    "test_temperature": "25 °C",
    "doi": "10.1016/j.intermet.2022.107735"
  },
  {
    "composition": "TiZrHfTa",
    "composition_type": "atomic",
    "phase": null,
    "ys": 1500.0,
    "uts": null,
    "strain": 4.0,
    "processes": null,
    "test_type": "tensile",
    "test_temperature": "25 °C",
    "doi": "10.1016/j.intermet.2022.107735"
  },
  {
    "composition": "TiZrHfTax",
    "composition_type": "atomic",
    "phase": null,
    "ys": 400.0,
    "uts": null,
    "strain": 27.0,
    "processes": null,
    "test_type": "tensile",
    "test_temperature": "25 °C",
    "doi": "10.1016/j.intermet.2022.107735"
  },
  {
    "composition": "AlCoCrFeNi2.1",
    "composition_type": "weight",
    "phase": [
      "FCC",
      "BCC"
    ],
    "ys": 647.9,
    "uts": 1036.3,
    "strain": 13.4,
    "processes": [
      "arc melting: atmosphere: Ar, remelting times: 5",
      "induction melting: atmosphere: Ar, remelting times: 1"
    ],
    "test_type": "tensile",
    "test_temperature": "25 °C",
    "doi": "10.1016/j.intermet.2022.107808"
  },
  {
    "composition": "AlCoCrFeNi2.1Re0.3",
    "composition_type": "weight",
    "phase": [
      "FCC",
      "BCC"
    ],
    "ys": 685.6,
    "uts": 1160.2,
    "strain": 11.6,
    "processes": [
      "arc melting: atmosphere: Ar, remelting times: 5",
      "induction melting: atmosphere: Ar, remelting times: 1"
    ],
    "test_type": "tensile",
    "test_temperature": "25 °C",
    "doi": "10.1016/j.intermet.2022.107808"
  },
  {
    "composition": "AlCoCrFeNi2.1Re0.6",
    "composition_type": "weight",
    "phase": [
      "FCC",
      "BCC"
    ],
    "ys": 755.3,
    "uts": 1082.7,
    "strain": 7.4,
    "processes": [
      "arc melting: atmosphere: Ar, remelting times: 5",
      "induction melting: atmosphere: Ar, remelting times: 1"
    ],
    "test_type": "tensile",
    "test_temperature": "25 °C",
    "doi": "10.1016/j.intermet.2022.107808"
  },
  {
    "composition": "AlCoCrFeNi2.1Re1",
    "composition_type": "weight",
    "phase": [
      "FCC",
      "BCC"
    ],
    "ys": 783.7,
    "uts": 1084.3,
    "strain": 5.5,
    "processes": [
      "arc melting: atmosphere: Ar, remelting times: 5",
      "induction melting: atmosphere: Ar, remelting times: 1"
    ],
    "test_type": "tensile",
    "test_temperature": "25 °C",
    "doi": "10.1016/j.intermet.2022.107808"
  },
  {
    "composition": "Ti19Zr19Hf19Nb19Fe5Be19",
    "composition_type": "atomic",
    "phase": [
      "amorphous",
      "β phase"
    ],
    "ys": 1403.0,
    "uts": 1612.0,
    "strain": 1.4,
    "processes": [
      "arc melting: atmosphere: Ar, remelting times: 5",
      "copper mold tilt-pour casting"
    ],
    "test_type": "tensile",
    "test_temperature": "25 °C",
    "doi": "10.1016/j.intermet.2022.107755"
  },
  {
    "composition": "Ti19Zr19Hf19Nb19Co5Be19",
    "composition_type": "atomic",
    "phase": [
      "amorphous",
      "β phase"
    ],
    "ys": 1312.0,
    "uts": null,
    "strain": 0.5,
    "processes": [
      "arc melting: atmosphere: Ar, remelting times: 5",
      "copper mold tilt-pour casting"
    ],
