Repository: Sci-Extract/sisyphus

# Step through _sisyphus_ extraction process
Author: Soike Yuan  date: 1/12/2025

Prerequisite: Assumed that you have installed sisyphus on your machine and add .env file to your root path which contains API key. :shipit:

## Below is the file structure of the project,

```
├─ README.md                        
├─ pyproject.toml                   # Python project metadata and dependencies
├─ data/                            # Extracted data of high entropy alloys
├─ notebooks/                       # Jupyter notebooks
├─ db/                              # sql databases
├─ record/                          # record sql database
│─ sisyphus/

File: notebooks/heas_result.json (part 17 of 64)
[
    "test_type": "tensile",
    "test_temperature": "25 °C",
    "doi": "10.1016/j.intermet.2022.107755"
  },
  {
    "composition": "Ti19Zr19Hf19Nb19Ni5Be19",
    "composition_type": "atomic",
    "phase": [
      "amorphous",
      "β phase"
    ],
    "ys": 1284.0,
    "uts": 1522.0,
    "strain": 2.1,
    "processes": [
      "arc melting: atmosphere: Ar, remelting times: 5",
      "copper mold tilt-pour casting"
    ],
    "test_type": "tensile",
    "test_temperature": "25 °C",
    "doi": "10.1016/j.intermet.2022.107755"
  },
  {
    "composition": "Ti19Zr19Hf19Nb19Cu5Be19",
    "composition_type": "atomic",
    "phase": [
      "amorphous",
      "β phase"
    ],
    "ys": 1259.0,
    "uts": 1464.0,
    "strain": 1.9,
    "processes": [
      "arc melting: atmosphere: Ar, remelting times: 5",
      "copper mold tilt-pour casting"
    ],
    "test_type": "tensile",
    "test_temperature": "25 °C",
    "doi": "10.1016/j.intermet.2022.107755"
  },
  {
    "composition": "Al0.3CoCrFeNi",
    "composition_type": "atomic",
    "phase": [
      "FCC"
    ],
    "ys": null,
    "uts": null,
    "strain": null,
    "processes": [
      "arc melting: atmosphere: Ti-gettered argon, remelting times: 6",
      "directional solidification: withdrawal velocity: 150 μm/s, temperature: 1600 °C, duration: 30 min",
      "quenching: medium: liquid Ga-In-Sn alloy"
    ],
    "test_type": "compressive",
    "test_temperature": "25 °C",
    "doi": "10.1016/j.intermet.2022.107749"
  },
  {
    "composition": "Al0.6CoCrFeNi",
    "composition_type": "atomic",
    "phase": [
      "FCC",
      "BCC"
    ],
    "ys": null,
    "uts": 1903.42,
    "strain": 21.26,
    "processes": [
      "arc melting: atmosphere: Ti-gettered argon, remelting times: 6",
      "directional solidification: withdrawal velocity: 150 μm/s, temperature: 1600 °C, duration: 30 min",
      "quenching: medium: liquid Ga-In-Sn alloy"
    ],
    "test_type": "compressive",
    "test_temperature": "25 °C",
    "doi": "10.1016/j.intermet.2022.107749"
  },
  {
    "composition": "Al0.9CoCrFeNi",
    "composition_type": "atomic",
    "phase": [
      "BCC"
    ],
    "ys": null,
    "uts": 2114.57,
    "strain": 19.52,
    "processes": [
      "arc melting: atmosphere: Ti-gettered argon, remelting times: 6",
      "directional solidification: withdrawal velocity: 150 μm/s, temperature: 1600 °C, duration: 30 min",
      "quenching: medium: liquid Ga-In-Sn alloy"
    ],
    "test_type": "compressive",
    "test_temperature": "25 °C",
    "doi": "10.1016/j.intermet.2022.107749"
  },
  {
    "composition": "Al1.2CoCrFeNi",
    "composition_type": "atomic",
    "phase": [
      "BCC",
      "B2"
    ],
    "ys": null,
    "uts": 1462.36,
    "strain": 18.05,
    "processes": [
      "arc melting: atmosphere: Ti-gettered argon, remelting times: 6",
      "directional solidification: withdrawal velocity: 150 μm/s, temperature: 1600 °C, duration: 30 min",
      "quenching: medium: liquid Ga-In-Sn alloy"
    ],
    "test_type": "compressive",
    "test_temperature": "25 °C",
    "doi": "10.1016/j.intermet.2022.107749"
  },
  {
    "composition": "CoCrFeNiTi0.2",
    "composition_type": "atomic",
    "phase": [
      "fcc",
      "L12"
    ],
    "ys": 180.0,
    "uts": 480.0,
    "strain": 60.0,
    "processes": [
      "arc melting: atmosphere: Ar, remelting times: 5",
      "homogenized: temperature: 1200 °C, duration: 5 h, atmosphere: air",
      "cold rolled: reduction: 60%, temperature: not specified",
      "annealed: temperature: 1457 °C, duration: 1 h, atmosphere: air",
      "aged: temperature: 900 °C, duration: 10 min, atmosphere: air",
      "quenching: medium: water"
    ],
    "test_type": "tensile",
    "test_temperature": "20 °C",
    "doi": "10.1016/j.intermet.2022.107820"
  },
  {
    "composition": "CoCrFeNiTi0.2",
    "composition_type": "atomic",
    "phase": [
      "fcc",
      "L12"
    ],
    "ys": 650.0,
    "uts": 1100.0,
    "strain": 35.0,
    "processes": [
      "arc melting: atmosphere: Ar, remelting times: 5",
      "homogenized: temperature: 1200 °C, duration: 5 h, atmosphere: air",
      "cold rolled: reduction: 60%, temperature: not specified",
      "annealed: temperature: 1457 °C, duration: 1 h, atmosphere: air",
      "aged: temperature: 900 °C, duration: 10 min, atmosphere: air",
      "quenching: medium: water"
    ],
    "test_type": "tensile",
    "test_temperature": "20 °C",
    "doi": "10.1016/j.intermet.2022.107820"
  },
  {
    "composition": "CoCrFeNiTi0.2",
    "composition_type": "atomic",
    "phase": [
      "fcc",
      "L12"
    ],
    "ys": 420.0,
    "uts": 1000.0,
    "strain": 65.0,
    "processes": [
      "arc melting: atmosphere: Ar, remelting times: 5",
      "homogenized: temperature: 1200 °C, duration: 5 h, atmosphere: air",
      "cold rolled: reduction: 60%, temperature: not specified",
      "annealed: temperature: 1457 °C, duration: 1 h, atmosphere: air",
      "aged: temperature: 900 °C, duration: 10 min, atmosphere: air",
      "quenching: medium: water"
    ],
    "test_type": "tensile",
    "test_temperature": "-196 °C",
    "doi": "10.1016/j.intermet.2022.107820"
  },
  {
    "composition": "CoCrFeNiTi0.2",
    "composition_type": "atomic",
    "phase": [
      "fcc",
      "L12"
    ],
    "ys": 900.0,
    "uts": 1500.0,
    "strain": 50.0,
    "processes": [
      "arc melting: atmosphere: Ar, remelting times: 5",
      "homogenized: temperature: 1200 °C, duration: 5 h, atmosphere: air",
      "cold rolled: reduction: 60%, temperature: not specified",
      "annealed: temperature: 1457 °C, duration: 1 h, atmosphere: air",
      "aged: temperature: 900 °C, duration: 10 min, atmosphere: air",
      "quenching: medium: water"
    ],
    "test_type": "tensile",
    "test_temperature": "-196 °C",
    "doi": "10.1016/j.intermet.2022.107820"
  },
  {
    "composition": "Co35.37Cr20.51Ni24.27Fe9.19Ti4.03Al0.76Mo4.80Nb1.07",
    "composition_type": "atomic",
    "phase": [
      "fcc",
      "L12"
    ],
    "ys": 470.0,
    "uts": 860.0,
    "strain": 66.0,
    "processes": [
      "homogenized: temperature: 1150 °C, duration: 2 h, atmosphere: air",
      "cold rolled: reduction: 60%, temperature: not specified",
      "recrystallized: temperature: 950 °C, duration: 15 min, atmosphere: air",
      "aged: temperature: 650 °C, duration: 0 h, atmosphere: air",
      "quenching: medium: water"
    ],
    "test_type": "tensile",
    "test_temperature": "25 °C",
    "doi": "10.1016/j.intermet.2023.107836"
  },
  {
    "composition": "Co35.37Cr20.51Ni24.27Fe9.19Ti4.03Al0.76Mo4.80Nb1.07",
    "composition_type": "atomic",
    "phase": [
      "fcc",
      "L12"
    ],
    "ys": 970.0,
    "uts": 1360.0,
    "strain": 41.0,
    "processes": [
      "homogenized: temperature: 1150 °C, duration: 2 h, atmosphere: air",
      "cold rolled: reduction: 60%, temperature: not specified",
      "recrystallized: temperature: 950 °C, duration: 15 min, atmosphere: air",
      "aged: temperature: 650 °C, duration: 10 h, atmosphere: air",
      "quenching: medium: water"
    ],
    "test_type": "tensile",
    "test_temperature": "25 °C",
    "doi": "10.1016/j.intermet.2023.107836"
  },
  {
    "composition": "Co35.37Cr20.51Ni24.27Fe9.19Ti4.03Al0.76Mo4.80Nb1.07",
    "composition_type": "atomic",
    "phase": [
      "fcc",
      "L12"
    ],
    "ys": 1200.0,
    "uts": 1700.0,
    "strain": 45.0,
    "processes": [
      "homogenized: temperature: 1150 °C, duration: 2 h, atmosphere: air",
      "cold rolled: reduction: 60%, temperature: not specified",
      "recrystallized: temperature: 950 °C, duration: 15 min, atmosphere: air",
      "aged: temperature: 650 °C, duration: 10 h, atmosphere: air",
      "quenching: medium: water"
    ],
    "test_type": "tensile",
    "test_temperature": "-196 °C",
    "doi": "10.1016/j.intermet.2023.107836"
  },
  {
    "composition": "Ho-Dy-Y-Gd-Tb",
    "composition_type": "atomic",
    "phase": null,
    "ys": 165.0,
    "uts": 204.0,
    "strain": 1.0,
    "processes": [
      "arc melting: atmosphere: Ar, remelting times: 3"
    ],
    "test_type": "tensile",
    "test_temperature": "25 °C",
    "doi": "10.1016/j.intermet.2023.107835"
  },
  {
    "composition": "Ho-Y",
    "composition_type": "atomic",
    "phase": null,
    "ys": 151.0,
    "uts": 165.0,
    "strain": 0.7,
    "processes": [
      "arc melting: atmosphere: Ar, remelting times: 3"
    ],
    "test_type": "tensile",
    "test_temperature": "25 °C",
    "doi": "10.1016/j.intermet.2023.107835"
  },
  {
    "composition": "Ho-Dy",
    "composition_type": "atomic",
    "phase": null,
    "ys": 123.0,
    "uts": 230.0,
    "strain": 10.8,
    "processes": [
      "arc melting: atmosphere: Ar, remelting times: 3"
    ],
    "test_type": "tensile",
    "test_temperature": "25 °C",
    "doi": "10.1016/j.intermet.2023.107835"
  },
  {
    "composition": "Ho-Y-Gd",
    "composition_type": "atomic",
    "phase": null,
    "ys": 111.0,
    "uts": 113.0,
    "strain": 0.5,
    "processes": [
      "arc melting: atmosphere: Ar, remelting times: 3"
    ],
    "test_type": "tensile",
    "test_temperature": "25 °C",
    "doi": "10.1016/j.intermet.2023.107835"
  },
  {
    "composition": "Ho-Dy-Tb",
    "composition_type": "atomic",
    "phase": null,
    "ys": 132.0,
    "uts": 197.0,
    "strain": 10.1,
    "processes": [
      "arc melting: atmosphere: Ar, remelting times: 3"
    ],
    "test_type": "tensile",
    "test_temperature": "25 °C",
    "doi": "10.1016/j.intermet.2023.107835"
  },
  {
    "composition": "Ho-Y-Gd-Tb",
    "composition_type": "atomic",
    "phase": null,
    "ys": 78.0,
    "uts": 169.0,
    "strain": 12.8,
    "processes": [
      "arc melting: atmosphere: Ar, remelting times: 3"
    ],
    "test_type": "tensile",
    "test_temperature": "25 °C",
    "doi": "10.1016/j.intermet.2023.107835"
  },
  {
    "composition": "Ho-Dy-Gd-Tb",
    "composition_type": "atomic",
    "phase": null,
    "ys": 85.0,
    "uts": 137.0,
    "strain": 12.3,
    "processes": [
      "arc melting: atmosphere: Ar, remelting times: 3"
    ],
    "test_type": "tensile",
    "test_temperature": "25 °C",
    "doi": "10.1016/j.intermet.2023.107835"
  },
  {
    "composition": "Fe3Cr2CoNiAl0.6",
    "composition_type": "atomic",
    "phase": [
      "FCC",
      "BCC"
    ],
    "ys": 654.0,
    "uts": null,
    "strain": 20.0,
    "processes": [
      "arc melting: atmosphere: Ar, remelting times: 5"
    ],
    "test_type": "compressive",
    "test_temperature": "25 °C",
    "doi": "10.1016/j.intermet.2023.107865"
  },
  {
    "composition": "Fe3Cr2CoNiAl0.7",
    "composition_type": "atomic",
    "phase": [
      "FCC",
      "BCC",
      "B2"
    ],
    "ys": null,
    "uts": null,
    "strain": null,
    "processes": [
      "arc melting: atmosphere: Ar, remelting times: 5"
    ],
    "test_type": "compressive",
    "test_temperature": "25 °C",
    "doi": "10.1016/j.intermet.2023.107865"
  },
  {
    "composition": "Fe3Cr2CoNiAl0.8",
    "composition_type": "atomic",
    "phase": [
      "BCC",
      "B2"
    ],
    "ys": null,
    "uts": null,
    "strain": null,
    "processes": [
      "arc melting: atmosphere: Ar, remelting times: 5"
    ],
    "test_type": "compressive",
    "test_temperature": "25 °C",
    "doi": "10.1016/j.intermet.2023.107865"
  },
  {
    "composition": "Fe3Cr2CoNiAl1.0",
    "composition_type": "atomic",
    "phase": [
      "BCC",
      "B2"
    ],
    "ys": null,
    "uts": null,
    "strain": null,
    "processes": [
      "arc melting: atmosphere: Ar, remelting times: 5"
    ],
    "test_type": "compressive",
    "test_temperature": "25 °C",
    "doi": "10.1016/j.intermet.2023.107865"
  },
  {
    "composition": "Fe3Cr2CoNiAl1.1",
    "composition_type": "atomic",
    "phase": [
      "BCC",
      "B2"
    ],
    "ys": null,
    "uts": null,
    "strain": null,
    "processes": [
      "arc melting: atmosphere: Ar, remelting times: 5"
    ],
    "test_type": "compressive",
    "test_temperature": "25 °C",
    "doi": "10.1016/j.intermet.2023.107865"
  },
  {
    "composition": "Fe3Cr2CoNiAl1.2",
    "composition_type": "atomic",
    "phase": [
      "BCC",
      "B2"
    ],
    "ys": 1464.0,
    "uts": null,
    "strain": 20.0,
    "processes": [
      "arc melting: atmosphere: Ar, remelting times: 5"
    ],
    "test_type": "compressive",
    "test_temperature": "25 °C",
    "doi": "10.1016/j.intermet.2023.107865"
  },
  {
    "composition": "TiZrNbV",
    "composition_type": "atomic",
    "phase": [
      "BCC",
      "Laves_C15"
    ],
    "ys": null,
    "uts": null,
    "strain": 50.0,
    "processes": [
      "arc melting: atmosphere: Ar, remelting times: 6"
    ],
    "test_type": "compressive",
    "test_temperature": "25 °C",
    "doi": "10.1016/j.intermet.2023.107912"
  },
  {
    "composition": "Ti18.5Zr48Nb18.5V15",
    "composition_type": "atomic",
    "phase": [
      "BCC"
    ],
    "ys": null,
    "uts": null,
    "strain": null,
    "processes": [
      "arc melting: atmosphere: Ar, remelting times: 6"
    ],
    "test_type": "compressive",
    "test_temperature": "25 °C",
    "doi": "10.1016/j.intermet.2023.107912"
  },
  {
    "composition": "Ti23.9Zr17.2Nb23.9V35",
    "composition_type": "atomic",
    "phase": [
      "BCC",
      "Laves"
    ],
    "ys": null,
    "uts": null,
    "strain": null,
    "processes": [
      "arc melting: atmosphere: Ar, remelting times: 6"
    ],
    "test_type": "compressive",
    "test_temperature": "25 °C",
    "doi": "10.1016/j.intermet.2023.107912"
  },
  {
    "composition": "Al11Li10Mg23Ti21Zr35",
    "composition_type": "atomic",
    "phase": [
      "HCP solid solution",
      "AlZr2 intermetallic compound"
    ],
    "ys": null,
    "uts": null,
    "strain": null,
    "processes": [
      "melted in a Ti-gettered vacuum furnace: atmosphere: Ar",
      "suction cast in copper molds",
      "remelted: times: 5",
      "heat-treated: temperature: 1000 °C, duration: 24 h"
    ],
    "test_type": "tensile",
    "test_temperature": "25 °C",
    "doi": "10.1016/j.intermet.2023.107920"
  },
  {
    "composition": "Fe35Mn15Cr15Ni25Al10",
    "composition_type": "atomic",
    "phase": [
      "FCC",
      "BCC/B2"
    ],
    "ys": 1000.0,
    "uts": 1455.0,
    "strain": 9.0,
    "processes": [
      "arc melting: atmosphere: , remelting times: ",
      "homogenized: temperature: 1200 °C, duration: 12 h, atmosphere: ",
      "quenching: medium: water",
      "cold rolled: reduction: 75%, temperature: room temperature",
      "annealed: temperature: 1200 °C, duration: 10 min, atmosphere: ",
      "aged: temperature: 700 °C, duration: 10 h, atmosphere: ",
      "cooling: medium: air, rate: "
    ],
    "test_type": "tensile",
    "test_temperature": "77 K",
    "doi": "10.1016/j.intermet.2023.108064"
  },
  {
    "composition": "(CoCrFeNi)94Ti2Al4",
    "composition_type": "atomic",
    "phase": [
      "L12-γ'",
      "Heusler",
      "σ"
    ],
    "ys": 1700.0,
    "uts": null,
    "strain": null,
    "processes": [
      "arc melting: atmosphere: Ti-absorbed high purity argon, remelting times: 5",
      "homogenized: temperature: 1200 °C, duration: 2 h, atmosphere: high purity argon",
      "cold rolled: reduction: 80%, temperature: -196 °C"
    ],
    "test_type": "tensile",
    "test_temperature": "25 °C",
    "doi": "10.1016/j.intermet.2023.108107"
  },
  {
    "composition": "(CoCrFeNi)94Ti2Al4",
    "composition_type": "atomic",
    "phase": [
      "L12-γ'",
      "Heusler",
      "σ"
    ],
    "ys": 1000.0,
    "uts": 1200.0,
    "strain": 21.0,
    "processes": [
      "arc melting: atmosphere: Ti-absorbed high purity argon, remelting times: 5",
      "homogenized: temperature: 1200 °C, duration: 2 h, atmosphere: high purity argon",
      "cold rolled: reduction: 80%, temperature: -196 °C",
      "annealed: temperature: 400-1000 °C, duration: 1 h"
    ],
    "test_type": "tensile",
    "test_temperature": "25 °C",
    "doi": "10.1016/j.intermet.2023.108107"
  },
  {
    "composition": "(CoCrFeNi)94Ti2Al4",
    "composition_type": "atomic",
    "phase": [
      "L12-γ'",
      "Heusler",
      "σ"
    ],
    "ys": 388.9,
    "uts": 762.0,
    "strain": 49.0,
    "processes": [
      "arc melting: atmosphere: Ti-absorbed high purity argon, remelting times: 5",
      "homogenized: temperature: 1200 °C, duration: 2 h, atmosphere: high purity argon",
      "cold rolled: reduction: 80%, temperature: -196 °C",
      "annealed: temperature: 400-1000 °C, duration: 1 h"
    ],
    "test_type": "tensile",
    "test_temperature": "25 °C",
    "doi": "10.1016/j.intermet.2023.108107"
  },
  {
    "composition": "(CoCrFeNi)94Ti2Al4",
    "composition_type": "atomic",
    "phase": null,
    "ys": 600.0,
    "uts": null,
    "strain": 55.0,
    "processes": null,
    "test_type": "tensile",
    "test_temperature": "25 °C",
    "doi": "10.1016/j.intermet.2023.108107"
  },
  {
    "composition": "(CoCrFeNi)94Ti2Al4",
    "composition_type": "atomic",
    "phase": null,
    "ys": null,
    "uts": 900.0,
    "strain": 40.0,
    "processes": null,
    "test_type": "tensile",
    "test_temperature": "25 °C",
    "doi": "10.1016/j.intermet.2023.108107"
  },
  {
    "composition": "Ti15Zr10Hf40Nb10Ta25",
    "composition_type": "atomic",
    "phase": [
      "BCC"
    ],
    "ys": 978.0,
    "uts": null,
    "strain": null,
    "processes": [
      "vacuum floating melting: atmosphere: Ar, remelting times: 3",
      "homogenized: temperature: 1300 °C, duration: 1 h",
      "quenching: medium: water"
    ],
    "test_type": "compressive",
    "test_temperature": "25 °C",
    "doi": "10.1016/j.intermet.2024.108194"
  },
  {
    "composition": "Ti15Zr10Hf40Nb10Ta25",
    "composition_type": "atomic",
    "phase": [
      "BCC",
      "HCP"
    ],
    "ys": 1115.0,
    "uts": null,
    "strain": null,
    "processes": [
      "vacuum floating melting: atmosphere: Ar, remelting times: 3",
      "homogenized: temperature: 1300 °C, duration: 1 h",
      "quenching: medium: water",
      "aged: temperature: 500 °C, duration: unspecified"
    ],
    "test_type": "compressive",
    "test_temperature": "25 °C",
    "doi": "10.1016/j.intermet.2024.108194"
  },
  {
    "composition": "Ti28Zr40Al20Nb12",
    "composition_type": "atomic",
    "phase": [
      "bcc",
      "B2"
    ],
    "ys": 1405.0,
    "uts": 3173.0,
    "strain": 50.0,
    "processes": [
      "arc melting: atmosphere: Ar, remelting times: 5",
      "quenching: medium: water"
    ],
    "test_type": "compressive",
    "test_temperature": "25 °C",
    "doi": "10.1016/j.intermet.2023.107959"
  },
  {
    "composition": "Ti27.9Zr40Al20Nb12Si0.1",
    "composition_type": "atomic",
    "phase": [
      "bcc",
      "B2"
    ],
    "ys": 1525.0,
    "uts": 2638.0,
    "strain": 38.6,
    "processes": [
      "arc melting: atmosphere: Ar, remelting times: 5",
      "quenching: medium: water"
    ],
    "test_type": "compressive",
    "test_temperature": "25 °C",
    "doi": "10.1016/j.intermet.2023.107959"
  },
  {
    "composition": "Ti27.8Zr40Al20Nb12Si0.2",
    "composition_type": "atomic",
    "phase": [
      "bcc",
      "B2"
    ],
    "ys": 1521.0,
    "uts": 2043.0,
    "strain": 22.9,
    "processes": [
      "arc melting: atmosphere: Ar, remelting times: 5",
      "quenching: medium: water"
    ],
    "test_type": "compressive",
    "test_temperature": "25 °C",
    "doi": "10.1016/j.intermet.2023.107959"
  },
  {
    "composition": "Ti27.5Zr40Al20Nb12Si0.5",
    "composition_type": "atomic",
    "phase": [
      "bcc",
      "B2"
    ],
    "ys": 1300.0,
    "uts": 1796.0,
    "strain": 10.4,
    "processes": [
      "arc melting: atmosphere: Ar, remelting times: 5",
      "quenching: medium: water"
    ],
    "test_type": "compressive",
    "test_temperature": "25 °C",
    "doi": "10.1016/j.intermet.2023.107959"
  },
  {
    "composition": "Ti28Zr40Al20Nb12",
    "composition_type": "atomic",
    "phase": [
      "bcc",
      "B2"
    ],
    "ys": 1326.0,
    "uts": 3020.0,
    "strain": 50.0,
    "processes": [
      "arc melting: atmosphere: Ar, remelting times: 5",
      "heat treated: temperature: 1200 °C, duration: 24 h, atmosphere: vacuum"
    ],
    "test_type": "compressive",
    "test_temperature": "25 °C",
    "doi": "10.1016/j.intermet.2023.107959"
  },
  {
    "composition": "Ti27.9Zr40Al20Nb12Si0.1",
    "composition_type": "atomic",
    "phase": [
      "bcc",
      "B2"
    ],
    "ys": 1270.0,
    "uts": 3430.0,
    "strain": 50.0,
    "processes": [
      "arc melting: atmosphere: Ar, remelting times: 5",
      "heat treated: temperature: 1200 °C, duration: 24 h, atmosphere: vacuum"
    ],
    "test_type": "compressive",
    "test_temperature": "25 °C",
    "doi": "10.1016/j.intermet.2023.107959"
  },
  {
    "composition": "Ti27.8Zr40Al20Nb12Si0.2",
    "composition_type": "atomic",
    "phase": [
      "bcc",
      "B2"
    ],
    "ys": 1362.0,
    "uts": 2490.0,
    "strain": 27.8,
    "processes": [
      "arc melting: atmosphere: Ar, remelting times: 5",
      "heat treated: temperature: 1200 °C, duration: 24 h, atmosphere: vacuum"
    ],
    "test_type": "compressive",
    "test_temperature": "25 °C",
    "doi": "10.1016/j.intermet.2023.107959"
  },
  {
    "composition": "Ti27.5Zr40Al20Nb12Si0.5",
    "composition_type": "atomic",
    "phase": [
      "bcc",
      "B2"
    ],
    "ys": 1358.0,
    "uts": 2210.0,
    "strain": 20.7,
    "processes": [
      "arc melting: atmosphere: Ar, remelting times: 5",
      "heat treated: temperature: 1200 °C, duration: 24 h, atmosphere: vacuum"
    ],
    "test_type": "compressive",
    "test_temperature": "25 °C",
    "doi": "10.1016/j.intermet.2023.107959"
  },
  {
    "composition": "(CrMnFeCoNi)99.5C0.5",
    "composition_type": "atomic",
    "phase": [
      "FCC"
    ],
    "ys": 208.0,
    "uts": 942.0,
    "strain": 50.1,
    "processes": [
      "homogenized: temperature: 1200 °C, duration: 3 h",
      "cold rolled: reduction: 60%, temperature: room temperature",
      "annealed: temperature: 1200 °C, duration: 1 h"
    ],
    "test_type": "tensile",
    "test_temperature": "25 °C",
    "doi": "10.1016/j.intermet.2024.108237"
  },
  {
    "composition": "(CrMnFeCoNi)99.0C1.0",
    "composition_type": "atomic",
    "phase": [
      "FCC"
    ],
    "ys": 242.0,
    "uts": 951.0,
    "strain": 44.3,
    "processes": [
      "homogenized: temperature: 1200 °C, duration: 3 h",
      "cold rolled: reduction: 60%, temperature: room temperature",
      "annealed: temperature: 1200 °C, duration: 1.5 h"
    ],
    "test_type": "tensile",
    "test_temperature": "25 °C",
    "doi": "10.1016/j.intermet.2024.108237"
  },
  {
    "composition": "(CrMnFeCoNi)99.5C0.5",
    "composition_type": "atomic",
    "phase": [
      "FCC"
    ],
    "ys": 563.0,
    "uts": 1164.0,
    "strain": 37.6,
    "processes": [
      "homogenized: temperature: 1200 °C, duration: 3 h",
      "cold rolled: reduction: 60%, temperature: room temperature",
      "annealed: temperature: 1200 °C, duration: 1 h"
    ],
    "test_type": "tensile",
    "test_temperature": "25 °C",
    "doi": "10.1016/j.intermet.2024.108237"
  },
  {
    "composition": "(CrMnFeCoNi)99.0C1.0",
    "composition_type": "atomic",
    "phase": [
      "FCC"
    ],
    "ys": 625.0,
    "uts": 1350.0,
    "strain": 35.7,
    "processes": [
      "homogenized: temperature: 1200 °C, duration: 3 h",
      "cold rolled: reduction: 60%, temperature: room temperature",
      "annealed: temperature: 1200 °C, duration: 1.5 h"
    ],
    "test_type": "tensile",
    "test_temperature": "25 °C",
    "doi": "10.1016/j.intermet.2024.108237"
  },
  {
    "composition": "CoCrFeNi",
    "composition_type": "atomic",
    "phase": [
      "FCC"
    ],
    "ys": 19.0,
    "uts": 746.0,
    "strain": 0.1,
    "processes": [
      "vacuum induction melting: atmosphere: not specified",
      "quenching: medium: water"
    ],
    "test_type": "compressive",
    "test_temperature": "700 °C",
    "doi": "10.1016/j.intermet.2024.108240"
  },
  {
    "composition": "CoCrFeNi",
    "composition_type": "atomic",
    "phase": [
      "FCC"
    ],
    "ys": 19.0,
    "uts": 746.0,
    "strain": 0.2,
    "processes": [
      "vacuum induction melting: atmosphere: not specified",
      "quenching: medium: water"
    ],
    "test_type": "compressive",
    "test_temperature": "700 °C",
    "doi": "10.1016/j.intermet.2024.108240"
  },
  {
    "composition": "CoCrFeNi",
    "composition_type": "atomic",
    "phase": [
      "FCC"
    ],
    "ys": 19.0,
    "uts": 746.0,
    "strain": 0.3,
    "processes": [
      "vacuum induction melting: atmosphere: not specified",
      "quenching: medium: water"
    ],
    "test_type": "compressive",
    "test_temperature": "700 °C",
    "doi": "10.1016/j.intermet.2024.108240"
  },
  {
    "composition": "CoCrFeNi",
    "composition_type": "atomic",
    "phase": [
      "FCC"
    ],
    "ys": 19.0,
    "uts": 746.0,
    "strain": 0.4,
    "processes": [
      "vacuum induction melting: atmosphere: not specified",
      "quenching: medium: water"
    ],
    "test_type": "compressive",
    "test_temperature": "700 °C",
    "doi": "10.1016/j.intermet.2024.108240"
  },
  {
    "composition": "CoCrFeNi",
    "composition_type": "atomic",
    "phase": [
      "FCC"
    ],
    "ys": 19.0,
    "uts": 746.0,
    "strain": 0.5,
    "processes": [
      "vacuum induction melting: atmosphere: not specified",
      "quenching: medium: water"
    ],
    "test_type": "compressive",
    "test_temperature": "700 °C",
    "doi": "10.1016/j.intermet.2024.108240"
  },
  {
    "composition": "CoCrFeNi",
    "composition_type": "atomic",
    "phase": [
      "FCC"
    ],
    "ys": 19.0,
    "uts": 746.0,
    "strain": 0.6,
    "processes": [
      "vacuum induction melting: atmosphere: not specified",
      "quenching: medium: water"
    ],
    "test_type": "compressive",
    "test_temperature": "700 °C",
    "doi": "10.1016/j.intermet.2024.108240"
  },
  {
    "composition": "CoCrFeNi",
    "composition_type": "atomic",
    "phase": [
      "FCC"
    ],
    "ys": 19.0,
    "uts": 746.0,
    "strain": 0.7,
    "processes": [
      "vacuum induction melting: atmosphere: not specified",
      "quenching: medium: water"
    ],
    "test_type": "compressive",
    "test_temperature": "700 °C",
    "doi": "10.1016/j.intermet.2024.108240"
  },
  {
    "composition": "CoCrFeNi",
    "composition_type": "atomic",
    "phase": [
      "FCC"
    ],
    "ys": 19.0,
    "uts": 746.0,
    "strain": 0.8,
    "processes": [
      "vacuum induction melting: atmosphere: not specified",
      "quenching: medium: water"
    ],
    "test_type": "compressive",
    "test_temperature": "700 °C",
    "doi": "10.1016/j.intermet.2024.108240"
  },
  {
    "composition": "Fe40Mn40Co10Cr10",
    "composition_type": "atomic",
    "phase": [
      "FCC"
    ],
    "ys": 230.0,
    "uts": 510.0,
    "strain": 46.2,
    "processes": [
      "levitation melting: atmosphere: Ar",
      "homogenized: temperature: 1373 K, duration: 6 h",
      "hot forged: temperature: 1373 K",
      "annealed: temperature: 1373 K, duration: 30 min",
      "quenching: medium: water"
    ],
    "test_type": "tensile",
    "test_temperature": "298 K",
    "doi": "10.1016/j.intermet.2024.108297"
  },
  {
    "composition": "(Fe40Mn40Co10Cr10)98.5C1.5",
    "composition_type": "atomic",
    "phase": [
      "FCC"
    ],
    "ys": 1065.0,
    "uts": 1211.0,
    "strain": 61.3,
    "processes": [
      "levitation melting: atmosphere: Ar",
      "homogenized: temperature: 1373 K, duration: 6 h",
      "hot forged: temperature: 1373 K",
      "annealed: temperature: 1373 K, duration: 30 min",
      "quenching: medium: water"
    ],
    "test_type": "tensile",
    "test_temperature": "298 K",
    "doi": "10.1016/j.intermet.2024.108297"
  },
  {
    "composition": "(Fe40Mn40Co10Cr10)96.7C3.3",
    "composition_type": "atomic",
    "phase": [
      "FCC",
      "M23C6 carbides"
    ],
    "ys": 447.0,
    "uts": 888.0,
    "strain": 68.5,
    "processes": [
      "levitation melting: atmosphere: Ar",
      "homogenized: temperature: 1373 K, duration: 6 h",
      "hot forged: temperature: 1373 K",
      "annealed: temperature: 1373 K, duration: 30 min",
      "quenching: medium: water"
    ],
    "test_type": "tensile",
    "test_temperature": "298 K",
    "doi": "10.1016/j.intermet.2024.108297"
  },
  {
    "composition": "0.4 wt% Ti doped (Fe40Mn40Co10Cr10)96.7C3.3",
    "composition_type": "weight",
    "phase": [
      "FCC",
      "TiC precipitates"
    ],
    "ys": 551.0,
    "uts": 1038.0,
    "strain": 52.8,
    "processes": [
      "levitation melting: atmosphere: Ar",
      "homogenized: temperature: 1373 K, duration: 6 h",
      "hot forged: temperature: 1373 K",
      "annealed: temperature: 1373 K, duration: 30 min",
      "quenching: medium: water"
    ],
    "test_type": "tensile",
    "test_temperature": "298 K",
    "doi": "10.1016/j.intermet.2024.108297"
  },
  {
    "composition": "Fe40Mn40Co10Cr10",
    "composition_type": "atomic",
    "phase": [
      "FCC"
    ],
    "ys": 552.0,
    "uts": 1054.0,
    "strain": 54.1,
    "processes": [
      "levitation melting: atmosphere: Ar",
      "homogenized: temperature: 1373 K, duration: 6 h",
      "hot forged: temperature: 1373 K",
      "annealed: temperature: 1373 K, duration: 30 min",
      "quenching: medium: water"
    ],
    "test_type": "tensile",
    "test_temperature": "159 K",
    "doi": "10.1016/j.intermet.2024.108297"
  },
  {
    "composition": "(Fe40Mn40Co10Cr10)98.5C1.5",
    "composition_type": "atomic",
    "phase": [
      "FCC"
    ],
    "ys": 1712.0,
    "uts": 1827.0,
    "strain": 61.3,
    "processes": [
      "levitation melting: atmosphere: Ar",
      "homogenized: temperature: 1373 K, duration: 6 h",
      "hot forged: temperature: 1373 K",
      "annealed: temperature: 1373 K, duration: 30 min",
      "quenching: medium: water"
    ],
    "test_type": "tensile",
    "test_temperature": "77 K",
    "doi": "10.1016/j.intermet.2024.108297"
  },
  {
    "composition": "(Fe40Mn40Co10Cr10)96.7C3.3",
    "composition_type": "atomic",
    "phase": [
      "FCC",
      "M23C6 carbides"
    ],
    "ys": 881.0,
    "uts": 1234.0,
    "strain": 21.4,
    "processes": [
      "levitation melting: atmosphere: Ar",
      "homogenized: temperature: 1373 K, duration: 6 h",
      "hot forged: temperature: 1373 K",
      "annealed: temperature: 1373 K, duration: 30 min",
      "quenching: medium: water"
    ],
    "test_type": "tensile",
    "test_temperature": "77 K",
    "doi": "10.1016/j.intermet.2024.108297"
  },
  {
    "composition": "0.4 wt% Ti doped (Fe40Mn40Co10Cr10)96.7C3.3",
    "composition_type": "weight",
    "phase": [
      "FCC",
      "TiC precipitates"
    ],
    "ys": 987.0,
    "uts": 1477.0,
    "strain": 51.7,
    "processes": [
      "levitation melting: atmosphere: Ar",
      "homogenized: temperature: 1373 K, duration: 6 h",
      "hot forged: temperature: 1373 K",
      "annealed: temperature: 1373 K, duration: 30 min",
      "quenching: medium: water"
    ],
    "test_type": "tensile",
    "test_temperature": "77 K",
    "doi": "10.1016/j.intermet.2024.108297"
  },
  {
    "composition": "unknown",
    "composition_type": "atomic",
    "phase": null,
    "ys": null,
    "uts": null,
    "strain": null,
    "processes": [
      "vacuum arc melting: atmosphere: Ar, remelting times: 9"
    ],
    "test_type": "compressive",
    "test_temperature": "25 °C",
    "doi": "10.1016/j.intermet.2024.108312"
  },
  {
    "composition": "Al0.5CoCrFeNi",
    "composition_type": "atomic",
    "phase": null,
    "ys": 9050.0,
    "uts": 9100.0,
    "strain": null,
    "processes": null,
    "test_type": "tensile",
    "test_temperature": "27 °C",
    "doi": "10.1016/j.intermet.2024.108348"
  },
  {
    "composition": "Ti1.6ZrNbMo0.35",
    "composition_type": "atomic",
    "phase": [
      "BCC"
    ],
    "ys": 930.0,
    "uts": null,
    "strain": 15.4,
    "processes": [
      "arc melting: atmosphere: Ar, remelting times: 8"
    ],
    "test_type": "tensile",
    "test_temperature": "25 °C",
    "doi": "10.1016/j.intermet.2024.108349"
  },
  {
    "composition": "Fe50Mn30Co10Cr10",
    "composition_type": "atomic",
    "phase": [
      "FCC",
      "HCP"
    ],
    "ys": null,
    "uts": 673.0,
    "strain": 33.7,
    "processes": [
      "levitation melting: atmosphere: Ar, remelting times: multiple"
    ],
    "test_type": "tensile",
    "test_temperature": "25 °C",
    "doi": "10.1016/j.intermet.2024.108314"
  },
  {
    "composition": "Fe50Mn30Co10Cr10",
    "composition_type": "atomic",
    "phase": [
      "FCC",
      "HCP"
    ],
    "ys": null,
    "uts": 674.0,
    "strain": 31.5,
    "processes": [
      "levitation melting: atmosphere: Ar, remelting times: multiple"
    ],
    "test_type": "tensile",
    "test_temperature": "25 °C",
    "doi": "10.1016/j.intermet.2024.108314"
  },
  {
    "composition": "Fe50Mn30Co10Cr10",
    "composition_type": "atomic",
    "phase": [
      "FCC",
      "HCP"
    ],
    "ys": null,
    "uts": 769.0,
    "strain": 53.5,
    "processes": [
      "levitation melting: atmosphere: Ar, remelting times: multiple",
      "forged: temperature: 1050 °C",
      "annealed: temperature: 1323 K, duration: 10 min"
    ],
    "test_type": "tensile",
    "test_temperature": "25 °C",
    "doi": "10.1016/j.intermet.2024.108314"
  },
  {
    "composition": "Fe50Mn30Co10Cr10",
    "composition_type": "atomic",
    "phase": [
      "FCC",
      "HCP"
    ],
    "ys": null,
    "uts": 808.0,
    "strain": 51.6,
    "processes": [
      "levitation melting: atmosphere: Ar, remelting times: multiple",
      "forged: temperature: 1050 °C",
      "annealed: temperature: 1323 K, duration: 10 min"
    ],
    "test_type": "tensile",
    "test_temperature": "25 °C",
    "doi": "10.1016/j.intermet.2024.108314"
  },
  {
    "composition": "CoCrFeMnNi",
    "composition_type": "atomic",
    "phase": null,
    "ys": 1183.0,
    "uts": null,
    "strain": null,
    "processes": [
      "arc melting: atmosphere: vacuum, remelting times: 5",
      "forged: temperature: 1373-1423 K",
      "annealed: temperature: 1273 K, duration: 1 h",
      "cold rolled: reduction: 1 mm"
    ],
    "test_type": "tensile",
    "test_temperature": "25 °C",
    "doi": "10.1016/j.intermet.2024.108511"
  },
  {
    "composition": "CoCrFeMnNi",
    "composition_type": "atomic",
    "phase": null,
    "ys": 1178.0,
    "uts": null,
    "strain": null,
    "processes": [
      "arc melting: atmosphere: vacuum, remelting times: 5",
      "forged: temperature: 1373-1423 K",
      "annealed: temperature: 1273 K, duration: 1 h",
      "cold rolled: reduction: 1 mm",
      "annealed: temperature: 873 K, duration: 5 min"
    ],
    "test_type": "tensile",
    "test_temperature": "25 °C",
    "doi": "10.1016/j.intermet.2024.108511"
  },
  {
    "composition": "CoCrFeMnNi",
    "composition_type": "atomic",
    "phase": null,
    "ys": 866.0,
    "uts": null,
    "strain": 9.1,
    "processes": [
      "arc melting: atmosphere: vacuum, remelting times: 5",
      "forged: temperature: 1373-1423 K",
      "annealed: temperature: 1273 K, duration: 1 h",
      "cold rolled: reduction: 1 mm",
      "laser scanning: beam size: 3 mm × 8 mm, scanning speed: 7 mm/s, output power: 960 W"
    ],
    "test_type": "tensile",
    "test_temperature": "25 °C",
    "doi": "10.1016/j.intermet.2024.108511"
  },
  {
    "composition": "CoCrFeMnNi",
    "composition_type": "atomic",
    "phase": null,
    "ys": 838.0,
    "uts": null,
    "strain": 15.2,
    "processes": [
      "arc melting: atmosphere: vacuum, remelting times: 5",
      "forged: temperature: 1373-1423 K",
      "annealed: temperature: 1273 K, duration: 1 h",
      "cold rolled: reduction: 1 mm",
      "annealed: temperature: 873 K, duration: 5 min",
      "laser scanning: beam size: 3 mm × 8 mm, scanning speed: 7 mm/s, output power: 960 W"
    ],
    "test_type": "tensile",
    "test_temperature": "25 °C",
    "doi": "10.1016/j.intermet.2024.108511"
  },
  {
    "composition": "Al1.8CrCuFeNi2",
    "composition_type": "atomic",
    "phase": [
      "B2",
      "Cu"
    ],
    "ys": 1053.0,
    "uts": 1790.0,
    "strain": 11.9,
    "processes": [
      "gas atomization: pressure: unknown, gas velocity: unknown, gas: Ar",
      "hot isostatic pressing: pressure: 150 MPa, temperature: 1175 °C, duration: 2 h",
      "cooling: medium: furnace, rate: unknown"
    ],
    "test_type": "compressive",
    "test_temperature": "25 °C",
    "doi": "10.1016/j.intermet.2024.108361"
  },
  {
    "composition": "CoCrFeNiTi0.5",
    "composition_type": "atomic",
    "phase": null,
    "ys": 898.0,
    "uts": 1502.0,
    "strain": 20.0,
    "processes": [
      "casting"
    ],
    "test_type": "compressive",
    "test_temperature": "25 °C",
    "doi": "10.1016/j.intermet.2024.108361"
  },
  {
    "composition": "AlCoCrFeNi",
    "composition_type": "atomic",
    "phase": null,
    "ys": null,
    "uts": 1947.0,
    "strain": 8.0,
    "processes": [
      "mechanical alloying"
    ],
    "test_type": "compressive",
    "test_temperature": "25 °C",
    "doi": "10.1016/j.intermet.2024.108361"
  },
  {
    "composition": "AlCoCrFeNi",
    "composition_type": "atomic",
    "phase": null,
    "ys": 1380.0,
    "uts": 2065.0,
    "strain": 10.0,
    "processes": [
      "casting"
    ],
    "test_type": "compressive",
    "test_temperature": "25 °C",
    "doi": "10.1016/j.intermet.2024.108361"
  },
  {
    "composition": "AlCoCuFeNi",
    "composition_type": "atomic",
    "phase": null,
    "ys": 1342.0,
    "uts": 1471.0,
    "strain": 0.9,
    "processes": [
      "laser powder bed fusion"
    ],
    "test_type": "compressive",
    "test_temperature": "25 °C",
    "doi": "10.1016/j.intermet.2024.108361"
  },
  {
    "composition": "AlCoCrFeNi2.1",
    "composition_type": "atomic",
    "phase": null,
    "ys": 700.0,
    "uts": 1847.0,
    "strain": 43.0,
    "processes": [
      "casting"
    ],
    "test_type": "compressive",
    "test_temperature": "25 °C",
    "doi": "10.1016/j.intermet.2024.108361"
  },
  {
    "composition": "AlCoCrFeNi2.1",
    "composition_type": "atomic",
    "phase": null,
    "ys": 1915.0,
    "uts": 1915.0,
    "strain": 1.0,
    "processes": [
      "spark plasma sintering"
    ],
    "test_type": "compressive",
    "test_temperature": "25 °C",
    "doi": "10.1016/j.intermet.2024.108361"
  },
  {
    "composition": "AlCoCrFeNi2.1",
    "composition_type": "atomic",
    "phase": null,
    "ys": 1334.0,
    "uts": 3276.0,
    "strain": 10.53,
    "processes": [
      "laser powder bed fusion"
    ],
    "test_type": "compressive",
    "test_temperature": "25 °C",
    "doi": "10.1016/j.intermet.2024.108361"
  },
  {
    "composition": "(CoCrFeNi)95TiAl3Nb",
    "composition_type": "atomic",
    "phase": [
      "fcc",
      "L12-γ′"
    ],
    "ys": 1156.0,
    "uts": 1249.0,
    "strain": 4.7,
    "processes": [
      "arc melting: atmosphere: vacuum, remelting times: 1",
      "cold rolled: reduction: 65%, temperature: unknown"
    ],
    "test_type": "tensile",
    "test_temperature": "25 °C",
    "doi": "10.1016/j.intermet.2024.108560"
  },
  {
    "composition": "(CoCrFeNi)95TiAl3Nb",
    "composition_type": "atomic",
    "phase": [
      "fcc",
      "L12-γ′"
    ],
    "ys": 395.0,
    "uts": 809.0,
    "strain": 40.15,
    "processes": [
      "arc melting: atmosphere: vacuum, remelting times: 1",
      "cold rolled: reduction: 65%, temperature: unknown",
      "recrystallized: temperature: 1000 °C, duration: unknown"
    ],
    "test_type": "tensile",
    "test_temperature": "25 °C",
    "doi": "10.1016/j.intermet.2024.108560"
  },
  {
    "composition": "(CoCrFeNi)95TiAl3Nb",
    "composition_type": "atomic",
    "phase": [
      "fcc",
      "L12-γ′"
    ],
