Repository: Sci-Extract/sisyphus

# Step through _sisyphus_ extraction process
Author: Soike Yuan  date: 1/12/2025

Prerequisite: Assumed that you have installed sisyphus on your machine and add .env file to your root path which contains API key. :shipit:

## Below is the file structure of the project,

```
├─ README.md                        
├─ pyproject.toml                   # Python project metadata and dependencies
├─ data/                            # Extracted data of high entropy alloys
├─ notebooks/                       # Jupyter notebooks
├─ db/                              # sql databases
├─ record/                          # record sql database
│─ sisyphus/

File: notebooks/heas_result.json (part 18 of 64)
[
    "ys": 450.0,
    "uts": 879.0,
    "strain": 38.14,
    "processes": [
      "arc melting: atmosphere: vacuum, remelting times: 1",
      "cold rolled: reduction: 65%, temperature: unknown",
      "aged: temperature: 400 °C, duration: 4 h, atmosphere: unknown"
    ],
    "test_type": "tensile",
    "test_temperature": "25 °C",
    "doi": "10.1016/j.intermet.2024.108560"
  },
  {
    "composition": "(CoCrFeNi)95TiAl3Nb",
    "composition_type": "atomic",
    "phase": [
      "fcc",
      "L12-γ′"
    ],
    "ys": 500.0,
    "uts": 942.0,
    "strain": 32.52,
    "processes": [
      "arc melting: atmosphere: vacuum, remelting times: 1",
      "cold rolled: reduction: 65%, temperature: unknown",
      "aged: temperature: 600 °C, duration: 4 h, atmosphere: unknown"
    ],
    "test_type": "tensile",
    "test_temperature": "25 °C",
    "doi": "10.1016/j.intermet.2024.108560"
  },
  {
    "composition": "(CoCrFeNi)95TiAl3Nb",
    "composition_type": "atomic",
    "phase": [
      "fcc",
      "L12-γ′"
    ],
    "ys": 610.0,
    "uts": 1035.0,
    "strain": 29.46,
    "processes": [
      "arc melting: atmosphere: vacuum, remelting times: 1",
      "cold rolled: reduction: 65%, temperature: unknown",
      "aged: temperature: 800 °C, duration: 4 h, atmosphere: unknown"
    ],
    "test_type": "tensile",
    "test_temperature": "25 °C",
    "doi": "10.1016/j.intermet.2024.108560"
  },
  {
    "composition": "FeNiCo",
    "composition_type": "atomic",
    "phase": [
      "FCC"
    ],
    "ys": 220.0,
    "uts": 510.0,
    "strain": 78.0,
    "processes": [
      "arc melting: atmosphere: vacuum, remelting times: 3",
      "cold rolled: reduction: 80%, temperature: room temperature",
      "annealed: temperature: 900 °C, duration: 1 h, atmosphere: vacuum"
    ],
    "test_type": "tensile",
    "test_temperature": "25 °C",
    "doi": "10.1016/j.intermet.2024.108521"
  },
  {
    "composition": "FeCoNiMn0.2Al0.2",
    "composition_type": "atomic",
    "phase": [
      "FCC"
    ],
    "ys": 300.0,
    "uts": 625.0,
    "strain": 70.0,
    "processes": [
      "arc melting: atmosphere: vacuum, remelting times: 3",
      "cold rolled: reduction: 80%, temperature: room temperature",
      "annealed: temperature: 900 °C, duration: 1 h, atmosphere: vacuum"
    ],
    "test_type": "tensile",
    "test_temperature": "25 °C",
    "doi": "10.1016/j.intermet.2024.108521"
  },
  {
    "composition": "FeCoNiMn0.4Al0.4",
    "composition_type": "atomic",
    "phase": [
      "FCC",
      "BCC"
    ],
    "ys": 750.0,
    "uts": 910.0,
    "strain": 30.0,
    "processes": [
      "arc melting: atmosphere: vacuum, remelting times: 3",
      "cold rolled: reduction: 80%, temperature: room temperature",
      "annealed: temperature: 900 °C, duration: 1 h, atmosphere: vacuum"
    ],
    "test_type": "tensile",
    "test_temperature": "25 °C",
    "doi": "10.1016/j.intermet.2024.108521"
  },
  {
    "composition": "Hf28Be18Ti17Zr17Cu7.5Ni12.5",
    "composition_type": "atomic",
    "phase": [
      "amorphous"
    ],
    "ys": null,
    "uts": 1413.0,
    "strain": 3.7,
    "processes": [
      "arc melting: atmosphere: Ar, remelting times: 4",
      "induction melting: atmosphere: Ar"
    ],
    "test_type": "compressive",
    "test_temperature": "25 °C",
    "doi": "10.1016/j.intermet.2024.108360"
  },
  {
    "composition": "Hf28Be18Ti17Zr17Cu7.5Ni12.5",
    "composition_type": "atomic",
    "phase": [
      "amorphous"
    ],
    "ys": null,
    "uts": 1344.0,
    "strain": 4.4,
    "processes": [
      "arc melting: atmosphere: Ar, remelting times: 4",
      "induction melting: atmosphere: Ar"
    ],
    "test_type": "compressive",
    "test_temperature": "200 °C",
    "doi": "10.1016/j.intermet.2024.108360"
  },
  {
    "composition": "Hf28Be18Ti17Zr17Cu7.5Ni12.5",
    "composition_type": "atomic",
    "phase": [
      "amorphous"
    ],
    "ys": null,
    "uts": 1215.0,
    "strain": 3.3,
    "processes": [
      "arc melting: atmosphere: Ar, remelting times: 4",
      "induction melting: atmosphere: Ar"
    ],
    "test_type": "compressive",
    "test_temperature": "400 °C",
    "doi": "10.1016/j.intermet.2024.108360"
  },
  {
    "composition": "Hf28Be18Ti17Zr17Cu7.5Ni12.5",
    "composition_type": "atomic",
    "phase": [
      "amorphous"
    ],
    "ys": null,
    "uts": 996.0,
    "strain": 2.5,
    "processes": [
      "arc melting: atmosphere: Ar, remelting times: 4",
      "induction melting: atmosphere: Ar"
    ],
    "test_type": "compressive",
    "test_temperature": "527 °C",
    "doi": "10.1016/j.intermet.2024.108360"
  },
  {
    "composition": "Hf28Be18Ti17Zr17Cu7.5Ni12.5",
    "composition_type": "atomic",
    "phase": [
      "amorphous"
    ],
    "ys": null,
    "uts": 1066.0,
    "strain": 1.8,
    "processes": [
      "arc melting: atmosphere: Ar, remelting times: 4",
      "induction melting: atmosphere: Ar"
    ],
    "test_type": "compressive",
    "test_temperature": "25 °C",
    "doi": "10.1016/j.intermet.2024.108360"
  },
  {
    "composition": "Hf28Be18Ti17Zr17Cu7.5Ni12.5",
    "composition_type": "atomic",
    "phase": [
      "amorphous"
    ],
    "ys": null,
    "uts": 1030.0,
    "strain": 1.8,
    "processes": [
      "arc melting: atmosphere: Ar, remelting times: 4",
      "induction melting: atmosphere: Ar"
    ],
    "test_type": "compressive",
    "test_temperature": "200 °C",
    "doi": "10.1016/j.intermet.2024.108360"
  },
  {
    "composition": "Hf28Be18Ti17Zr17Cu7.5Ni12.5",
    "composition_type": "atomic",
    "phase": [
      "amorphous"
    ],
    "ys": null,
    "uts": 874.0,
    "strain": 1.5,
    "processes": [
      "arc melting: atmosphere: Ar, remelting times: 4",
      "induction melting: atmosphere: Ar"
    ],
    "test_type": "compressive",
    "test_temperature": "400 °C",
    "doi": "10.1016/j.intermet.2024.108360"
  },
  {
    "composition": "Hf28Be18Ti17Zr17Cu7.5Ni12.5",
    "composition_type": "atomic",
    "phase": [
      "amorphous"
    ],
    "ys": null,
    "uts": 608.0,
    "strain": 1.0,
    "processes": [
      "arc melting: atmosphere: Ar, remelting times: 4",
      "induction melting: atmosphere: Ar"
    ],
    "test_type": "compressive",
    "test_temperature": "527 °C",
    "doi": "10.1016/j.intermet.2024.108360"
  },
  {
    "composition": "Hf28Be18Ti17Zr17Cu7.5Ni12.5",
    "composition_type": "atomic",
    "phase": [
      "amorphous"
    ],
    "ys": null,
    "uts": 829.0,
    "strain": 1.9,
    "processes": [
      "arc melting: atmosphere: Ar, remelting times: 4",
      "induction melting: atmosphere: Ar"
    ],
    "test_type": "compressive",
    "test_temperature": "25 °C",
    "doi": "10.1016/j.intermet.2024.108360"
  },
  {
    "composition": "Hf28Be18Ti17Zr17Cu7.5Ni12.5",
    "composition_type": "atomic",
    "phase": [
      "amorphous"
    ],
    "ys": null,
    "uts": 824.0,
    "strain": 1.9,
    "processes": [
      "arc melting: atmosphere: Ar, remelting times: 4",
      "induction melting: atmosphere: Ar"
    ],
    "test_type": "compressive",
    "test_temperature": "200 °C",
    "doi": "10.1016/j.intermet.2024.108360"
  },
  {
    "composition": "Hf28Be18Ti17Zr17Cu7.5Ni12.5",
    "composition_type": "atomic",
    "phase": [
      "amorphous"
    ],
    "ys": null,
    "uts": 594.0,
    "strain": 1.5,
    "processes": [
      "arc melting: atmosphere: Ar, remelting times: 4",
      "induction melting: atmosphere: Ar"
    ],
    "test_type": "compressive",
    "test_temperature": "400 °C",
    "doi": "10.1016/j.intermet.2024.108360"
  },
  {
    "composition": "Hf28Be18Ti17Zr17Cu7.5Ni12.5",
    "composition_type": "atomic",
    "phase": [
      "amorphous"
    ],
    "ys": null,
    "uts": 390.0,
    "strain": 0.9,
    "processes": [
      "arc melting: atmosphere: Ar, remelting times: 4",
      "induction melting: atmosphere: Ar"
    ],
    "test_type": "compressive",
    "test_temperature": "527 °C",
    "doi": "10.1016/j.intermet.2024.108360"
  },
  {
    "composition": "Hf28Be18Ti17Zr17Cu7.5Ni12.5",
    "composition_type": "atomic",
    "phase": [
      "amorphous"
    ],
    "ys": null,
    "uts": 764.0,
    "strain": 1.9,
    "processes": [
      "arc melting: atmosphere: Ar, remelting times: 4",
      "induction melting: atmosphere: Ar"
    ],
    "test_type": "compressive",
    "test_temperature": "25 °C",
    "doi": "10.1016/j.intermet.2024.108360"
  },
  {
    "composition": "Hf28Be18Ti17Zr17Cu7.5Ni12.5",
    "composition_type": "atomic",
    "phase": [
      "amorphous"
    ],
    "ys": null,
    "uts": 747.0,
    "strain": 1.6,
    "processes": [
      "arc melting: atmosphere: Ar, remelting times: 4",
      "induction melting: atmosphere: Ar"
    ],
    "test_type": "compressive",
    "test_temperature": "200 °C",
    "doi": "10.1016/j.intermet.2024.108360"
  },
  {
    "composition": "Hf28Be18Ti17Zr17Cu7.5Ni12.5",
    "composition_type": "atomic",
    "phase": [
      "amorphous"
    ],
    "ys": null,
    "uts": 580.0,
    "strain": 1.4,
    "processes": [
      "arc melting: atmosphere: Ar, remelting times: 4",
      "induction melting: atmosphere: Ar"
    ],
    "test_type": "compressive",
    "test_temperature": "400 °C",
    "doi": "10.1016/j.intermet.2024.108360"
  },
  {
    "composition": "Hf28Be18Ti17Zr17Cu7.5Ni12.5",
    "composition_type": "atomic",
    "phase": [
      "amorphous"
    ],
    "ys": null,
    "uts": 436.0,
    "strain": 1.6,
    "processes": [
      "arc melting: atmosphere: Ar, remelting times: 4",
      "induction melting: atmosphere: Ar"
    ],
    "test_type": "compressive",
    "test_temperature": "527 °C",
    "doi": "10.1016/j.intermet.2024.108360"
  },
  {
    "composition": "Hf28Be18Ti17Zr17Cu7.5Ni12.5",
    "composition_type": "atomic",
    "phase": [
      "amorphous"
    ],
    "ys": null,
    "uts": 750.0,
    "strain": 2.1,
    "processes": [
      "arc melting: atmosphere: Ar, remelting times: 4",
      "induction melting: atmosphere: Ar"
    ],
    "test_type": "compressive",
    "test_temperature": "25 °C",
    "doi": "10.1016/j.intermet.2024.108360"
  },
  {
    "composition": "Hf28Be18Ti17Zr17Cu7.5Ni12.5",
    "composition_type": "atomic",
    "phase": [
      "amorphous"
    ],
    "ys": null,
    "uts": 649.0,
    "strain": 1.5,
    "processes": [
      "arc melting: atmosphere: Ar, remelting times: 4",
      "induction melting: atmosphere: Ar"
    ],
    "test_type": "compressive",
    "test_temperature": "200 °C",
    "doi": "10.1016/j.intermet.2024.108360"
  },
  {
    "composition": "Hf28Be18Ti17Zr17Cu7.5Ni12.5",
    "composition_type": "atomic",
    "phase": [
      "amorphous"
    ],
    "ys": null,
    "uts": 568.0,
    "strain": 1.5,
    "processes": [
      "arc melting: atmosphere: Ar, remelting times: 4",
      "induction melting: atmosphere: Ar"
    ],
    "test_type": "compressive",
    "test_temperature": "400 °C",
    "doi": "10.1016/j.intermet.2024.108360"
  },
  {
    "composition": "Cu2",
    "composition_type": "weight",
    "phase": [
      "cF4",
      "cI2"
    ],
    "ys": 1292.0,
    "uts": null,
    "strain": null,
    "processes": [
      "induction melting: atmosphere: Ar",
      "homogenized: temperature: 1100 °C, duration: 4 h, atmosphere: air",
      "quenching: medium: water",
      "forged: temperature: 1050 °C",
      "cold rolled: reduction: 50 %"
    ],
    "test_type": "tensile",
    "test_temperature": "25 °C",
    "doi": "10.1016/j.intermet.2024.108589"
  },
  {
    "composition": "Co10",
    "composition_type": "weight",
    "phase": [
      "cF4",
      "cI2"
    ],
    "ys": 1506.0,
    "uts": null,
    "strain": null,
    "processes": [
      "induction melting: atmosphere: Ar",
      "homogenized: temperature: 1100 °C, duration: 4 h, atmosphere: air",
      "quenching: medium: water",
      "forged: temperature: 1050 °C",
      "cold rolled: reduction: 50 %"
    ],
    "test_type": "tensile",
    "test_temperature": "25 °C",
    "doi": "10.1016/j.intermet.2024.108589"
  },
  {
    "composition": "Ni49Fe20Al17Cr8V6",
    "composition_type": "atomic",
    "phase": [
      "FCC/L12",
      "BCC/B2"
    ],
    "ys": 790.0,
    "uts": 1230.0,
    "strain": 16.5,
    "processes": [
      "arc melting: atmosphere: Ti-gettered, remelting times: 5",
      "drop-cast: mold: water-cooled copper, dimensions: 70 × 10 × 10 mm3"
    ],
    "test_type": "tensile",
    "test_temperature": "25 °C",
    "doi": "10.1016/j.intermet.2025.108669"
  },
  {
    "composition": "Al0.5CoCrCuFeNi",
    "composition_type": "atomic",
    "phase": [
      "FCC"
    ],
    "ys": 1260.0,
    "uts": null,
    "strain": 30.0,
    "processes": [
      "arc melting: atmosphere: Ar, remelting times: 4"
    ],
    "test_type": "compressive",
    "test_temperature": "25 °C",
    "doi": "10.1016/j.jallcom.2014.11.085"
  },
  {
    "composition": "Al0.5CoCrCuFeNiSi0.4",
    "composition_type": "atomic",
    "phase": [
      "FCC",
      "BCC"
    ],
    "ys": 1790.0,
    "uts": null,
    "strain": 23.0,
    "processes": [
      "arc melting: atmosphere: Ar, remelting times: 4"
    ],
    "test_type": "compressive",
    "test_temperature": "25 °C",
    "doi": "10.1016/j.jallcom.2014.11.085"
  },
  {
    "composition": "Al0.5CoCrCuFeNiSi0.8",
    "composition_type": "atomic",
    "phase": [
      "BCC",
      "FCC"
    ],
    "ys": 1060.0,
    "uts": null,
    "strain": 3.7,
    "processes": [
      "arc melting: atmosphere: Ar, remelting times: 4"
    ],
    "test_type": "compressive",
    "test_temperature": "25 °C",
    "doi": "10.1016/j.jallcom.2014.11.085"
  },
  {
    "composition": "AlCoNiCrFe",
    "composition_type": "atomic",
    "phase": [
      "BCC"
    ],
    "ys": 1373.0,
    "uts": null,
    "strain": 24.5,
    "processes": [
      "mechanical alloying: duration: 60 h, ball size: chrome steel, ball to powder ratio: 15:1, rotation speed: 300 rpm"
    ],
    "test_type": "compressive",
    "test_temperature": "25 °C",
    "doi": "10.1016/j.jallcom.2015.07.125"
  },
  {
    "composition": "Al0.5CrFeNiTi0.25",
    "composition_type": "atomic",
    "phase": [
      "BCC",
      "FCC"
    ],
    "ys": 1879.8,
    "uts": 3474.7,
    "strain": 40.0,
    "processes": [
      "arc melting: atmosphere: Ar, remelting times: 4"
    ],
    "test_type": "compressive",
    "test_temperature": "25 °C",
    "doi": "10.1016/j.jallcom.2014.09.073"
  },
  {
    "composition": "Al0CrFeNiTi0.25",
    "composition_type": "atomic",
    "phase": [
      "BCC",
      "FCC"
    ],
    "ys": 1309.9,
    "uts": 2621.4,
    "strain": 20.4,
    "processes": [
      "arc melting: atmosphere: Ar, remelting times: 4"
    ],
    "test_type": "compressive",
    "test_temperature": "25 °C",
    "doi": "10.1016/j.jallcom.2014.09.073"
  },
  {
    "composition": "Al0.25CrFeNiTi0.25",
    "composition_type": "atomic",
    "phase": [
      "BCC",
      "FCC"
    ],
    "ys": 1390.8,
    "uts": 3412.3,
    "strain": 33.4,
    "processes": [
      "arc melting: atmosphere: Ar, remelting times: 4"
    ],
    "test_type": "compressive",
    "test_temperature": "25 °C",
    "doi": "10.1016/j.jallcom.2014.09.073"
  },
  {
    "composition": "Al0.75CrFeNiTi0.25",
    "composition_type": "atomic",
    "phase": [
      "BCC",
      "FCC"
    ],
    "ys": 1726.1,
    "uts": 2811.1,
    "strain": 20.0,
    "processes": [
      "arc melting: atmosphere: Ar, remelting times: 4"
    ],
    "test_type": "compressive",
    "test_temperature": "25 °C",
    "doi": "10.1016/j.jallcom.2014.09.073"
  },
  {
    "composition": "Al1CrFeNiTi0.25",
    "composition_type": "atomic",
    "phase": [
      "BCC",
      "FCC"
    ],
    "ys": 1444.7,
    "uts": 1829.1,
    "strain": 7.2,
    "processes": [
      "arc melting: atmosphere: Ar, remelting times: 4"
    ],
    "test_type": "compressive",
    "test_temperature": "25 °C",
    "doi": "10.1016/j.jallcom.2014.09.073"
  },
  {
    "composition": "AlCoCrFeNiTi0.5",
    "composition_type": "atomic",
    "phase": [
      "BCC"
    ],
    "ys": 2260.0,
    "uts": 3140.0,
    "strain": 23.3,
    "processes": null,
    "test_type": "compressive",
    "test_temperature": "25 °C",
    "doi": "10.1016/j.jallcom.2014.09.073"
  },
  {
    "composition": "AlCoCrFeNi",
    "composition_type": "atomic",
    "phase": null,
    "ys": 1423.0,
    "uts": 2852.0,
    "strain": 22.7,
    "processes": null,
    "test_type": "compressive",
    "test_temperature": "25 °C",
    "doi": "10.1016/j.jallcom.2014.09.073"
  },
  {
    "composition": "AlCoCrFeNiTi0",
    "composition_type": "atomic",
    "phase": null,
    "ys": 1500.0,
    "uts": 2830.0,
    "strain": 26.9,
    "processes": null,
    "test_type": "compressive",
    "test_temperature": "25 °C",
    "doi": "10.1016/j.jallcom.2014.09.073"
  },
  {
    "composition": "CuCoFeNiCrTi0.5",
    "composition_type": "atomic",
    "phase": null,
    "ys": 700.0,
    "uts": 1650.0,
    "strain": 21.6,
    "processes": null,
    "test_type": "compressive",
    "test_temperature": "25 °C",
    "doi": "10.1016/j.jallcom.2014.09.073"
  },
  {
    "composition": "Cu48Zr48Al4",
    "composition_type": "atomic",
    "phase": null,
    "ys": 1200.0,
    "uts": 1880.0,
    "strain": 5.3,
    "processes": null,
    "test_type": "compressive",
    "test_temperature": "25 °C",
    "doi": "10.1016/j.jallcom.2014.09.073"
  },
  {
    "composition": "CuCoFeNiCrAlV",
    "composition_type": "atomic",
    "phase": null,
    "ys": 1469.0,
    "uts": 1970.0,
    "strain": 16.0,
    "processes": null,
    "test_type": "compressive",
    "test_temperature": "25 °C",
    "doi": "10.1016/j.jallcom.2014.09.073"
  },
  {
    "composition": "CuCoFeNiCrAl",
    "composition_type": "atomic",
    "phase": null,
    "ys": 1303.0,
    "uts": 2081.0,
    "strain": 24.0,
    "processes": null,
    "test_type": "compressive",
    "test_temperature": "25 °C",
    "doi": "10.1016/j.jallcom.2014.09.073"
  },
  {
    "composition": "NbMoTaW",
    "composition_type": "atomic",
    "phase": null,
    "ys": 1058.0,
    "uts": 1211.0,
    "strain": 1.5,
    "processes": null,
    "test_type": "compressive",
    "test_temperature": "25 °C",
    "doi": "10.1016/j.jallcom.2014.09.073"
  },
  {
    "composition": "FeCoNi(AlSi)0.3",
    "composition_type": "atomic",
    "phase": null,
    "ys": 938.0,
    "uts": 2857.0,
    "strain": 33.0,
    "processes": null,
    "test_type": "compressive",
    "test_temperature": "25 °C",
    "doi": "10.1016/j.jallcom.2014.09.073"
  },
  {
    "composition": "FeCoNi(AlSi)0.2",
    "composition_type": "atomic",
    "phase": null,
    "ys": 342.0,
    "uts": 2500.0,
    "strain": 47.0,
    "processes": null,
    "test_type": "compressive",
    "test_temperature": "25 °C",
    "doi": "10.1016/j.jallcom.2014.09.073"
  },
  {
    "composition": "AlCoCrFeNiTi0.3",
    "composition_type": "atomic",
    "phase": null,
    "ys": 1980.0,
    "uts": 3600.0,
    "strain": 12.0,
    "processes": null,
    "test_type": "compressive",
    "test_temperature": "25 °C",
    "doi": "10.1016/j.jallcom.2014.09.073"
  },
  {
    "composition": "HfNbTaTiZr",
    "composition_type": "atomic",
    "phase": [
      "BCC"
    ],
    "ys": 1202.0,
    "uts": 1295.0,
    "strain": 4.7,
    "processes": [
      "vacuum-arc melting: atmosphere: , remelting times: ",
      "hot isostatic pressing: pressure: 207 MPa, temperature: 1200 °C, duration: 2 h",
      "annealed: temperature: 1200 °C, duration: 24 h, atmosphere: ",
      "cold rolling: reduction: 86.4%"
    ],
    "test_type": "tensile",
    "test_temperature": "25 °C",
    "doi": "10.1016/j.jallcom.2015.07.209"
  },
  {
    "composition": "HfNbTaTiZr",
    "composition_type": "atomic",
    "phase": [
      "BCC1",
      "BCC2"
    ],
    "ys": 1303.0,
    "uts": 1334.0,
    "strain": 1.9,
    "processes": [
      "vacuum-arc melting: atmosphere: , remelting times: ",
      "hot isostatic pressing: pressure: 207 MPa, temperature: 1200 °C, duration: 2 h",
      "annealed: temperature: 1200 °C, duration: 24 h, atmosphere: ",
      "cold rolling: reduction: 86.4%",
      "annealed: temperature: 800 °C, duration: 2 h, atmosphere: "
    ],
    "test_type": "tensile",
    "test_temperature": "25 °C",
    "doi": "10.1016/j.jallcom.2015.07.209"
  },
  {
    "composition": "HfNbTaTiZr",
    "composition_type": "atomic",
    "phase": [
      "BCC"
    ],
    "ys": 1145.0,
    "uts": 1262.0,
    "strain": 9.7,
    "processes": [
      "vacuum-arc melting: atmosphere: , remelting times: ",
      "hot isostatic pressing: pressure: 207 MPa, temperature: 1200 °C, duration: 2 h",
      "annealed: temperature: 1200 °C, duration: 24 h, atmosphere: ",
      "cold rolling: reduction: 86.4%",
      "annealed: temperature: 1000 °C, duration: 2 h, atmosphere: "
    ],
    "test_type": "tensile",
    "test_temperature": "25 °C",
    "doi": "10.1016/j.jallcom.2015.07.209"
  },
  {
    "composition": "Sn0Al2.5FeCoNiCu",
    "composition_type": "atomic",
    "phase": [
      "BCC",
      "Order BCC"
    ],
    "ys": null,
    "uts": null,
    "strain": null,
    "processes": [
      "arc melting: atmosphere: Ar, remelting times: 5"
    ],
    "test_type": "compressive",
    "test_temperature": "25 °C",
    "doi": "10.1016/j.jallcom.2015.09.093"
  },
  {
    "composition": "Sn0.03Al2.5FeCoNiCu",
    "composition_type": "atomic",
    "phase": [
      "BCC",
      "Order BCC"
    ],
    "ys": null,
    "uts": null,
    "strain": null,
    "processes": [
      "arc melting: atmosphere: Ar, remelting times: 5"
    ],
    "test_type": "compressive",
    "test_temperature": "25 °C",
    "doi": "10.1016/j.jallcom.2015.09.093"
  },
  {
    "composition": "Sn0.05Al2.5FeCoNiCu",
    "composition_type": "atomic",
    "phase": [
      "BCC",
      "Order BCC",
      "Ni17Sn3"
    ],
    "ys": 1778.2,
    "uts": null,
    "strain": 7.5,
    "processes": [
      "arc melting: atmosphere: Ar, remelting times: 5"
    ],
    "test_type": "compressive",
    "test_temperature": "25 °C",
    "doi": "10.1016/j.jallcom.2015.09.093"
  },
  {
    "composition": "Sn0.07Al2.5FeCoNiCu",
    "composition_type": "atomic",
    "phase": [
      "BCC",
      "Order BCC",
      "Ni17Sn3"
    ],
    "ys": null,
    "uts": null,
    "strain": null,
    "processes": [
      "arc melting: atmosphere: Ar, remelting times: 5"
    ],
    "test_type": "compressive",
    "test_temperature": "25 °C",
    "doi": "10.1016/j.jallcom.2015.09.093"
  },
  {
    "composition": "Sn0.1Al2.5FeCoNiCu",
    "composition_type": "atomic",
    "phase": [
      "BCC",
      "Order BCC",
      "Ni17Sn3"
    ],
    "ys": null,
    "uts": null,
    "strain": null,
    "processes": [
      "arc melting: atmosphere: Ar, remelting times: 5"
    ],
    "test_type": "compressive",
    "test_temperature": "25 °C",
    "doi": "10.1016/j.jallcom.2015.09.093"
  },
  {
    "composition": "CuMnNi",
    "composition_type": "atomic",
    "phase": [
      "A1"
    ],
    "ys": 200.0,
    "uts": null,
    "strain": 40.0,
    "processes": [
      "arc melting: atmosphere: Ar, remelting times: 5"
    ],
    "test_type": "compressive",
    "test_temperature": "25 °C",
    "doi": "10.1016/j.jallcom.2015.07.285"
  },
  {
    "composition": "[CuMnNi]95Al5",
    "composition_type": "atomic",
    "phase": [
      "A1(80)",
      "B1(20)"
    ],
    "ys": 330.0,
    "uts": null,
    "strain": 45.0,
    "processes": [
      "arc melting: atmosphere: Ar, remelting times: 5",
      "heat treated: temperature: 850 °C, duration: 18 h, atmosphere: Ar",
      "quenching: medium: water"
    ],
    "test_type": "compressive",
    "test_temperature": "25 °C",
    "doi": "10.1016/j.jallcom.2015.07.285"
  },
  {
    "composition": "[CuMnNi]90Al10",
    "composition_type": "atomic",
    "phase": [
      "A1(43)",
      "B1(57)"
    ],
    "ys": 515.0,
    "uts": null,
    "strain": 40.0,
    "processes": [
      "arc melting: atmosphere: Ar, remelting times: 5",
      "heat treated: temperature: 850 °C, duration: 18 h, atmosphere: Ar",
      "quenching: medium: water"
    ],
    "test_type": "compressive",
    "test_temperature": "25 °C",
    "doi": "10.1016/j.jallcom.2015.07.285"
  },
  {
    "composition": "[CuMnNi]95Sn5",
    "composition_type": "atomic",
    "phase": [
      "A1(83)",
      "H-L21(17)"
    ],
    "ys": 380.0,
    "uts": null,
    "strain": 63.0,
    "processes": [
      "arc melting: atmosphere: Ar, remelting times: 5",
      "heat treated: temperature: 850 °C, duration: 18 h, atmosphere: Ar",
      "quenching: medium: water"
    ],
    "test_type": "compressive",
    "test_temperature": "25 °C",
    "doi": "10.1016/j.jallcom.2015.07.285"
  },
  {
    "composition": "[CuMnNi]90Sn10",
    "composition_type": "atomic",
    "phase": [
      "A1(50)",
      "H-L21(50)"
    ],
    "ys": 620.0,
    "uts": null,
    "strain": 20.0,
    "processes": [
      "arc melting: atmosphere: Ar, remelting times: 5",
      "heat treated: temperature: 850 °C, duration: 18 h, atmosphere: Ar",
      "quenching: medium: water"
    ],
    "test_type": "compressive",
    "test_temperature": "25 °C",
    "doi": "10.1016/j.jallcom.2015.07.285"
  },
  {
    "composition": "[CuMnNi]80Zn20",
    "composition_type": "atomic",
    "phase": [
      "A1(100)"
    ],
    "ys": 140.0,
    "uts": null,
    "strain": 65.0,
    "processes": [
      "induction melting: atmosphere: Ar, remelting times: 5",
      "heat treated: temperature: 850 °C, duration: 18 h, atmosphere: Ar",
      "quenching: medium: water"
    ],
    "test_type": "compressive",
    "test_temperature": "25 °C",
    "doi": "10.1016/j.jallcom.2015.07.285"
  },
  {
    "composition": "[CuMnNi]75Zn25",
    "composition_type": "atomic",
    "phase": [
      "A1(100)"
    ],
    "ys": 215.0,
    "uts": null,
    "strain": 60.0,
    "processes": [
      "induction melting: atmosphere: Ar, remelting times: 5",
      "heat treated: temperature: 850 °C, duration: 18 h, atmosphere: Ar",
      "quenching: medium: water"
    ],
    "test_type": "compressive",
    "test_temperature": "25 °C",
    "doi": "10.1016/j.jallcom.2015.07.285"
  },
  {
    "composition": "CoCrFeNiNb0.1",
    "composition_type": "atomic",
    "phase": [
      "FCC",
      "Laves"
    ],
    "ys": null,
    "uts": null,
    "strain": null,
    "processes": [
      "arc melting: atmosphere: not specified, remelting times: 5"
    ],
    "test_type": "compressive",
    "test_temperature": "25 °C",
    "doi": "10.1016/j.jallcom.2015.09.153"
  },
  {
    "composition": "CoCrFeNiNb0.25",
    "composition_type": "atomic",
    "phase": [
      "FCC",
      "Laves"
    ],
    "ys": null,
    "uts": 2025.0,
    "strain": 38.8,
    "processes": [
      "arc melting: atmosphere: not specified, remelting times: 5"
    ],
    "test_type": "compressive",
    "test_temperature": "25 °C",
    "doi": "10.1016/j.jallcom.2015.09.153"
  },
  {
    "composition": "CoCrFeNiNb0.5",
    "composition_type": "atomic",
    "phase": [
      "FCC",
      "Laves"
    ],
    "ys": null,
    "uts": 2321.0,
    "strain": 23.6,
    "processes": [
      "arc melting: atmosphere: not specified, remelting times: 5"
    ],
    "test_type": "compressive",
    "test_temperature": "25 °C",
    "doi": "10.1016/j.jallcom.2015.09.153"
  },
  {
    "composition": "CoCrFeNiNb0.8",
    "composition_type": "atomic",
    "phase": [
      "Laves",
      "FCC"
    ],
    "ys": null,
    "uts": 2479.0,
    "strain": 12.8,
    "processes": [
      "arc melting: atmosphere: not specified, remelting times: 5"
    ],
    "test_type": "compressive",
    "test_temperature": "25 °C",
    "doi": "10.1016/j.jallcom.2015.09.153"
  },
  {
    "composition": "FeCoNiMn0.25Al0.25",
    "composition_type": "atomic",
    "phase": [
      "FCC"
    ],
    "ys": 138.1,
    "uts": 483.9,
    "strain": 58.1,
    "processes": [
      "arc melting: atmosphere: vacuum, remelting times: 5",
      "suction casting: mold dimensions: 3 mm × 12 mm × 80 mm"
    ],
    "test_type": "tensile",
    "test_temperature": "25 °C",
    "doi": "10.1016/j.jallcom.2016.09.186"
  },
  {
    "composition": "FeCoNiMn0.25Al0.25",
    "composition_type": "atomic",
    "phase": [
      "FCC"
    ],
    "ys": 662.7,
    "uts": 1029.6,
    "strain": 7.9,
    "processes": [
      "arc melting: atmosphere: vacuum, remelting times: 5",
      "suction casting: mold dimensions: 3 mm × 12 mm × 80 mm",
      "cold rolled: reduction: 70%",
      "annealed: temperature: 900 °C, duration: 1 h, atmosphere: water quenching"
    ],
    "test_type": "tensile",
    "test_temperature": "25 °C",
    "doi": "10.1016/j.jallcom.2016.09.186"
  },
  {
    "composition": "FeCoNiMn0.25Al0.25",
    "composition_type": "atomic",
    "phase": [
      "FCC",
      "B2"
    ],
    "ys": 331.4,
    "uts": 651.0,
    "strain": 47.9,
    "processes": [
      "arc melting: atmosphere: vacuum, remelting times: 5",
      "suction casting: mold dimensions: 3 mm × 12 mm × 80 mm",
      "cold rolled: reduction: 70%",
      "annealed: temperature: 900 °C, duration: 1 h, atmosphere: water quenching"
    ],
    "test_type": "tensile",
    "test_temperature": "25 °C",
    "doi": "10.1016/j.jallcom.2016.09.186"
  },
  {
    "composition": "FeNiCrMnCo5",
    "composition_type": "atomic",
    "phase": [
      "FCC",
      "sigma"
    ],
    "ys": 283.0,
    "uts": null,
    "strain": 9.6,
    "processes": [
      "arc melting: atmosphere: Ar, remelting times: 4",
      "annealed: temperature: 850 °C, duration: 48 h, atmosphere: Ar",
      "quenching: medium: water"
    ],
    "test_type": "tensile",
    "test_temperature": "850 °C",
    "doi": "10.1016/j.jallcom.2016.11.376"
  },
  {
    "composition": "FeNiCrMnCo10",
    "composition_type": "atomic",
    "phase": [
      "FCC",
      "sigma"
    ],
    "ys": 216.0,
    "uts": null,
    "strain": 27.8,
    "processes": [
      "arc melting: atmosphere: Ar, remelting times: 4",
      "annealed: temperature: 850 °C, duration: 48 h, atmosphere: Ar",
      "quenching: medium: water"
    ],
    "test_type": "tensile",
    "test_temperature": "850 °C",
    "doi": "10.1016/j.jallcom.2016.11.376"
  },
  {
    "composition": "FeNiCrMnCo20",
    "composition_type": "atomic",
    "phase": [
      "FCC"
    ],
    "ys": 208.0,
    "uts": null,
    "strain": 60.7,
    "processes": [
      "arc melting: atmosphere: Ar, remelting times: 4",
      "annealed: temperature: 850 °C, duration: 48 h, atmosphere: Ar",
      "quenching: medium: water"
    ],
    "test_type": "tensile",
    "test_temperature": "850 °C",
    "doi": "10.1016/j.jallcom.2016.11.376"
  },
  {
    "composition": "CoCrFeMnNi",
    "composition_type": "atomic",
    "phase": [
      "FCC",
      "2nd phase"
    ],
    "ys": 1064.0,
    "uts": null,
    "strain": null,
    "processes": [
      "mechanical alloying: duration: 20 min",
      "spark plasma sintering: temperature: 900 °C, pressure: 50 MPa, duration: 8 min"
    ],
    "test_type": "compressive",
    "test_temperature": "25 °C",
    "doi": "10.1016/j.jallcom.2016.12.010"
  },
  {
    "composition": "CoCrFeMnNi",
    "composition_type": "atomic",
    "phase": [
      "FCC",
      "2nd phase"
    ],
    "ys": 443.0,
    "uts": null,
    "strain": null,
    "processes": [
      "mechanical alloying: duration: 20 min",
      "spark plasma sintering: temperature: 1100 °C, pressure: 50 MPa, duration: 8 min"
    ],
    "test_type": "compressive",
    "test_temperature": "25 °C",
    "doi": "10.1016/j.jallcom.2016.12.010"
  },
  {
    "composition": "CoCrFeMnNi",
    "composition_type": "atomic",
    "phase": [
      "FCC",
      "2nd phase"
    ],
    "ys": 1574.0,
    "uts": null,
    "strain": null,
    "processes": [
      "mechanical alloying: duration: 60 min",
      "spark plasma sintering: temperature: 900 °C, pressure: 50 MPa, duration: 8 min"
    ],
    "test_type": "compressive",
    "test_temperature": "25 °C",
    "doi": "10.1016/j.jallcom.2016.12.010"
  },
  {
    "composition": "CoCrFeMnNi",
    "composition_type": "atomic",
    "phase": [
      "FCC",
      "2nd phase"
    ],
    "ys": 831.0,
    "uts": null,
    "strain": null,
    "processes": [
      "mechanical alloying: duration: 60 min",
      "spark plasma sintering: temperature: 1100 °C, pressure: 50 MPa, duration: 8 min"
    ],
    "test_type": "compressive",
    "test_temperature": "25 °C",
    "doi": "10.1016/j.jallcom.2016.12.010"
  },
  {
    "composition": "Mo19.1Nb20.2Ta21Ti21.3V18.3",
    "composition_type": "atomic",
    "phase": [
      "BCC"
    ],
    "ys": 1400.0,
    "uts": null,
    "strain": 30.0,
    "processes": [
      "arc melting: atmosphere: Ar, remelting times: 7"
    ],
    "test_type": "compressive",
    "test_temperature": "25 °C",
    "doi": "10.1016/j.jallcom.2016.11.188"
  },
  {
    "composition": "MoNbTaV",
    "composition_type": "atomic",
    "phase": [
      "BCC"
    ],
    "ys": 1525.0,
    "uts": null,
    "strain": null,
    "processes": null,
    "test_type": "compressive",
    "test_temperature": "25 °C",
    "doi": "10.1016/j.jallcom.2016.11.188"
  },
  {
    "composition": "NbTaTiV",
    "composition_type": "atomic",
    "phase": [
      "BCC"
    ],
    "ys": 965.0,
    "uts": null,
    "strain": null,
    "processes": null,
    "test_type": "compressive",
    "test_temperature": "25 °C",
    "doi": "10.1016/j.jallcom.2016.11.188"
  },
  {
    "composition": "NbTaVW",
    "composition_type": "atomic",
    "phase": [
      "BCC"
    ],
    "ys": 1530.0,
    "uts": null,
    "strain": null,
    "processes": null,
    "test_type": "compressive",
    "test_temperature": "25 °C",
    "doi": "10.1016/j.jallcom.2016.11.188"
  },
  {
    "composition": "NbTaTiVW",
    "composition_type": "atomic",
    "phase": [
      "BCC"
    ],
    "ys": 1420.0,
    "uts": null,
    "strain": null,
    "processes": null,
    "test_type": "compressive",
    "test_temperature": "25 °C",
    "doi": "10.1016/j.jallcom.2016.11.188"
  },
  {
    "composition": "MoNbTaW",
    "composition_type": "atomic",
    "phase": [
      "BCC"
    ],
    "ys": 1058.0,
    "uts": null,
    "strain": null,
    "processes": null,
    "test_type": "compressive",
    "test_temperature": "25 °C",
    "doi": "10.1016/j.jallcom.2016.11.188"
  },
  {
    "composition": "MoNbTaVW",
    "composition_type": "atomic",
    "phase": [
      "BCC"
    ],
    "ys": 1246.0,
    "uts": null,
    "strain": null,
    "processes": null,
    "test_type": "compressive",
    "test_temperature": "25 °C",
    "doi": "10.1016/j.jallcom.2016.11.188"
  },
  {
    "composition": "CrMoNbTaVW",
    "composition_type": "atomic",
    "phase": [
      "BCC"
    ],
    "ys": null,
    "uts": null,
    "strain": null,
    "processes": null,
    "test_type": "compressive",
    "test_temperature": "25 °C",
    "doi": "10.1016/j.jallcom.2016.11.188"
  },
  {
    "composition": "HfMoTaTiZr",
    "composition_type": "atomic",
    "phase": [
      "BCC"
    ],
    "ys": 1600.0,
    "uts": null,
    "strain": null,
    "processes": null,
    "test_type": "compressive",
    "test_temperature": "25 °C",
    "doi": "10.1016/j.jallcom.2016.11.188"
  },
  {
    "composition": "HfMoNbTaTiZr",
    "composition_type": "atomic",
    "phase": [
      "BCC"
    ],
    "ys": 1512.0,
    "uts": null,
    "strain": null,
    "processes": null,
    "test_type": "compressive",
    "test_temperature": "25 °C",
    "doi": "10.1016/j.jallcom.2016.11.188"
  },
  {
    "composition": "HfNbTaTiVZr",
    "composition_type": "atomic",
    "phase": [
      "BCC"
    ],
    "ys": null,
    "uts": null,
    "strain": null,
    "processes": null,
    "test_type": "compressive",
    "test_temperature": "25 °C",
    "doi": "10.1016/j.jallcom.2016.11.188"
  },
  {
    "composition": "HfNbTaTiZr",
    "composition_type": "atomic",
    "phase": [
      "BCC"
    ],
    "ys": 929.0,
    "uts": null,
    "strain": null,
    "processes": null,
    "test_type": "compressive",
    "test_temperature": "25 °C",
    "doi": "10.1016/j.jallcom.2016.11.188"
  },
  {
    "composition": "HfMoNbTiZr",
    "composition_type": "atomic",
    "phase": [
      "BCC"
    ],
    "ys": 1719.0,
    "uts": null,
    "strain": null,
    "processes": null,
    "test_type": "compressive",
    "test_temperature": "25 °C",
    "doi": "10.1016/j.jallcom.2016.11.188"
  },
  {
    "composition": "NbTiVZr",
    "composition_type": "atomic",
    "phase": [
      "BCC"
    ],
    "ys": 1105.0,
    "uts": null,
    "strain": null,
    "processes": null,
    "test_type": "compressive",
    "test_temperature": "25 °C",
    "doi": "10.1016/j.jallcom.2016.11.188"
  },
  {
    "composition": "Ni-Cr-Co-Ti-V-Al",
    "composition_type": "atomic",
    "phase": [
      "B2",
      "(Co, Ni)Ti2"
    ],
    "ys": null,
    "uts": 3300.0,
    "strain": 3.1,
    "processes": [
      "laser surface alloying: laser power: 2000W, laser spot diameter: 3 mm, laser speed: 40 mm/s"
    ],
    "test_type": "tensile",
    "test_temperature": "25 °C",
    "doi": "10.1016/j.jallcom.2017.03.049"
  },
  {
    "composition": "Fe36Mn21Cr18Ni15Al10",
    "composition_type": "atomic",
    "phase": [
      "bcc",
      "B2"
    ],
    "ys": 990.0,
    "uts": null,
    "strain": 50.0,
    "processes": [
      "arc melting: atmosphere: vacuum, remelting times: 5"
    ],
    "test_type": "compressive",
    "test_temperature": "25 °C",
    "doi": "10.1016/j.jallcom.2017.02.211"
  },
  {
    "composition": "Fe36Mn21Cr18Ni15Al10",
    "composition_type": "atomic",
    "phase": [
      "bcc",
      "B2"
    ],
    "ys": 750.0,
    "uts": 880.0,
    "strain": 2.5,
    "processes": [
      "arc melting: atmosphere: vacuum, remelting times: 5"
    ],
    "test_type": "tensile",
    "test_temperature": "25 °C",
    "doi": "10.1016/j.jallcom.2017.02.211"
  },
  {
    "composition": "Fe36Mn21Cr18Ni15Al10",
    "composition_type": "atomic",
    "phase": [
      "bcc",
      "B2"
    ],
    "ys": 640.0,
    "uts": 900.0,
    "strain": 20.0,
    "processes": [
      "arc melting: atmosphere: vacuum, remelting times: 5"
    ],
    "test_type": "tensile",
    "test_temperature": "400 °C",
    "doi": "10.1016/j.jallcom.2017.02.211"
  },
  {
    "composition": "Fe36Mn21Cr18Ni15Al10",
    "composition_type": "atomic",
    "phase": [
      "bcc",
      "B2"
    ],
    "ys": 515.0,
    "uts": 715.0,
    "strain": 42.0,
    "processes": [
      "arc melting: atmosphere: vacuum, remelting times: 5"
    ],
    "test_type": "tensile",
    "test_temperature": "500 °C",
    "doi": "10.1016/j.jallcom.2017.02.211"
  },
  {
    "composition": "Fe36Mn21Cr18Ni15Al10",
    "composition_type": "atomic",
    "phase": [
      "bcc",
      "B2"
    ],
    "ys": 310.0,
    "uts": 405.0,
    "strain": 55.0,
    "processes": [
      "arc melting: atmosphere: vacuum, remelting times: 5"
    ],
    "test_type": "tensile",
    "test_temperature": "600 °C",
    "doi": "10.1016/j.jallcom.2017.02.211"
  },
  {
    "composition": "CoCrFeMnNi",
    "composition_type": "atomic",
    "phase": [
      "FCC",
      "M23C6"
    ],
    "ys": 1180.0,
    "uts": 2660.0,
    "strain": 35.5,
    "processes": [
      "mechanical alloying: duration: 35 h, ball to powder ratio: 10:1, rotation speed: 200 rpm",
      "hot isostatic pressing: pressure: 150 bar, temperature: 1000 °C, duration: 15 min"
    ],
    "test_type": "compressive",
    "test_temperature": "25 °C",
    "doi": "10.1016/j.jallcom.2017.02.274"
  },
  {
    "composition": "CoCrFeMnNi + 5% SiC",
    "composition_type": "weight",
    "phase": [
      "FCC",
      "M23C6",
      "M7C3"
    ],
    "ys": 1480.0,
    "uts": 2390.0,
    "strain": 26.5,
    "processes": [
      "mechanical alloying: duration: 35 h, ball to powder ratio: 10:1, rotation speed: 200 rpm",
      "mixing: duration: 5 h, rotation speed: 100 rpm",
      "hot isostatic pressing: pressure: 150 bar, temperature: 1000 °C, duration: 15 min"
    ],
    "test_type": "compressive",
    "test_temperature": "25 °C",
    "doi": "10.1016/j.jallcom.2017.02.274"
  },
  {
    "composition": "CoCrFeMnNi + 5% SiC",
    "composition_type": "weight",
