Repository: Sci-Extract/sisyphus

# Step through _sisyphus_ extraction process
Author: Soike Yuan  date: 1/12/2025

Prerequisite: Assumed that you have installed sisyphus on your machine and add .env file to your root path which contains API key. :shipit:

## Below is the file structure of the project,

```
├─ README.md                        
├─ pyproject.toml                   # Python project metadata and dependencies
├─ data/                            # Extracted data of high entropy alloys
├─ notebooks/                       # Jupyter notebooks
├─ db/                              # sql databases
├─ record/                          # record sql database
│─ sisyphus/

File: notebooks/heas_result.json (part 19 of 64)
[
    "phase": [
      "FCC",
      "M23C6",
      "M7C3",
      "BCC"
    ],
    "ys": 1900.0,
    "uts": 2000.0,
    "strain": 0.5,
    "processes": [
      "mechanical alloying: duration: 35 h, ball to powder ratio: 10:1, rotation speed: 200 rpm",
      "mixing: duration: 5 h, rotation speed: 200 rpm",
      "hot isostatic pressing: pressure: 150 bar, temperature: 1000 °C, duration: 15 min"
    ],
    "test_type": "compressive",
    "test_temperature": "25 °C",
    "doi": "10.1016/j.jallcom.2017.02.274"
  },
  {
    "composition": "AlCoCrFeNi",
    "composition_type": "atomic",
    "phase": [
      "BCC",
      "FCC"
    ],
    "ys": 935.0,
    "uts": 935.0,
    "strain": 1.0,
    "processes": [
      "arc melting: atmosphere: Ar, remelting times: 5",
      "homogenized: temperature: 1000 °C, duration: 6 h, atmosphere: Ar",
      "quenching: medium: water"
    ],
    "test_type": "tensile",
    "test_temperature": "25 °C",
    "doi": "10.1016/j.jallcom.2017.03.307"
  },
  {
    "composition": "Al0.9CoCrFeNi",
    "composition_type": "atomic",
    "phase": [
      "BCC"
    ],
    "ys": 1300.0,
    "uts": null,
    "strain": 10.0,
    "processes": null,
    "test_type": "compressive",
    "test_temperature": "25 °C",
    "doi": "10.1016/j.jallcom.2017.03.307"
  },
  {
    "composition": "CrMnFeCoNi",
    "composition_type": "atomic",
    "phase": [
      "BCC"
    ],
    "ys": 2390.0,
    "uts": 2690.0,
    "strain": 2.5,
    "processes": null,
    "test_type": "tensile",
    "test_temperature": "25 °C",
    "doi": "10.1016/j.jallcom.2017.09.233"
  },
  {
    "composition": "Nb25Mo25Ta25W25",
    "composition_type": "atomic",
    "phase": null,
    "ys": null,
    "uts": null,
    "strain": null,
    "processes": null,
    "test_type": "tensile",
    "test_temperature": "25 °C",
    "doi": "10.1016/j.jallcom.2017.09.233"
  },
  {
    "composition": "NiCrCoV",
    "composition_type": "weight",
    "phase": [
      "BCC",
      "(Ni, Co)Ti2"
    ],
    "ys": 2390.0,
    "uts": 2690.0,
    "strain": 2.5,
    "processes": [
      "ball milling: ball-to-powder ratio: 10:1, speed: 300 rpm",
      "laser cladding: laser power: 2000 W, spot diameter: 3 mm, speed: 40 mm/s",
      "corrosion: solution: 4% HF + 4% HNO3 + 92% H2O",
      "focused ion beam: equipment: FEI Nova 200 Nano Lab-dual beam"
    ],
    "test_type": "tensile",
    "test_temperature": "25 °C",
    "doi": "10.1016/j.jallcom.2017.09.233"
  },
  {
    "composition": "NiCrCoV",
    "composition_type": "weight",
    "phase": [
      "BCC",
      "β-Ti"
    ],
    "ys": 2110.0,
    "uts": 2700.0,
    "strain": 2.6,
    "processes": [
      "ball milling: ball-to-powder ratio: 10:1, speed: 300 rpm",
      "laser cladding: laser power: 2000 W, spot diameter: 3 mm, speed: 40 mm/s",
      "corrosion: solution: 4% HF + 4% HNO3 + 92% H2O",
      "focused ion beam: equipment: FEI Nova 200 Nano Lab-dual beam"
    ],
    "test_type": "tensile",
    "test_temperature": "25 °C",
    "doi": "10.1016/j.jallcom.2017.09.233"
  },
  {
    "composition": "Al0.3CoCrFeNi",
    "composition_type": "atomic",
    "phase": [
      "FCC"
    ],
    "ys": 194.0,
    "uts": null,
    "strain": 0.38,
    "processes": [
      "direct laser fabrication: apparatus: TRUMPF TruLaser Cell 7040"
    ],
    "test_type": "tensile",
    "test_temperature": "25 °C",
    "doi": "10.1016/j.jallcom.2017.08.067"
  },
  {
    "composition": "Al0.3CoCrFeNi",
    "composition_type": "atomic",
    "phase": [
      "FCC"
    ],
    "ys": 194.0,
    "uts": null,
    "strain": null,
    "processes": [
      "direct laser fabrication: apparatus: TRUMPF TruLaser Cell 7040"
    ],
    "test_type": "compressive",
    "test_temperature": "25 °C",
    "doi": "10.1016/j.jallcom.2017.08.067"
  },
  {
    "composition": "Al0.6CoCrFeNi",
    "composition_type": "atomic",
    "phase": [
      "FCC",
      "BCC"
    ],
    "ys": 930.0,
    "uts": null,
    "strain": null,
    "processes": [
      "direct laser fabrication: apparatus: TRUMPF TruLaser Cell 7040"
    ],
    "test_type": "tensile",
    "test_temperature": "25 °C",
    "doi": "10.1016/j.jallcom.2017.08.067"
  },
  {
    "composition": "Al0.6CoCrFeNi",
    "composition_type": "atomic",
    "phase": [
      "FCC",
      "BCC"
    ],
    "ys": 1420.0,
    "uts": null,
    "strain": null,
    "processes": [
      "direct laser fabrication: apparatus: TRUMPF TruLaser Cell 7040"
    ],
    "test_type": "compressive",
    "test_temperature": "25 °C",
    "doi": "10.1016/j.jallcom.2017.08.067"
  },
  {
    "composition": "Al0.85CoCrFeNi",
    "composition_type": "atomic",
    "phase": [
      "BCC",
      "B2"
    ],
    "ys": null,
    "uts": null,
    "strain": 0.0,
    "processes": [
      "direct laser fabrication: apparatus: TRUMPF TruLaser Cell 7040"
    ],
    "test_type": "tensile",
    "test_temperature": "25 °C",
    "doi": "10.1016/j.jallcom.2017.08.067"
  },
  {
    "composition": "Al0.85CoCrFeNi",
    "composition_type": "atomic",
    "phase": [
      "BCC",
      "B2"
    ],
    "ys": 1400.0,
    "uts": 2250.0,
    "strain": 0.25,
    "processes": [
      "direct laser fabrication: apparatus: TRUMPF TruLaser Cell 7040"
    ],
    "test_type": "compressive",
    "test_temperature": "25 °C",
    "doi": "10.1016/j.jallcom.2017.08.067"
  },
  {
    "composition": "CrMnFeCoNi",
    "composition_type": "atomic",
    "phase": [
      "FCC"
    ],
    "ys": 413.0,
    "uts": null,
    "strain": 9.0,
    "processes": [
      "induction melting: atmosphere: vacuum",
      "homogenized: temperature: 1000 °C, duration: 24 h, atmosphere: Ar",
      "hot rolled: reduction: 10% for first five passes, 20% for subsequent passes, temperature: 1000 °C"
    ],
    "test_type": "tensile",
    "test_temperature": "700 °C",
    "doi": "10.1016/j.jallcom.2017.09.293"
  },
  {
    "composition": "CrMnFeCoNi",
    "composition_type": "atomic",
    "phase": [
      "FCC"
    ],
    "ys": 94.0,
    "uts": null,
    "strain": 50.0,
    "processes": [
      "induction melting: atmosphere: vacuum",
      "homogenized: temperature: 1000 °C, duration: 24 h, atmosphere: Ar",
      "hot rolled: reduction: 10% for first five passes, 20% for subsequent passes, temperature: 1000 °C"
    ],
    "test_type": "tensile",
    "test_temperature": "900 °C",
    "doi": "10.1016/j.jallcom.2017.09.293"
  },
  {
    "composition": "CrMnFeCoNi",
    "composition_type": "atomic",
    "phase": [
      "FCC"
    ],
    "ys": 65.0,
    "uts": null,
    "strain": 45.0,
    "processes": [
      "induction melting: atmosphere: vacuum",
      "homogenized: temperature: 1000 °C, duration: 24 h, atmosphere: Ar",
      "hot rolled: reduction: 10% for first five passes, 20% for subsequent passes, temperature: 1000 °C"
    ],
    "test_type": "tensile",
    "test_temperature": "1000 °C",
    "doi": "10.1016/j.jallcom.2017.09.293"
  },
  {
    "composition": "CrMnFeCoNi",
    "composition_type": "atomic",
    "phase": [
      "FCC"
    ],
    "ys": 39.0,
    "uts": null,
    "strain": 43.0,
    "processes": [
      "induction melting: atmosphere: vacuum",
      "homogenized: temperature: 1000 °C, duration: 24 h, atmosphere: Ar",
      "hot rolled: reduction: 10% for first five passes, 20% for subsequent passes, temperature: 1000 °C"
    ],
    "test_type": "tensile",
    "test_temperature": "1100 °C",
    "doi": "10.1016/j.jallcom.2017.09.293"
  },
  {
    "composition": "CoCrFeNiTa0.1",
    "composition_type": "atomic",
    "phase": [
      "FCC",
      "Laves"
    ],
    "ys": null,
    "uts": null,
    "strain": null,
    "processes": [
      "arc melting: atmosphere: Ar, remelting times: 5"
    ],
    "test_type": "compressive",
    "test_temperature": "25 °C",
    "doi": "10.1016/j.jallcom.2017.11.075"
  },
  {
    "composition": "CoCrFeNiTa0.2",
    "composition_type": "atomic",
    "phase": [
      "FCC",
      "Laves"
    ],
    "ys": null,
    "uts": null,
    "strain": null,
    "processes": [
      "arc melting: atmosphere: Ar, remelting times: 5"
    ],
    "test_type": "compressive",
    "test_temperature": "25 °C",
    "doi": "10.1016/j.jallcom.2017.11.075"
  },
  {
    "composition": "CoCrFeNiTa0.3",
    "composition_type": "atomic",
    "phase": [
      "FCC",
      "Laves"
    ],
    "ys": null,
    "uts": 2515.0,
    "strain": 44.0,
    "processes": [
      "arc melting: atmosphere: Ar, remelting times: 5"
    ],
    "test_type": "compressive",
    "test_temperature": "25 °C",
    "doi": "10.1016/j.jallcom.2017.11.075"
  },
  {
    "composition": "CoCrFeNiTa0.395",
    "composition_type": "atomic",
    "phase": [
      "FCC",
      "Laves"
    ],
    "ys": null,
    "uts": 2432.0,
    "strain": 27.0,
    "processes": [
      "arc melting: atmosphere: Ar, remelting times: 5"
    ],
    "test_type": "compressive",
    "test_temperature": "25 °C",
    "doi": "10.1016/j.jallcom.2017.11.075"
  },
  {
    "composition": "CoCrFeNiTa0.5",
    "composition_type": "atomic",
    "phase": [
      "FCC",
      "Laves"
    ],
    "ys": null,
    "uts": null,
    "strain": null,
    "processes": [
      "arc melting: atmosphere: Ar, remelting times: 5"
    ],
    "test_type": "compressive",
    "test_temperature": "25 °C",
    "doi": "10.1016/j.jallcom.2017.11.075"
  },
  {
    "composition": "AlCoCrFeNi2.1",
    "composition_type": "atomic",
    "phase": [
      "fcc solid solution phase (α)",
      "intermetallic compound NiAl-phase"
    ],
    "ys": null,
    "uts": null,
    "strain": null,
    "processes": [
      "arc melting: atmosphere: Ar",
      "suction casting: mold: Cu, cooling: water-cooled"
    ],
    "test_type": "tensile",
    "test_temperature": "25 °C",
    "doi": "10.1016/j.jallcom.2018.03.262"
  },
  {
    "composition": "Al0.5CoCrFeNi",
    "composition_type": "atomic",
    "phase": [
      "FCC",
      "BCC"
    ],
    "ys": null,
    "uts": null,
    "strain": null,
    "processes": [
      "annealed: temperature: 600-1000 °C"
    ],
    "test_type": "tensile",
    "test_temperature": "25 °C",
    "doi": "10.1016/j.jallcom.2018.02.003"
  },
  {
    "composition": "Al0.5CoCrFeMo0Ni",
    "composition_type": "atomic",
    "phase": [
      "FCC",
      "NiAl",
      "σ"
    ],
    "ys": null,
    "uts": null,
    "strain": null,
    "processes": [
      "arc melting: atmosphere: Ar, remelting times: 4"
    ],
    "test_type": "compressive",
    "test_temperature": "25 °C",
    "doi": "10.1016/j.jallcom.2018.02.003"
  },
  {
    "composition": "Al0.5CoCrFeMo0.1Ni",
    "composition_type": "atomic",
    "phase": [
      "FCC",
      "NiAl",
      "σ"
    ],
    "ys": null,
    "uts": null,
    "strain": null,
    "processes": [
      "arc melting: atmosphere: Ar, remelting times: 4"
    ],
    "test_type": "compressive",
    "test_temperature": "25 °C",
    "doi": "10.1016/j.jallcom.2018.02.003"
  },
  {
    "composition": "Al0.5CoCrFeMo0.2Ni",
    "composition_type": "atomic",
    "phase": [
      "FCC",
      "NiAl",
      "σ"
    ],
    "ys": null,
    "uts": null,
    "strain": null,
    "processes": [
      "arc melting: atmosphere: Ar, remelting times: 4"
    ],
    "test_type": "compressive",
    "test_temperature": "25 °C",
    "doi": "10.1016/j.jallcom.2018.02.003"
  },
  {
    "composition": "Al0.5CoCrFeMo0.3Ni",
    "composition_type": "atomic",
    "phase": [
      "FCC",
      "NiAl",
      "σ"
    ],
    "ys": null,
    "uts": null,
    "strain": null,
    "processes": [
      "arc melting: atmosphere: Ar, remelting times: 4"
    ],
    "test_type": "compressive",
    "test_temperature": "25 °C",
    "doi": "10.1016/j.jallcom.2018.02.003"
  },
  {
    "composition": "Al0.5CoCrFeMo0.4Ni",
    "composition_type": "atomic",
    "phase": [
      "FCC",
      "NiAl",
      "σ"
    ],
    "ys": null,
    "uts": null,
    "strain": null,
    "processes": [
      "arc melting: atmosphere: Ar, remelting times: 4"
    ],
    "test_type": "compressive",
    "test_temperature": "25 °C",
    "doi": "10.1016/j.jallcom.2018.02.003"
  },
  {
    "composition": "Al0.5CoCrFeMo0.5Ni",
    "composition_type": "atomic",
    "phase": [
      "FCC",
      "NiAl",
      "σ"
    ],
    "ys": null,
    "uts": null,
    "strain": null,
    "processes": [
      "arc melting: atmosphere: Ar, remelting times: 4"
    ],
    "test_type": "compressive",
    "test_temperature": "25 °C",
    "doi": "10.1016/j.jallcom.2018.02.003"
  },
  {
    "composition": "FeCoCrNiMnC1.0",
    "composition_type": "atomic",
    "phase": [
      "FCC"
    ],
    "ys": null,
    "uts": null,
    "strain": null,
    "processes": [
      "arc melting: atmosphere: Ar, remelting times: 5",
      "homogenized: temperature: 800 °C, duration: 24 h, atmosphere: air",
      "quenching: medium: room temperature"
    ],
    "test_type": "compressive",
    "test_temperature": "25 °C",
    "doi": "10.1016/j.jallcom.2018.02.332"
  },
  {
    "composition": "Co0.2Cr0.2Fe0.2Mn0.2Ni0.2",
    "composition_type": "atomic",
    "phase": [
      "FCC"
    ],
    "ys": 386.2,
    "uts": 666.3,
    "strain": null,
    "processes": [
      "induction melting: atmosphere: vacuum",
      "homogenized: temperature: 1100 °C, duration: 24 h",
      "hot rolled: reduction: 90.625%, temperature: not specified",
      "cold rolled: reduction: 90.625%, temperature: not specified",
      "annealed: temperature: 800 °C, duration: 1 h"
    ],
    "test_type": "tensile",
    "test_temperature": "25 °C",
    "doi": "10.1016/j.jallcom.2018.08.115"
  },
  {
    "composition": "Fe43.45Ni27.5Co17.5Al11.5B0.05",
    "composition_type": "atomic",
    "phase": [
      "FCC"
    ],
    "ys": null,
    "uts": null,
    "strain": null,
    "processes": [
      "arc melting: atmosphere: Ar, remelting times: 8",
      "hot rolled: reduction: 20-30%, temperature: 1250 °C",
      "cold rolled: reduction: ≥ 90%",
      "annealed: temperature: 1300 °C, duration: 30 min"
    ],
    "test_type": "tensile",
    "test_temperature": "25 °C",
    "doi": "10.1016/j.jallcom.2018.07.221"
  },
  {
    "composition": "Fe40.95Ni27.5Co17.5Al11.5Ta2.5B0.05",
    "composition_type": "atomic",
    "phase": [
      "FCC"
    ],
    "ys": null,
    "uts": null,
    "strain": null,
    "processes": [
      "arc melting: atmosphere: Ar, remelting times: 8",
      "homogenized: temperature: 1250 °C, atmosphere: Ar",
      "hot rolled: reduction: 20-30%, temperature: 1250 °C",
      "cold rolled: reduction: ≥ 90%",
      "annealed: temperature: 1300 °C, duration: 30 min"
    ],
    "test_type": "tensile",
    "test_temperature": "25 °C",
    "doi": "10.1016/j.jallcom.2018.07.221"
  },
  {
    "composition": "Fe34.95Ni27.5Co17.5Al11.5Cr8.5B0.05",
    "composition_type": "atomic",
    "phase": [
      "FCC",
      "B2"
    ],
    "ys": null,
    "uts": null,
    "strain": null,
    "processes": [
      "arc melting: atmosphere: Ar, remelting times: 8",
      "hot rolled: reduction: 20-30%, temperature: 1250 °C",
      "cold rolled: reduction: ≥ 90%",
      "annealed: temperature: 1200 °C, duration: 20 min"
    ],
    "test_type": "tensile",
    "test_temperature": "25 °C",
    "doi": "10.1016/j.jallcom.2018.07.221"
  },
  {
    "composition": "Fe34.95Ni27.5Co17.5Al11.5Cr8.5B0.05",
    "composition_type": "atomic",
    "phase": [
      "FCC",
      "B2"
    ],
    "ys": null,
    "uts": null,
    "strain": null,
    "processes": [
      "arc melting: atmosphere: Ar, remelting times: 8",
      "hot rolled: reduction: 20-30%, temperature: 1250 °C",
      "cold rolled: reduction: ≥ 90%",
      "annealed: temperature: 1300 °C, duration: 30 min"
    ],
    "test_type": "tensile",
    "test_temperature": "25 °C",
    "doi": "10.1016/j.jallcom.2018.07.221"
  },
  {
    "composition": "CrFeNi2.4Al0.6",
    "composition_type": "atomic",
    "phase": [
      "FCC"
    ],
    "ys": 441.0,
    "uts": 757.0,
    "strain": 45.0,
    "processes": [
      "arc melting: atmosphere: vacuum, remelting times: 4"
    ],
    "test_type": "tensile",
    "test_temperature": "25 °C",
    "doi": "10.1016/j.jallcom.2018.08.176"
  },
  {
    "composition": "CrFeNi2.3Al0.7",
    "composition_type": "atomic",
    "phase": [
      "FCC",
      "BCC",
      "B2"
    ],
    "ys": 461.0,
    "uts": 835.0,
    "strain": 30.0,
    "processes": [
      "arc melting: atmosphere: vacuum, remelting times: 4"
    ],
    "test_type": "tensile",
    "test_temperature": "25 °C",
    "doi": "10.1016/j.jallcom.2018.08.176"
  },
  {
    "composition": "CrFeNi2.2Al0.8",
    "composition_type": "atomic",
    "phase": [
      "FCC",
      "B2"
    ],
    "ys": 479.0,
    "uts": 956.0,
    "strain": 12.7,
    "processes": [
      "arc melting: atmosphere: vacuum, remelting times: 4"
    ],
    "test_type": "tensile",
    "test_temperature": "25 °C",
    "doi": "10.1016/j.jallcom.2018.08.176"
  },
  {
    "composition": "CrFeNi2.1Al0.9",
    "composition_type": "atomic",
    "phase": [
      "FCC",
      "BCC",
      "B2"
    ],
    "ys": 610.0,
    "uts": 1173.0,
    "strain": 9.1,
    "processes": [
      "arc melting: atmosphere: vacuum, remelting times: 4"
    ],
    "test_type": "tensile",
    "test_temperature": "25 °C",
    "doi": "10.1016/j.jallcom.2018.08.176"
  },
  {
    "composition": "CrFeNi2Al",
    "composition_type": "atomic",
    "phase": [
      "FCC",
      "BCC",
      "B2"
    ],
    "ys": 774.0,
    "uts": 1357.0,
    "strain": 6.4,
    "processes": [
      "arc melting: atmosphere: vacuum, remelting times: 4"
    ],
    "test_type": "tensile",
    "test_temperature": "25 °C",
    "doi": "10.1016/j.jallcom.2018.08.176"
  },
  {
    "composition": "Al0.15CoCrCuFeNiTi0-C",
    "composition_type": "atomic",
    "phase": [
      "FCC",
      "Cr23C6"
    ],
    "ys": 2047.0,
    "uts": null,
    "strain": null,
    "processes": [
      "mechanical alloying: duration: 36 h, ball size: 5 mm, ball to powder ratio: 15:1, rotation speed: 500 rpm",
      "spark plasma sintering: temperature: 800 °C, pressure: 70 MPa, duration: 15 min"
    ],
    "test_type": "compressive",
    "test_temperature": "25 °C",
    "doi": "10.1016/j.jallcom.2018.05.180"
  },
  {
    "composition": "Al0.15CoCrCuFeNiTi1-C",
    "composition_type": "atomic",
    "phase": [
      "FCC",
      "TiC"
    ],
    "ys": 2199.0,
    "uts": null,
    "strain": null,
    "processes": [
      "mechanical alloying: duration: 36 h, ball size: 5 mm, ball to powder ratio: 15:1, rotation speed: 500 rpm",
      "spark plasma sintering: temperature: 800 °C, pressure: 70 MPa, duration: 15 min"
    ],
    "test_type": "compressive",
    "test_temperature": "25 °C",
    "doi": "10.1016/j.jallcom.2018.05.180"
  },
  {
    "composition": "Al0.15CoCrCuFeNiTi2-C",
    "composition_type": "atomic",
    "phase": [
      "FCC",
      "BCC",
      "TiC",
      "sigma"
    ],
    "ys": 2877.0,
    "uts": null,
    "strain": null,
    "processes": [
      "mechanical alloying: duration: 36 h, ball size: 5 mm, ball to powder ratio: 15:1, rotation speed: 500 rpm",
      "spark plasma sintering: temperature: 800 °C, pressure: 70 MPa, duration: 15 min"
    ],
    "test_type": "compressive",
    "test_temperature": "25 °C",
    "doi": "10.1016/j.jallcom.2018.05.180"
  },
  {
    "composition": "Al0.5CoCrCuFeNi",
    "composition_type": "atomic",
    "phase": [
      "FCC"
    ],
    "ys": 487.0,
    "uts": null,
    "strain": null,
    "processes": null,
    "test_type": "compressive",
    "test_temperature": "25 °C",
    "doi": "10.1016/j.jallcom.2018.05.180"
  },
  {
    "composition": "AlCoCrFeNi",
    "composition_type": "atomic",
    "phase": [
      "BCC"
    ],
    "ys": 1251.0,
    "uts": null,
    "strain": null,
    "processes": null,
    "test_type": "compressive",
    "test_temperature": "25 °C",
    "doi": "10.1016/j.jallcom.2018.05.180"
  },
  {
    "composition": "AlCoCrFeNiTi1.5",
    "composition_type": "atomic",
    "phase": [
      "BCC",
      "Laves"
    ],
    "ys": 2220.0,
    "uts": null,
    "strain": null,
    "processes": null,
    "test_type": "compressive",
    "test_temperature": "25 °C",
    "doi": "10.1016/j.jallcom.2018.05.180"
  },
  {
    "composition": "Al0.6CoCrNiFe",
    "composition_type": "atomic",
    "phase": [
      "FCC",
      "BCC"
    ],
    "ys": 1870.0,
    "uts": null,
    "strain": null,
    "processes": null,
    "test_type": "compressive",
    "test_temperature": "25 °C",
    "doi": "10.1016/j.jallcom.2018.05.180"
  },
  {
    "composition": "Al0.6CoCrFeNiTi0.4",
    "composition_type": "atomic",
    "phase": [
      "FCC",
      "BCC"
    ],
    "ys": 2080.0,
    "uts": null,
    "strain": null,
    "processes": null,
    "test_type": "compressive",
    "test_temperature": "25 °C",
    "doi": "10.1016/j.jallcom.2018.05.180"
  },
  {
    "composition": "Al0.6CoFeNiTi0.4",
    "composition_type": "atomic",
    "phase": [
      "FCC",
      "BCC"
    ],
    "ys": 2732.0,
    "uts": null,
    "strain": null,
    "processes": null,
    "test_type": "compressive",
    "test_temperature": "25 °C",
    "doi": "10.1016/j.jallcom.2018.05.180"
  },
  {
    "composition": "AlCoCrCuFeMnNiTiV",
    "composition_type": "atomic",
    "phase": null,
    "ys": 1862.0,
    "uts": null,
    "strain": null,
    "processes": null,
    "test_type": "compressive",
    "test_temperature": "25 °C",
    "doi": "10.1016/j.jallcom.2018.05.180"
  },
  {
    "composition": "HfMoNbTaTiZr",
    "composition_type": "atomic",
    "phase": [
      "BCC"
    ],
    "ys": 1512.0,
    "uts": null,
    "strain": null,
    "processes": null,
    "test_type": "compressive",
    "test_temperature": "25 °C",
    "doi": "10.1016/j.jallcom.2018.05.180"
  },
  {
    "composition": "AlCrCuFeNi",
    "composition_type": "atomic",
    "phase": [
      "B2",
      "A2"
    ],
    "ys": null,
    "uts": 1655.2,
    "strain": 6.5,
    "processes": [
      "additive manufacturing: scan speed: 600 mm/s, laser power: 400 W"
    ],
    "test_type": "compressive",
    "test_temperature": "25 °C",
    "doi": "10.1016/j.jallcom.2018.08.290"
  },
  {
    "composition": "AlCrCuFeNi",
    "composition_type": "atomic",
    "phase": [
      "B2",
      "A2"
    ],
    "ys": null,
    "uts": 2052.8,
    "strain": 6.8,
    "processes": [
      "additive manufacturing: scan speed: 600 mm/s, laser power: 400 W"
    ],
    "test_type": "compressive",
    "test_temperature": "25 °C",
    "doi": "10.1016/j.jallcom.2018.08.290"
  },
  {
    "composition": "AlCrCuFeNi",
    "composition_type": "atomic",
    "phase": null,
    "ys": null,
    "uts": 1750.0,
    "strain": 1.8,
    "processes": null,
    "test_type": "compressive",
    "test_temperature": "25 °C",
    "doi": "10.1016/j.jallcom.2018.08.290"
  },
  {
    "composition": "Al1.0CoCrFeNiTi0.0",
    "composition_type": "atomic",
    "phase": [
      "BCC"
    ],
    "ys": 1300.0,
    "uts": null,
    "strain": 24.2,
    "processes": [
      "arc melting: atmosphere: Ar, remelting times: 5"
    ],
    "test_type": "compressive",
    "test_temperature": "25 °C",
    "doi": "10.1016/j.jallcom.2018.01.247"
  },
  {
    "composition": "Al0.8CoCrFeNiTi0.2",
    "composition_type": "atomic",
    "phase": [
      "BCC",
      "FCC"
    ],
    "ys": 968.0,
    "uts": null,
    "strain": 30.1,
    "processes": [
      "arc melting: atmosphere: Ar, remelting times: 5"
    ],
    "test_type": "compressive",
    "test_temperature": "25 °C",
    "doi": "10.1016/j.jallcom.2018.01.247"
  },
  {
    "composition": "Al0.5CoCrFeNiTi0.5",
    "composition_type": "atomic",
    "phase": [
      "BCC",
      "FCC"
    ],
    "ys": 1100.0,
    "uts": null,
    "strain": 27.5,
    "processes": [
      "arc melting: atmosphere: Ar, remelting times: 5"
    ],
    "test_type": "compressive",
    "test_temperature": "25 °C",
    "doi": "10.1016/j.jallcom.2018.01.247"
  },
  {
    "composition": "AlCoCrCuFeMo0Ni",
    "composition_type": "atomic",
    "phase": null,
    "ys": 1300.0,
    "uts": null,
    "strain": 9.9,
    "processes": null,
    "test_type": "compressive",
    "test_temperature": "25 °C",
    "doi": "10.1016/j.jallcom.2018.01.247"
  },
  {
    "composition": "AlCoCrCuFeMo0.2Ni",
    "composition_type": "atomic",
    "phase": null,
    "ys": 1420.0,
    "uts": null,
    "strain": 3.5,
    "processes": null,
    "test_type": "compressive",
    "test_temperature": "25 °C",
    "doi": "10.1016/j.jallcom.2018.01.247"
  },
  {
    "composition": "AlCoCrCuFeMo0.4Ni",
    "composition_type": "atomic",
    "phase": null,
    "ys": 1690.0,
    "uts": null,
    "strain": 1.5,
    "processes": null,
    "test_type": "compressive",
    "test_temperature": "25 °C",
    "doi": "10.1016/j.jallcom.2018.01.247"
  },
  {
    "composition": "AlCoCrCuFeMo0.6Ni",
    "composition_type": "atomic",
    "phase": null,
    "ys": 1880.0,
    "uts": null,
    "strain": 1.4,
    "processes": null,
    "test_type": "compressive",
    "test_temperature": "25 °C",
    "doi": "10.1016/j.jallcom.2018.01.247"
  },
  {
    "composition": "AlCoCrCuFeMo0.8Ni",
    "composition_type": "atomic",
    "phase": null,
    "ys": 1920.0,
    "uts": null,
    "strain": 1.2,
    "processes": null,
    "test_type": "compressive",
    "test_temperature": "25 °C",
    "doi": "10.1016/j.jallcom.2018.01.247"
  },
  {
    "composition": "AlCoCrCuFeMo1.0Ni",
    "composition_type": "atomic",
    "phase": null,
    "ys": 1750.0,
    "uts": null,
    "strain": 1.1,
    "processes": null,
    "test_type": "compressive",
    "test_temperature": "25 °C",
    "doi": "10.1016/j.jallcom.2018.01.247"
  },
  {
    "composition": "AlCoCrFeNiTi0.5",
    "composition_type": "atomic",
    "phase": null,
    "ys": 2260.0,
    "uts": null,
    "strain": 23.3,
    "processes": null,
    "test_type": "compressive",
    "test_temperature": "25 °C",
    "doi": "10.1016/j.jallcom.2018.01.247"
  },
  {
    "composition": "AlCoCrFeNiTi1.0",
    "composition_type": "atomic",
    "phase": null,
    "ys": 1860.0,
    "uts": null,
    "strain": 8.8,
    "processes": null,
    "test_type": "compressive",
    "test_temperature": "25 °C",
    "doi": "10.1016/j.jallcom.2018.01.247"
  },
  {
    "composition": "AlCoCrFeNiTi1.5",
    "composition_type": "atomic",
    "phase": null,
    "ys": 2220.0,
    "uts": null,
    "strain": 5.3,
    "processes": null,
    "test_type": "compressive",
    "test_temperature": "25 °C",
    "doi": "10.1016/j.jallcom.2018.01.247"
  },
  {
    "composition": "CoCrCuFeNiTi0.5",
    "composition_type": "atomic",
    "phase": null,
    "ys": 700.0,
    "uts": null,
    "strain": 21.6,
    "processes": null,
    "test_type": "compressive",
    "test_temperature": "25 °C",
    "doi": "10.1016/j.jallcom.2018.01.247"
  },
  {
    "composition": "CoCrCuFeNiTi0.8",
    "composition_type": "atomic",
    "phase": null,
    "ys": 1042.0,
    "uts": null,
    "strain": 2.11,
    "processes": null,
    "test_type": "compressive",
    "test_temperature": "25 °C",
    "doi": "10.1016/j.jallcom.2018.01.247"
  },
  {
    "composition": "CoCrCuFeNiTi1.0",
    "composition_type": "atomic",
    "phase": null,
    "ys": 1272.0,
    "uts": null,
    "strain": 0.0,
    "processes": null,
    "test_type": "compressive",
    "test_temperature": "25 °C",
    "doi": "10.1016/j.jallcom.2018.01.247"
  },
  {
    "composition": "AlCoCrFeNb0.1Ni",
    "composition_type": "atomic",
    "phase": null,
    "ys": 1641.0,
    "uts": null,
    "strain": 17.2,
    "processes": null,
    "test_type": "compressive",
    "test_temperature": "25 °C",
    "doi": "10.1016/j.jallcom.2018.01.247"
  },
  {
    "composition": "AlCoCrFeNb0.25Ni",
    "composition_type": "atomic",
    "phase": null,
    "ys": 1959.0,
    "uts": null,
    "strain": 10.5,
    "processes": null,
    "test_type": "compressive",
    "test_temperature": "25 °C",
    "doi": "10.1016/j.jallcom.2018.01.247"
  },
  {
    "composition": "AlCoCrFeNb0.5Ni",
    "composition_type": "atomic",
    "phase": null,
    "ys": 2475.0,
    "uts": null,
    "strain": 4.1,
    "processes": null,
    "test_type": "compressive",
    "test_temperature": "25 °C",
    "doi": "10.1016/j.jallcom.2018.01.247"
  },
  {
    "composition": "AlC0.1CoCrFeNi",
    "composition_type": "atomic",
    "phase": null,
    "ys": 957.0,
    "uts": null,
    "strain": 10.52,
    "processes": null,
    "test_type": "compressive",
    "test_temperature": "25 °C",
    "doi": "10.1016/j.jallcom.2018.01.247"
  },
  {
    "composition": "AlC0.2CoCrFeNi",
    "composition_type": "atomic",
    "phase": null,
    "ys": 906.0,
    "uts": null,
    "strain": 8.68,
    "processes": null,
    "test_type": "compressive",
    "test_temperature": "25 °C",
    "doi": "10.1016/j.jallcom.2018.01.247"
  },
  {
    "composition": "AlC0.3CoCrFeNi",
    "composition_type": "atomic",
    "phase": null,
    "ys": 867.0,
    "uts": null,
    "strain": 7.82,
    "processes": null,
    "test_type": "compressive",
    "test_temperature": "25 °C",
    "doi": "10.1016/j.jallcom.2018.01.247"
  },
  {
    "composition": "AlC0.4CoCrFeNi",
    "composition_type": "atomic",
    "phase": null,
    "ys": 1056.0,
    "uts": null,
    "strain": 6.67,
    "processes": null,
    "test_type": "compressive",
    "test_temperature": "25 °C",
    "doi": "10.1016/j.jallcom.2018.01.247"
  },
  {
    "composition": "AlC0.5CoCrFeNi",
    "composition_type": "atomic",
    "phase": null,
    "ys": 1060.0,
    "uts": null,
    "strain": 5.6,
    "processes": null,
    "test_type": "compressive",
    "test_temperature": "25 °C",
    "doi": "10.1016/j.jallcom.2018.01.247"
  },
  {
    "composition": "AlC1.0CoCrFeNi",
    "composition_type": "atomic",
    "phase": null,
    "ys": 1251.0,
    "uts": null,
    "strain": 7.04,
    "processes": null,
    "test_type": "compressive",
    "test_temperature": "25 °C",
    "doi": "10.1016/j.jallcom.2018.01.247"
  },
  {
    "composition": "AlC1.5CoCrFeNi",
    "composition_type": "atomic",
    "phase": null,
    "ys": 1255.0,
    "uts": null,
    "strain": 5.54,
    "processes": null,
    "test_type": "compressive",
    "test_temperature": "25 °C",
    "doi": "10.1016/j.jallcom.2018.01.247"
  },
  {
    "composition": "AlCoCrFeNiSi0.2",
    "composition_type": "atomic",
    "phase": null,
    "ys": 1265.0,
    "uts": null,
    "strain": 13.76,
    "processes": null,
    "test_type": "compressive",
    "test_temperature": "25 °C",
    "doi": "10.1016/j.jallcom.2018.01.247"
  },
  {
    "composition": "AlCoCrFeNiSi0.4",
    "composition_type": "atomic",
    "phase": null,
    "ys": 1481.0,
    "uts": null,
    "strain": 13.38,
    "processes": null,
    "test_type": "compressive",
    "test_temperature": "25 °C",
    "doi": "10.1016/j.jallcom.2018.01.247"
  },
  {
    "composition": "AlCoCrFeNiSi0.6",
    "composition_type": "atomic",
    "phase": null,
    "ys": 1834.0,
    "uts": null,
    "strain": 2.56,
    "processes": null,
    "test_type": "compressive",
    "test_temperature": "25 °C",
    "doi": "10.1016/j.jallcom.2018.01.247"
  },
  {
    "composition": "AlCoCrFeNiSi0.8",
    "composition_type": "atomic",
    "phase": null,
    "ys": 2179.0,
    "uts": null,
    "strain": 1.77,
    "processes": null,
    "test_type": "compressive",
    "test_temperature": "25 °C",
    "doi": "10.1016/j.jallcom.2018.01.247"
  },
  {
    "composition": "AlCoCrFeNiSi1.0",
    "composition_type": "atomic",
    "phase": null,
    "ys": 2411.0,
    "uts": null,
    "strain": 1.17,
    "processes": null,
    "test_type": "compressive",
    "test_temperature": "25 °C",
    "doi": "10.1016/j.jallcom.2018.01.247"
  },
  {
    "composition": "Al0.5Cr0.9FeNi2.5V0.2",
    "composition_type": "atomic",
    "phase": null,
    "ys": 705.0,
    "uts": 1132.0,
    "strain": 8.63,
    "processes": [
      "arc melting: atmosphere: Ar, remelting times: 4",
      "induction melting: atmosphere: Ar, remelting times: 1",
      "cooling: medium: copper mold"
    ],
    "test_type": "tensile",
    "test_temperature": "25 °C",
    "doi": "10.1016/j.jallcom.2018.11.089"
  },
  {
    "composition": "W/HEA",
    "composition_type": "atomic",
    "phase": null,
    "ys": 500.0,
    "uts": 750.0,
    "strain": null,
    "processes": [
      "sintering: atmosphere: Ar, temperature: 1500 °C, duration: 180 min, heating rate: 5 °C/min"
    ],
    "test_type": "tensile",
    "test_temperature": "25 °C",
    "doi": "10.1016/j.jallcom.2018.11.089"
  },
  {
    "composition": "W/NiFe",
    "composition_type": "atomic",
    "phase": null,
    "ys": 686.0,
    "uts": 975.0,
    "strain": 12.0,
    "processes": null,
    "test_type": "tensile",
    "test_temperature": "25 °C",
    "doi": "10.1016/j.jallcom.2018.11.089"
  },
  {
    "composition": "FeCoCrNiMnAl0",
    "composition_type": "atomic",
    "phase": [
      "fcc",
      "carbides"
    ],
    "ys": 1314.0,
    "uts": 2026.0,
    "strain": 20.3,
    "processes": [
      "mechanical alloying: duration: 45 h, ball to powder ratio: 15:1, rotation speed: 250 rpm",
      "hot pressing: temperature: 900 °C, pressure: 50 MPa, duration: 1 h",
      "cooling: medium: furnace, rate: room temperature"
    ],
    "test_type": "compressive",
    "test_temperature": "25 °C",
    "doi": "10.1016/j.jallcom.2018.10.168"
  },
  {
    "composition": "FeCoCrNiMnAl0.1",
    "composition_type": "atomic",
    "phase": null,
    "ys": 1631.0,
    "uts": 2086.0,
    "strain": 12.6,
    "processes": [
      "mechanical alloying: duration: 45 h, ball to powder ratio: 15:1, rotation speed: 250 rpm",
      "hot pressing: temperature: 900 °C, pressure: 50 MPa, duration: 1 h",
      "cooling: medium: furnace, rate: room temperature"
    ],
    "test_type": "compressive",
    "test_temperature": "25 °C",
    "doi": "10.1016/j.jallcom.2018.10.168"
  },
  {
    "composition": "FeCoCrNiMnAl0.3",
    "composition_type": "atomic",
    "phase": [
      "fcc",
      "bcc",
      "carbides"
    ],
    "ys": 1836.0,
    "uts": 2341.0,
    "strain": 4.9,
    "processes": [
      "mechanical alloying: duration: 45 h, ball to powder ratio: 15:1, rotation speed: 250 rpm",
      "hot pressing: temperature: 900 °C, pressure: 50 MPa, duration: 1 h",
      "cooling: medium: furnace, rate: room temperature"
    ],
    "test_type": "compressive",
    "test_temperature": "25 °C",
    "doi": "10.1016/j.jallcom.2018.10.168"
  },
  {
    "composition": "FeCoCrNiMnAl0.5",
    "composition_type": "atomic",
    "phase": null,
    "ys": 1932.0,
    "uts": 2376.0,
    "strain": 3.8,
    "processes": [
      "mechanical alloying: duration: 45 h, ball to powder ratio: 15:1, rotation speed: 250 rpm",
      "hot pressing: temperature: 900 °C, pressure: 50 MPa, duration: 1 h",
      "cooling: medium: furnace, rate: room temperature"
    ],
    "test_type": "compressive",
    "test_temperature": "25 °C",
    "doi": "10.1016/j.jallcom.2018.10.168"
  },
  {
    "composition": "FeCoCrNiMnAl0.7",
    "composition_type": "atomic",
    "phase": null,
    "ys": 2230.0,
    "uts": 2552.0,
    "strain": 1.69,
    "processes": [
      "mechanical alloying: duration: 45 h, ball to powder ratio: 15:1, rotation speed: 250 rpm",
      "hot pressing: temperature: 900 °C, pressure: 50 MPa, duration: 1 h",
      "cooling: medium: furnace, rate: room temperature"
    ],
    "test_type": "compressive",
    "test_temperature": "25 °C",
    "doi": "10.1016/j.jallcom.2018.10.168"
  },
  {
    "composition": "FeCoCrNiMnAl1",
    "composition_type": "atomic",
    "phase": [
      "fcc",
      "bcc",
      "carbides"
    ],
    "ys": null,
    "uts": 2406.0,
    "strain": 0.0,
    "processes": [
      "mechanical alloying: duration: 45 h, ball to powder ratio: 15:1, rotation speed: 250 rpm",
      "hot pressing: temperature: 900 °C, pressure: 50 MPa, duration: 1 h",
      "cooling: medium: furnace, rate: room temperature"
    ],
    "test_type": "compressive",
    "test_temperature": "25 °C",
    "doi": "10.1016/j.jallcom.2018.10.168"
  },
  {
    "composition": "Al0.3CoCrFeNi",
    "composition_type": "atomic",
    "phase": [
      "FCC",
      "B2"
    ],
    "ys": 600.0,
    "uts": 984.0,
    "strain": 25.0,
    "processes": [
      "vacuum-levitation melting",
      "hot forged",
      "hot swaged: temperature: 1000 °C",
      "drawn: temperature: 900 °C",
      "annealed: temperature: 900 °C, duration: 10 min"
    ],
    "test_type": "tensile",
    "test_temperature": "25 °C",
    "doi": "10.1016/j.jallcom.2018.11.116"
  },
  {
    "composition": "Al0.3CoCrFeNi",
    "composition_type": "atomic",
    "phase": [
      "FCC",
      "B2"
    ],
    "ys": 588.0,
    "uts": 968.0,
    "strain": 26.0,
    "processes": [
      "vacuum-levitation melting",
      "hot forged",
      "hot swaged: temperature: 1000 °C",
      "drawn: temperature: 900 °C",
      "annealed: temperature: 900 °C, duration: 30 min"
    ],
    "test_type": "tensile",
    "test_temperature": "25 °C",
    "doi": "10.1016/j.jallcom.2018.11.116"
  },
  {
    "composition": "Al0.3CoCrFeNi",
    "composition_type": "atomic",
    "phase": [
      "FCC",
      "B2"
    ],
    "ys": 512.0,
    "uts": 924.0,
    "strain": 29.0,
    "processes": [
      "vacuum-levitation melting",
      "hot forged",
      "hot swaged: temperature: 1000 °C",
      "drawn: temperature: 900 °C",
      "annealed: temperature: 900 °C, duration: 300 min"
    ],
    "test_type": "tensile",
    "test_temperature": "25 °C",
    "doi": "10.1016/j.jallcom.2018.11.116"
  },
  {
    "composition": "Al0.3CoCrFeNi",
    "composition_type": "atomic",
    "phase": [
      "FCC",
      "B2"
    ],
    "ys": 516.0,
    "uts": 930.0,
    "strain": 30.0,
    "processes": [
      "vacuum-levitation melting",
      "hot forged",
      "hot swaged: temperature: 1000 °C",
      "drawn: temperature: 900 °C",
      "annealed: temperature: 900 °C, duration: 720 min"
    ],
    "test_type": "tensile",
    "test_temperature": "25 °C",
    "doi": "10.1016/j.jallcom.2018.11.116"
  },
  {
    "composition": "Al0.3CoCrFeNi",
    "composition_type": "atomic",
    "phase": [
      "FCC",
      "B2"
    ],
    "ys": 712.0,
    "uts": 1018.0,
    "strain": 20.0,
    "processes": [
      "vacuum-levitation melting",
      "hot forged",
      "hot swaged: temperature: 1000 °C",
      "drawn: temperature: 900 °C",
      "annealed: temperature: 900 °C, duration: 10 min"
    ],
    "test_type": "tensile",
    "test_temperature": "25 °C",
    "doi": "10.1016/j.jallcom.2018.11.116"
  },
  {
    "composition": "Al0.3CoCrFeNi",
    "composition_type": "atomic",
    "phase": [
      "FCC",
      "B2"
    ],
    "ys": 617.0,
    "uts": 996.0,
    "strain": 25.0,
    "processes": [
      "vacuum-levitation melting",
      "hot forged",
      "hot swaged: temperature: 1000 °C",
      "drawn: temperature: 900 °C",
      "annealed: temperature: 900 °C, duration: 30 min"
    ],
    "test_type": "tensile",
    "test_temperature": "25 °C",
    "doi": "10.1016/j.jallcom.2018.11.116"
  },
  {
    "composition": "Al0.3CoCrFeNi",
    "composition_type": "atomic",
    "phase": [
      "FCC",
      "B2"
    ],
    "ys": 518.0,
    "uts": 938.0,
    "strain": 33.0,
    "processes": [
      "vacuum-levitation melting",
      "hot forged",
      "hot swaged: temperature: 1000 °C",
      "drawn: temperature: 900 °C",
      "annealed: temperature: 900 °C, duration: 300 min"
    ],
    "test_type": "tensile",
    "test_temperature": "25 °C",
    "doi": "10.1016/j.jallcom.2018.11.116"
  },
  {
    "composition": "Al0.3CoCrFeNi",
    "composition_type": "atomic",
    "phase": [
      "FCC",
      "B2"
    ],
    "ys": 496.0,
    "uts": 922.0,
    "strain": 33.0,
    "processes": [
      "vacuum-levitation melting",
      "hot forged",
      "hot swaged: temperature: 1000 °C",
      "drawn: temperature: 900 °C",
      "annealed: temperature: 900 °C, duration: 720 min"
    ],
    "test_type": "tensile",
    "test_temperature": "25 °C",
    "doi": "10.1016/j.jallcom.2018.11.116"
  },
  {
    "composition": "Zr31Ti27Be26Cu10Fe6",
    "composition_type": "atomic",
    "phase": null,
    "ys": 1707.0,
    "uts": 1813.0,
    "strain": 0.4,
    "processes": [
