Repository: Sci-Extract/sisyphus

# Step through _sisyphus_ extraction process
Author: Soike Yuan  date: 1/12/2025

Prerequisite: Assumed that you have installed sisyphus on your machine and add .env file to your root path which contains API key. :shipit:

## Below is the file structure of the project,

```
├─ README.md                        
├─ pyproject.toml                   # Python project metadata and dependencies
├─ data/                            # Extracted data of high entropy alloys
├─ notebooks/                       # Jupyter notebooks
├─ db/                              # sql databases
├─ record/                          # record sql database
│─ sisyphus/

File: notebooks/heas_result.json (part 20 of 64)
[
      "arc melting: atmosphere: Ar"
    ],
    "test_type": "compressive",
    "test_temperature": "25 °C",
    "doi": "10.1016/j.jallcom.2018.11.299"
  },
  {
    "composition": "Zr31Ti27Be26Cu10Al6",
    "composition_type": "atomic",
    "phase": null,
    "ys": 1808.0,
    "uts": 1943.0,
    "strain": 2.4,
    "processes": [
      "arc melting: atmosphere: Ar"
    ],
    "test_type": "compressive",
    "test_temperature": "25 °C",
    "doi": "10.1016/j.jallcom.2018.11.299"
  },
  {
    "composition": "Zr31Ti27Be26Cu10Ag6",
    "composition_type": "atomic",
    "phase": null,
    "ys": 1717.0,
    "uts": 1854.0,
    "strain": 3.8,
    "processes": [
      "arc melting: atmosphere: Ar"
    ],
    "test_type": "compressive",
    "test_temperature": "25 °C",
    "doi": "10.1016/j.jallcom.2018.11.299"
  },
  {
    "composition": "Zr31Ti27Be26Cu10Ni6",
    "composition_type": "atomic",
    "phase": null,
    "ys": 1684.0,
    "uts": 1896.0,
    "strain": 2.8,
    "processes": [
      "arc melting: atmosphere: Ar"
    ],
    "test_type": "compressive",
    "test_temperature": "25 °C",
    "doi": "10.1016/j.jallcom.2018.11.299"
  },
  {
    "composition": "Zr31Ti27Be26Cu10Cr6",
    "composition_type": "atomic",
    "phase": null,
    "ys": 1842.0,
    "uts": 2003.0,
    "strain": 1.6,
    "processes": [
      "arc melting: atmosphere: Ar"
    ],
    "test_type": "compressive",
    "test_temperature": "25 °C",
    "doi": "10.1016/j.jallcom.2018.11.299"
  },
  {
    "composition": "Zr31Ti27Be26Cu10V6",
    "composition_type": "atomic",
    "phase": null,
    "ys": 1731.0,
    "uts": 1911.0,
    "strain": 4.0,
    "processes": [
      "arc melting: atmosphere: Ar"
    ],
    "test_type": "compressive",
    "test_temperature": "25 °C",
    "doi": "10.1016/j.jallcom.2018.11.299"
  },
  {
    "composition": "Zr28Ti24Be23Cu9Ni10Fe6",
    "composition_type": "atomic",
    "phase": null,
    "ys": 1911.0,
    "uts": 2119.0,
    "strain": 1.1,
    "processes": [
      "arc melting: atmosphere: Ar"
    ],
    "test_type": "compressive",
    "test_temperature": "25 °C",
    "doi": "10.1016/j.jallcom.2018.11.299"
  },
  {
    "composition": "Zr28Ti24Be23Cu9Ni10Al6",
    "composition_type": "atomic",
    "phase": null,
    "ys": 1754.0,
    "uts": 2014.0,
    "strain": 1.6,
    "processes": [
      "arc melting: atmosphere: Ar"
    ],
    "test_type": "compressive",
    "test_temperature": "25 °C",
    "doi": "10.1016/j.jallcom.2018.11.299"
  },
  {
    "composition": "Zr28Ti24Be23Cu9Ni10Ag6",
    "composition_type": "atomic",
    "phase": null,
    "ys": 1858.0,
    "uts": 1909.0,
    "strain": 1.7,
    "processes": [
      "arc melting: atmosphere: Ar"
    ],
    "test_type": "compressive",
    "test_temperature": "25 °C",
    "doi": "10.1016/j.jallcom.2018.11.299"
  },
  {
    "composition": "Zr28Ti24Be23Cu9Ni10Cr6",
    "composition_type": "atomic",
    "phase": null,
    "ys": 2038.0,
    "uts": 2052.0,
    "strain": 0.9,
    "processes": [
      "arc melting: atmosphere: Ar"
    ],
    "test_type": "compressive",
    "test_temperature": "25 °C",
    "doi": "10.1016/j.jallcom.2018.11.299"
  },
  {
    "composition": "Zr28Ti24Be23Cu9Ni10V6",
    "composition_type": "atomic",
    "phase": null,
    "ys": 1943.0,
    "uts": 2126.0,
    "strain": 2.3,
    "processes": [
      "arc melting: atmosphere: Ar"
    ],
    "test_type": "compressive",
    "test_temperature": "25 °C",
    "doi": "10.1016/j.jallcom.2018.11.299"
  },
  {
    "composition": "Fe49.5Mn30Co10Cr10C0.5",
    "composition_type": "atomic",
    "phase": [
      "FCC"
    ],
    "ys": null,
    "uts": 1000.0,
    "strain": null,
    "processes": [
      "induction melting: atmosphere: vacuum",
      "hot rolled: reduction: 50%, temperature: 900 °C",
      "homogenized: temperature: 1200 °C, duration: 2 h",
      "cold rolled: reduction: 60%",
      "annealed: temperature: 900 °C, duration: 3 min"
    ],
    "test_type": "tensile",
    "test_temperature": "77 K",
    "doi": "10.1016/j.jallcom.2018.12.061"
  },
  {
    "composition": "Fe49.5Mn30Co10Cr10C0.5",
    "composition_type": "atomic",
    "phase": [
      "FCC"
    ],
    "ys": null,
    "uts": 1300.0,
    "strain": null,
    "processes": [
      "induction melting: atmosphere: vacuum",
      "hot rolled: reduction: 50%, temperature: 900 °C",
      "homogenized: temperature: 1200 °C, duration: 2 h",
      "cold rolled: reduction: 60%",
      "annealed: temperature: 900 °C, duration: 3 min"
    ],
    "test_type": "tensile",
    "test_temperature": "77 K",
    "doi": "10.1016/j.jallcom.2018.12.061"
  },
  {
    "composition": "CoCrFeMnNi",
    "composition_type": "atomic",
    "phase": [
      "FCC"
    ],
    "ys": 508.0,
    "uts": 1527.0,
    "strain": null,
    "processes": [
      "induction melting: atmosphere: Ar, remelting times: 1",
      "water atomization: pressure: 30 bar, nozzle diameter: 7 mm",
      "spark plasma sintering: temperature: 950 °C, pressure: 50 MPa, duration: 8 min"
    ],
    "test_type": "compressive",
    "test_temperature": "25 °C",
    "doi": "10.1016/j.jallcom.2018.12.119"
  },
  {
    "composition": "CoCrFeMnNi-TiC",
    "composition_type": "atomic",
    "phase": [
      "FCC",
      "TiC"
    ],
    "ys": 698.0,
    "uts": 2215.0,
    "strain": null,
    "processes": [
      "induction melting: atmosphere: Ar, remelting times: 1",
      "water atomization: pressure: 30 bar, nozzle diameter: 7 mm",
      "mechanical alloying: duration: 2 h, rotation speed: 300 rpm",
      "spark plasma sintering: temperature: 950 °C, pressure: 50 MPa, duration: 8 min"
    ],
    "test_type": "compressive",
    "test_temperature": "25 °C",
    "doi": "10.1016/j.jallcom.2018.12.119"
  },
  {
    "composition": "Fe00",
    "composition_type": "atomic",
    "phase": [
      "fcc"
    ],
    "ys": 810.0,
    "uts": 810.0,
    "strain": 18.0,
    "processes": [
      "arc melting: atmosphere: Ar",
      "tilt-casting: atmosphere: Ar"
    ],
    "test_type": "tensile",
    "test_temperature": "25 °C",
    "doi": "10.1016/j.jallcom.2019.01.134"
  },
  {
    "composition": "Fe20",
    "composition_type": "atomic",
    "phase": [
      "fcc"
    ],
    "ys": 610.0,
    "uts": 610.0,
    "strain": 26.0,
    "processes": [
      "arc melting: atmosphere: Ar",
      "tilt-casting: atmosphere: Ar"
    ],
    "test_type": "tensile",
    "test_temperature": "25 °C",
    "doi": "10.1016/j.jallcom.2019.01.134"
  },
  {
    "composition": "Fe40",
    "composition_type": "atomic",
    "phase": [
      "fcc"
    ],
    "ys": 585.0,
    "uts": 585.0,
    "strain": 27.0,
    "processes": [
      "arc melting: atmosphere: Ar",
      "tilt-casting: atmosphere: Ar"
    ],
    "test_type": "tensile",
    "test_temperature": "25 °C",
    "doi": "10.1016/j.jallcom.2019.01.134"
  },
  {
    "composition": "Fe60",
    "composition_type": "atomic",
    "phase": [
      "fcc"
    ],
    "ys": 560.0,
    "uts": 560.0,
    "strain": 33.0,
    "processes": [
      "arc melting: atmosphere: Ar",
      "tilt-casting: atmosphere: Ar"
    ],
    "test_type": "tensile",
    "test_temperature": "25 °C",
    "doi": "10.1016/j.jallcom.2019.01.134"
  },
  {
    "composition": "Ti16.7Zr16.7Hf16.7Cu16.7Ni16.7Be16.7",
    "composition_type": "atomic",
    "phase": null,
    "ys": null,
    "uts": null,
    "strain": null,
    "processes": [
      "arc melting: atmosphere: unknown, remelting times: unknown",
      "drop-casting: mold: copper"
    ],
    "test_type": "compressive",
    "test_temperature": "25 °C",
    "doi": "10.1016/j.jallcom.2019.01.187"
  },
  {
    "composition": "FeCrCoMnNi",
    "composition_type": "atomic",
    "phase": [
      "FCC"
    ],
    "ys": 346.0,
    "uts": 566.0,
    "strain": null,
    "processes": [
      "additive manufacturing: scan speed: 800 mm/min, laser power: 600 W"
    ],
    "test_type": "tensile",
    "test_temperature": "25 °C",
    "doi": "10.1016/j.jallcom.2019.01.213"
  },
  {
    "composition": "FeCrCoMnNi",
    "composition_type": "atomic",
    "phase": [
      "FCC"
    ],
    "ys": 298.0,
    "uts": 529.0,
    "strain": null,
    "processes": [
      "additive manufacturing: scan speed: 800 mm/min, laser power: 800 W"
    ],
    "test_type": "tensile",
    "test_temperature": "25 °C",
    "doi": "10.1016/j.jallcom.2019.01.213"
  },
  {
    "composition": "FeCrCoMnNi",
    "composition_type": "atomic",
    "phase": [
      "FCC"
    ],
    "ys": 307.0,
    "uts": 547.0,
    "strain": null,
    "processes": [
      "additive manufacturing: scan speed: 800 mm/min, laser power: 1000 W"
    ],
    "test_type": "tensile",
    "test_temperature": "25 °C",
    "doi": "10.1016/j.jallcom.2019.01.213"
  },
  {
    "composition": "TiAlNiCo",
    "composition_type": "atomic",
    "phase": [
      "B2",
      "BCC"
    ],
    "ys": 2000.0,
    "uts": null,
    "strain": null,
    "processes": [
      "mechanical alloying: duration: 8 h, ball size: 10 mm, ball to powder ratio: 10:1, rotation speed: 300 RPM",
      "spark plasma sintering: temperature: 1000 °C, pressure: 60 MPa, duration: 10 min"
    ],
    "test_type": "compressive",
    "test_temperature": "25 °C",
    "doi": "10.1016/j.jallcom.2019.02.083"
  },
  {
    "composition": "TiAlNiFe",
    "composition_type": "atomic",
    "phase": [
      "B2",
      "BCC"
    ],
    "ys": 3000.0,
    "uts": null,
    "strain": null,
    "processes": [
      "mechanical alloying: duration: 8 h, ball size: 10 mm, ball to powder ratio: 10:1, rotation speed: 300 RPM",
      "spark plasma sintering: temperature: 1000 °C, pressure: 60 MPa, duration: 10 min"
    ],
    "test_type": "compressive",
    "test_temperature": "25 °C",
    "doi": "10.1016/j.jallcom.2019.02.083"
  },
  {
    "composition": "TiAlNiCoFe",
    "composition_type": "atomic",
    "phase": [
      "B2",
      "BCC"
    ],
    "ys": 3000.0,
    "uts": null,
    "strain": null,
    "processes": [
      "mechanical alloying: duration: 8 h, ball size: 10 mm, ball to powder ratio: 10:1, rotation speed: 300 RPM",
      "spark plasma sintering: temperature: 1000 °C, pressure: 60 MPa, duration: 10 min"
    ],
    "test_type": "compressive",
    "test_temperature": "25 °C",
    "doi": "10.1016/j.jallcom.2019.02.083"
  },
  {
    "composition": "V9.8Cr9.5Fe45.5Co30.1Ni5.1",
    "composition_type": "atomic",
    "phase": [
      "FCC"
    ],
    "ys": 257.0,
    "uts": 645.0,
    "strain": 60.2,
    "processes": [
      "induction melting: atmosphere: Ar",
      "homogenized: temperature: 1100 °C, duration: 6 h, atmosphere: vacuum",
      "cold rolled: reduction: 75%, temperature: 25 °C",
      "annealed: temperature: 950 °C, duration: 1 h, atmosphere: unspecified",
      "quenching: medium: unspecified"
    ],
    "test_type": "tensile",
    "test_temperature": "25 °C",
    "doi": "10.1016/j.jallcom.2019.01.293"
  },
  {
    "composition": "V9.8Cr9.5Fe45.5Co30.1Ni5.1",
    "composition_type": "atomic",
    "phase": [
      "FCC",
      "BCC"
    ],
    "ys": 530.0,
    "uts": 1275.0,
    "strain": 79.2,
    "processes": [
      "induction melting: atmosphere: Ar",
      "homogenized: temperature: 1100 °C, duration: 6 h, atmosphere: vacuum",
      "cold rolled: reduction: 75%, temperature: 25 °C",
      "annealed: temperature: 950 °C, duration: 1 h, atmosphere: unspecified",
      "quenching: medium: unspecified"
    ],
    "test_type": "tensile",
    "test_temperature": "-196 °C",
    "doi": "10.1016/j.jallcom.2019.01.293"
  },
  {
    "composition": "V9.8Cr9.5Fe45.5Co30.1Ni5.1",
    "composition_type": "atomic",
    "phase": [
      "FCC"
    ],
    "ys": 520.0,
    "uts": 1028.0,
    "strain": 55.4,
    "processes": [
      "induction melting: atmosphere: Ar",
      "homogenized: temperature: 1100 °C, duration: 6 h, atmosphere: vacuum",
      "cold rolled: reduction: 75%, temperature: 25 °C",
      "annealed: temperature: 950 °C, duration: 1 h, atmosphere: unspecified",
      "quenching: medium: unspecified"
    ],
    "test_type": "tensile",
    "test_temperature": "25 °C",
    "doi": "10.1016/j.jallcom.2019.01.293"
  },
  {
    "composition": "V9.8Cr9.5Fe45.5Co30.1Ni5.1",
    "composition_type": "atomic",
    "phase": [
      "FCC",
      "BCC",
      "HCP"
    ],
    "ys": 650.0,
    "uts": 1369.0,
    "strain": 56.5,
    "processes": [
      "induction melting: atmosphere: Ar",
      "homogenized: temperature: 1100 °C, duration: 6 h, atmosphere: vacuum",
      "cold rolled: reduction: 75%, temperature: 25 °C",
      "annealed: temperature: 950 °C, duration: 1 h, atmosphere: unspecified",
      "quenching: medium: unspecified"
    ],
    "test_type": "tensile",
    "test_temperature": "-196 °C",
    "doi": "10.1016/j.jallcom.2019.01.293"
  },
  {
    "composition": "(Fe1/3Co1/3Ni1/3)80(P1/2B1/2)20",
    "composition_type": "atomic",
    "phase": [
      "bulk metallic glass"
    ],
    "ys": 3000.0,
    "uts": null,
    "strain": 4.0,
    "processes": [
      "torch-melting: atmosphere: Ar",
      "fluxing: agent: B2O3 and CaO, temperature: 1500 K, duration: 4 h, vacuum: ~50 Pa",
      "J-quenching"
    ],
    "test_type": "compressive",
    "test_temperature": "25 °C",
    "doi": "10.1016/j.jallcom.2019.03.375"
  },
  {
    "composition": "Ti20Zr20Hf20Cu20Ni20",
    "composition_type": "atomic",
    "phase": null,
    "ys": 1920.0,
    "uts": null,
    "strain": 0.3,
    "processes": null,
    "test_type": "compressive",
    "test_temperature": "25 °C",
    "doi": "10.1016/j.jallcom.2019.03.375"
  },
  {
    "composition": "Sr20Ca20Yb20Mg20Zn20",
    "composition_type": "atomic",
    "phase": null,
    "ys": 382.0,
    "uts": null,
    "strain": 0.0,
    "processes": null,
    "test_type": "compressive",
    "test_temperature": "25 °C",
    "doi": "10.1016/j.jallcom.2019.03.375"
  },
  {
    "composition": "Fe25Co25Ni25(B0.6Si0.4)25",
    "composition_type": "atomic",
    "phase": null,
    "ys": 3239.0,
    "uts": null,
    "strain": 3.1,
    "processes": null,
    "test_type": "compressive",
    "test_temperature": "25 °C",
    "doi": "10.1016/j.jallcom.2019.03.375"
  },
  {
    "composition": "Fe25Co25Ni25(B0.7Si0.3)25",
    "composition_type": "atomic",
    "phase": null,
    "ys": 3624.0,
    "uts": null,
    "strain": 1.7,
    "processes": null,
    "test_type": "compressive",
    "test_temperature": "25 °C",
    "doi": "10.1016/j.jallcom.2019.03.375"
  },
  {
    "composition": "Fe25Co25Ni25(P0.5C0.3B0.2)25",
    "composition_type": "atomic",
    "phase": null,
    "ys": 2850.0,
    "uts": null,
    "strain": 1.2,
    "processes": null,
    "test_type": "compressive",
    "test_temperature": "25 °C",
    "doi": "10.1016/j.jallcom.2019.03.375"
  },
  {
    "composition": "Fe25Co25Ni25(P0.3C0.3B0.4)25",
    "composition_type": "atomic",
    "phase": null,
    "ys": 3210.0,
    "uts": null,
    "strain": 0.3,
    "processes": null,
    "test_type": "compressive",
    "test_temperature": "25 °C",
    "doi": "10.1016/j.jallcom.2019.03.375"
  },
  {
    "composition": "Fe25Co25Ni25(P0.5C0.1B0.2Si0.2)25",
    "composition_type": "atomic",
    "phase": null,
    "ys": 3076.0,
    "uts": null,
    "strain": 1.9,
    "processes": null,
    "test_type": "compressive",
    "test_temperature": "25 °C",
    "doi": "10.1016/j.jallcom.2019.03.375"
  },
  {
    "composition": "Fe25Co25Ni25(P0.4C0.1B0.3Si0.2)25",
    "composition_type": "atomic",
    "phase": null,
    "ys": null,
    "uts": null,
    "strain": null,
    "processes": null,
    "test_type": "compressive",
    "test_temperature": "25 °C",
    "doi": "10.1016/j.jallcom.2019.03.375"
  },
  {
    "composition": "CoCrFeMnNi",
    "composition_type": "atomic",
    "phase": [
      "fcc"
    ],
    "ys": 270.0,
    "uts": 480.0,
    "strain": 52.0,
    "processes": null,
    "test_type": "tensile",
    "test_temperature": "25 °C",
    "doi": "10.1016/j.jallcom.2019.03.403"
  },
  {
    "composition": "CoCrFeMnNiC0",
    "composition_type": "atomic",
    "phase": [
      "fcc"
    ],
    "ys": 371.0,
    "uts": 675.0,
    "strain": 54.0,
    "processes": [
      "arc melting: atmosphere: Ar, remelting times: 5",
      "homogenized: temperature: 800 °C, duration: 24 h, atmosphere: air",
      "cold rolled: reduction: 60%, temperature: 25 °C",
      "annealed: temperature: 800 °C, duration: 4 h, atmosphere: Ar",
      "quenching: medium: water"
    ],
    "test_type": "tensile",
    "test_temperature": "25 °C",
    "doi": "10.1016/j.jallcom.2019.03.403"
  },
  {
    "composition": "CoCrFeMnNiC1",
    "composition_type": "atomic",
    "phase": [
      "fcc"
    ],
    "ys": 634.0,
    "uts": 843.0,
    "strain": 38.0,
    "processes": [
      "arc melting: atmosphere: Ar, remelting times: 5",
      "homogenized: temperature: 800 °C, duration: 24 h, atmosphere: air",
      "cold rolled: reduction: 60%, temperature: 25 °C",
      "annealed: temperature: 800 °C, duration: 4 h, atmosphere: Ar",
      "quenching: medium: water"
    ],
    "test_type": "tensile",
    "test_temperature": "25 °C",
    "doi": "10.1016/j.jallcom.2019.03.403"
  },
  {
    "composition": "CoCrFeMnNiC3",
    "composition_type": "atomic",
    "phase": [
      "fcc"
    ],
    "ys": 792.0,
    "uts": 980.0,
    "strain": 11.0,
    "processes": [
      "arc melting: atmosphere: Ar, remelting times: 5",
      "homogenized: temperature: 800 °C, duration: 24 h, atmosphere: air",
      "cold rolled: reduction: 60%, temperature: 25 °C",
      "annealed: temperature: 800 °C, duration: 4 h, atmosphere: Ar",
      "quenching: medium: water"
    ],
    "test_type": "tensile",
    "test_temperature": "25 °C",
    "doi": "10.1016/j.jallcom.2019.03.403"
  },
  {
    "composition": "CoCrFeMnNiC2",
    "composition_type": "atomic",
    "phase": null,
    "ys": 581.0,
    "uts": 857.0,
    "strain": 28.0,
    "processes": null,
    "test_type": "tensile",
    "test_temperature": "25 °C",
    "doi": "10.1016/j.jallcom.2019.03.403"
  },
  {
    "composition": "Al0.1CoCrFeNi",
    "composition_type": "atomic",
    "phase": [
      "FCC"
    ],
    "ys": 83.0,
    "uts": null,
    "strain": null,
    "processes": [
      "arc melting: atmosphere: Ar, remelting times: 5",
      "annealed: temperature: 1073 K, duration: 1 h, atmosphere: Ar",
      "quenching: medium: water"
    ],
    "test_type": "tensile",
    "test_temperature": "25 °C",
    "doi": "10.1016/j.jallcom.2019.04.333"
  },
  {
    "composition": "Al0.1CoCrFeNi",
    "composition_type": "atomic",
    "phase": [
      "FCC"
    ],
    "ys": null,
    "uts": null,
    "strain": 30.0,
    "processes": [
      "arc melting: atmosphere: Ar, remelting times: 5",
      "annealed: temperature: 1073 K, duration: 1 h, atmosphere: Ar",
      "quenching: medium: water"
    ],
    "test_type": "tensile",
    "test_temperature": "25 °C",
    "doi": "10.1016/j.jallcom.2019.04.333"
  },
  {
    "composition": "Cr20Mn20Fe20Co20Ni20",
    "composition_type": "atomic",
    "phase": [
      "FCC"
    ],
    "ys": 353.0,
    "uts": 637.0,
    "strain": 47.8,
    "processes": [
      "arc melting: atmosphere: Ar, remelting times: 5",
      "homogenized: temperature: 1473 K, duration: 24 h, atmosphere: evacuated quartz tubes",
      "homogenized: temperature: 1523 K, duration: 2 h, atmosphere: evacuated quartz tubes",
      "quenching: medium: water",
      "cold rolled: reduction: 88%, temperature: room temperature",
      "annealed: temperature: 1073 K, duration: 1 h, atmosphere: evacuated quartz tubes"
    ],
    "test_type": "tensile",
    "test_temperature": "20 °C",
    "doi": "10.1016/j.jallcom.2019.04.121"
  },
  {
    "composition": "Cr19.68Mn19.68Fe19.68Co19.68Ni19.68Nb0.8C0.8",
    "composition_type": "atomic",
    "phase": [
      "FCC",
      "NbC"
    ],
    "ys": 732.0,
    "uts": 911.0,
    "strain": 32.0,
    "processes": [
      "arc melting: atmosphere: Ar, remelting times: 5",
      "homogenized: temperature: 1473 K, duration: 24 h, atmosphere: evacuated quartz tubes",
      "homogenized: temperature: 1523 K, duration: 2 h, atmosphere: evacuated quartz tubes",
      "quenching: medium: water",
      "cold rolled: reduction: 88%, temperature: room temperature",
      "annealed: temperature: 1073 K, duration: 1 h, atmosphere: evacuated quartz tubes"
    ],
    "test_type": "tensile",
    "test_temperature": "20 °C",
    "doi": "10.1016/j.jallcom.2019.04.121"
  },
  {
    "composition": "AlCoCr1.0FeNi2",
    "composition_type": "atomic",
    "phase": [
      "FCC",
      "B2"
    ],
    "ys": 428.0,
    "uts": 1083.0,
    "strain": 12.2,
    "processes": [
      "arc melting: atmosphere: Ar, remelting times: 4"
    ],
    "test_type": "tensile",
    "test_temperature": "25 °C",
    "doi": "10.1016/j.jallcom.2019.05.211"
  },
  {
    "composition": "AlCoCr1.2FeNi2",
    "composition_type": "atomic",
    "phase": [
      "FCC",
      "B2"
    ],
    "ys": 482.0,
    "uts": 910.0,
    "strain": 11.0,
    "processes": [
      "arc melting: atmosphere: Ar, remelting times: 4"
    ],
    "test_type": "tensile",
    "test_temperature": "25 °C",
    "doi": "10.1016/j.jallcom.2019.05.211"
  },
  {
    "composition": "AlCoCr1.4FeNi2",
    "composition_type": "atomic",
    "phase": [
      "FCC",
      "B2"
    ],
    "ys": 428.0,
    "uts": 910.0,
    "strain": 11.0,
    "processes": [
      "arc melting: atmosphere: Ar, remelting times: 4"
    ],
    "test_type": "tensile",
    "test_temperature": "25 °C",
    "doi": "10.1016/j.jallcom.2019.05.211"
  },
  {
    "composition": "AlCoCr1.6FeNi2",
    "composition_type": "atomic",
    "phase": [
      "FCC",
      "B2"
    ],
    "ys": 470.0,
    "uts": 1077.0,
    "strain": 16.0,
    "processes": [
      "arc melting: atmosphere: Ar, remelting times: 4"
    ],
    "test_type": "tensile",
    "test_temperature": "25 °C",
    "doi": "10.1016/j.jallcom.2019.05.211"
  },
  {
    "composition": "AlCoCr2.0FeNi2",
    "composition_type": "atomic",
    "phase": [
      "FCC",
      "B2"
    ],
    "ys": 840.0,
    "uts": 1373.0,
    "strain": null,
    "processes": [
      "arc melting: atmosphere: Ar, remelting times: 4"
    ],
    "test_type": "tensile",
    "test_temperature": "25 °C",
    "doi": "10.1016/j.jallcom.2019.05.211"
  },
  {
    "composition": "AlCoCr2.2FeNi2",
    "composition_type": "atomic",
    "phase": [
      "FCC",
      "B2"
    ],
    "ys": 827.0,
    "uts": 1346.0,
    "strain": 4.75,
    "processes": [
      "arc melting: atmosphere: Ar, remelting times: 4"
    ],
    "test_type": "tensile",
    "test_temperature": "25 °C",
    "doi": "10.1016/j.jallcom.2019.05.211"
  },
  {
    "composition": "CoNiFeCrAl0.6Ti0.4",
    "composition_type": "atomic",
    "phase": [
      "BCC",
      "FCC"
    ],
    "ys": 419.0,
    "uts": null,
    "strain": 8.0,
    "processes": [
      "ball milling: duration: 60 h, rotation speed: 320 rpm",
      "hot pressing: temperature: 480 °C, pressure: 150 MPa, duration: 0.5 h",
      "hot extrusion: temperature: 450 °C, extrusion ratio: 10:1",
      "solution treated: temperature: 480 °C, duration: 1.5 h",
      "aged: temperature: 195 °C, duration: 6 h"
    ],
    "test_type": "tensile",
    "test_temperature": "25 °C",
    "doi": "10.1016/j.jallcom.2019.06.157"
  },
  {
    "composition": "CoCrFeMnNi",
    "composition_type": "atomic",
    "phase": null,
    "ys": 966.0,
    "uts": null,
    "strain": null,
    "processes": [
      "levitation melting: atmosphere: unspecified",
      "solution treated: temperature: 1373 K, duration: 2 h, atmosphere: unspecified",
      "hot forged: temperature: 1273 K",
      "cold rolled: reduction: unspecified",
      "annealed: temperature: 948 K, duration: 30 min, atmosphere: unspecified"
    ],
    "test_type": "tensile",
    "test_temperature": "25 °C",
    "doi": "10.1016/j.jallcom.2019.07.357"
  },
  {
    "composition": "CoCrFeMnNi",
    "composition_type": "atomic",
    "phase": null,
    "ys": 714.0,
    "uts": null,
    "strain": null,
    "processes": [
      "levitation melting: atmosphere: unspecified",
      "solution treated: temperature: 1373 K, duration: 2 h, atmosphere: unspecified",
      "hot forged: temperature: 1273 K",
      "cold rolled: reduction: unspecified",
      "annealed: temperature: 1073 K, duration: 30 min, atmosphere: unspecified"
    ],
    "test_type": "tensile",
    "test_temperature": "25 °C",
    "doi": "10.1016/j.jallcom.2019.07.357"
  },
  {
    "composition": "CoCrFeMnNi",
    "composition_type": "atomic",
    "phase": null,
    "ys": 635.0,
    "uts": null,
    "strain": null,
    "processes": [
      "levitation melting: atmosphere: unspecified",
      "solution treated: temperature: 1373 K, duration: 2 h, atmosphere: unspecified",
      "hot forged: temperature: 1273 K",
      "annealed: temperature: 1473 K, duration: 1 h, atmosphere: unspecified"
    ],
    "test_type": "tensile",
    "test_temperature": "25 °C",
    "doi": "10.1016/j.jallcom.2019.07.357"
  },
  {
    "composition": "HfNbTaTiZrW",
    "composition_type": "atomic",
    "phase": [
      "BCC_A2",
      "BCC_A2#2",
      "Laves",
      "HCP_A3",
      "HCP_A3#2"
    ],
    "ys": 1550.0,
    "uts": 2322.0,
    "strain": 26.3,
    "processes": [
      "arc melting: atmosphere: Ar, remelting times: 5"
    ],
    "test_type": "compressive",
    "test_temperature": "25 °C",
    "doi": "10.1016/j.jallcom.2019.06.138"
  },
  {
    "composition": "HfNbTaTiZrMoW",
    "composition_type": "atomic",
    "phase": [
      "BCC_A2",
      "BCC_A2#2",
      "Laves",
      "HCP_A3",
      "HCP_A3#2"
    ],
    "ys": 1637.0,
    "uts": null,
    "strain": 15.5,
    "processes": [
      "arc melting: atmosphere: Ar, remelting times: 5"
    ],
    "test_type": "compressive",
    "test_temperature": "25 °C",
    "doi": "10.1016/j.jallcom.2019.06.138"
  },
  {
    "composition": "HfNbTaTiZrW",
    "composition_type": "atomic",
    "phase": null,
    "ys": 577.0,
    "uts": null,
    "strain": 35.0,
    "processes": [
      "arc melting: atmosphere: Ar, remelting times: 5"
    ],
    "test_type": "compressive",
    "test_temperature": "800 °C",
    "doi": "10.1016/j.jallcom.2019.06.138"
  },
  {
    "composition": "HfNbTaTiZrMoW",
    "composition_type": "atomic",
    "phase": null,
    "ys": 1065.0,
    "uts": null,
    "strain": 35.0,
    "processes": [
      "arc melting: atmosphere: Ar, remelting times: 5"
    ],
    "test_type": "compressive",
    "test_temperature": "800 °C",
    "doi": "10.1016/j.jallcom.2019.06.138"
  },
  {
    "composition": "HfNbTaTiZrW",
    "composition_type": "atomic",
    "phase": null,
    "ys": 409.0,
    "uts": null,
    "strain": 35.0,
    "processes": [
      "arc melting: atmosphere: Ar, remelting times: 5"
    ],
    "test_type": "compressive",
    "test_temperature": "1000 °C",
    "doi": "10.1016/j.jallcom.2019.06.138"
  },
  {
    "composition": "HfNbTaTiZrMoW",
    "composition_type": "atomic",
    "phase": null,
    "ys": 736.0,
    "uts": null,
    "strain": 35.0,
    "processes": [
      "arc melting: atmosphere: Ar, remelting times: 5"
    ],
    "test_type": "compressive",
    "test_temperature": "1000 °C",
    "doi": "10.1016/j.jallcom.2019.06.138"
  },
  {
    "composition": "HfNbTaTiZrW",
    "composition_type": "atomic",
    "phase": null,
    "ys": 345.0,
    "uts": null,
    "strain": 35.0,
    "processes": [
      "arc melting: atmosphere: Ar, remelting times: 5"
    ],
    "test_type": "compressive",
    "test_temperature": "1200 °C",
    "doi": "10.1016/j.jallcom.2019.06.138"
  },
  {
    "composition": "HfNbTaTiZrMoW",
    "composition_type": "atomic",
    "phase": null,
    "ys": 703.0,
    "uts": null,
    "strain": 35.0,
    "processes": [
      "arc melting: atmosphere: Ar, remelting times: 5"
    ],
    "test_type": "compressive",
    "test_temperature": "1200 °C",
    "doi": "10.1016/j.jallcom.2019.06.138"
  },
  {
    "composition": "NbTaTiV",
    "composition_type": "atomic",
    "phase": [
      "BCC",
      "Ti-C-O"
    ],
    "ys": 1510.0,
    "uts": null,
    "strain": 14.4,
    "processes": [
      "spark plasma sintering: temperature: 1500 °C, pressure: 30 MPa, duration: 30 min",
      "cooling: medium: furnace, rate: room temperature"
    ],
    "test_type": "compressive",
    "test_temperature": "25 °C",
    "doi": "10.1016/j.jallcom.2019.152466"
  },
  {
    "composition": "NbTaTiV",
    "composition_type": "atomic",
    "phase": [
      "BCC",
      "Ti-C-O"
    ],
    "ys": 1705.0,
    "uts": null,
    "strain": 14.8,
    "processes": [
      "spark plasma sintering: temperature: 1600 °C, pressure: 30 MPa, duration: 30 min",
      "cooling: medium: furnace, rate: room temperature"
    ],
    "test_type": "compressive",
    "test_temperature": "25 °C",
    "doi": "10.1016/j.jallcom.2019.152466"
  },
  {
    "composition": "NbTaTiV",
    "composition_type": "atomic",
    "phase": [
      "BCC",
      "Ti-C-O"
    ],
    "ys": 1754.0,
    "uts": null,
    "strain": 15.9,
    "processes": [
      "spark plasma sintering: temperature: 1700 °C, pressure: 30 MPa, duration: 30 min",
      "cooling: medium: furnace, rate: room temperature"
    ],
    "test_type": "compressive",
    "test_temperature": "25 °C",
    "doi": "10.1016/j.jallcom.2019.152466"
  },
  {
    "composition": "NbTaTiV",
    "composition_type": "atomic",
    "phase": [
      "BCC",
      "Ti-C-O"
    ],
    "ys": 895.0,
    "uts": null,
    "strain": null,
    "processes": [
      "spark plasma sintering: temperature: 1700 °C, pressure: 30 MPa, duration: 30 min",
      "cooling: medium: furnace, rate: room temperature"
    ],
    "test_type": "compressive",
    "test_temperature": "700 °C",
    "doi": "10.1016/j.jallcom.2019.152466"
  },
  {
    "composition": "NbTaTiV",
    "composition_type": "atomic",
    "phase": [
      "BCC",
      "Ti-C-O"
    ],
    "ys": 685.0,
    "uts": null,
    "strain": null,
    "processes": [
      "spark plasma sintering: temperature: 1700 °C, pressure: 30 MPa, duration: 30 min",
      "cooling: medium: furnace, rate: room temperature"
    ],
    "test_type": "compressive",
    "test_temperature": "1000 °C",
    "doi": "10.1016/j.jallcom.2019.152466"
  },
  {
    "composition": "AlCoCrFeNi2.1",
    "composition_type": "atomic",
    "phase": [
      "B2",
      "FCC"
    ],
    "ys": null,
    "uts": 799.8,
    "strain": 11.2,
    "processes": [
      "vacuum induction melting: atmosphere: vacuum, remelting times: not specified",
      "rotary friction welding: rotation speed: 1500 rpm, friction pressure: 80 MPa"
    ],
    "test_type": "tensile",
    "test_temperature": "25 °C",
    "doi": "10.1016/j.jallcom.2019.152322"
  },
  {
    "composition": "AlCoCrFeNi2.1",
    "composition_type": "atomic",
    "phase": [
      "B2",
      "FCC"
    ],
    "ys": null,
    "uts": 854.7,
    "strain": 11.1,
    "processes": [
      "vacuum induction melting: atmosphere: vacuum, remelting times: not specified",
      "rotary friction welding: rotation speed: 1500 rpm, friction pressure: 120 MPa"
    ],
    "test_type": "tensile",
    "test_temperature": "25 °C",
    "doi": "10.1016/j.jallcom.2019.152322"
  },
  {
    "composition": "AlCoCrFeNi2.1",
    "composition_type": "atomic",
    "phase": [
      "B2",
      "FCC"
    ],
    "ys": null,
    "uts": 913.5,
    "strain": 12.1,
    "processes": [
      "vacuum induction melting: atmosphere: vacuum, remelting times: not specified",
      "rotary friction welding: rotation speed: 1500 rpm, friction pressure: 200 MPa"
    ],
    "test_type": "tensile",
    "test_temperature": "25 °C",
    "doi": "10.1016/j.jallcom.2019.152322"
  },
  {
    "composition": "AlCoCrFeNi2.1",
    "composition_type": "atomic",
    "phase": [
      "B2",
      "FCC"
    ],
    "ys": null,
    "uts": 911.8,
    "strain": 11.7,
    "processes": [
      "vacuum induction melting: atmosphere: vacuum, remelting times: not specified"
    ],
    "test_type": "tensile",
    "test_temperature": "25 °C",
    "doi": "10.1016/j.jallcom.2019.152322"
  },
  {
    "composition": "Co10Cu20Mn30Ni40",
    "composition_type": "atomic",
    "phase": [
      "FCC"
    ],
    "ys": 457.0,
    "uts": 772.0,
    "strain": 35.2,
    "processes": [
      "induction melting: atmosphere: Ar",
      "homogenized: temperature: 1100 °C, duration: 6 h",
      "cold rolled: reduction: 75%",
      "annealed: temperature: 600 °C, duration: 30 min",
      "quenching: medium: water"
    ],
    "test_type": "tensile",
    "test_temperature": "25 °C",
    "doi": "10.1016/j.jallcom.2019.152111"
  },
  {
    "composition": "Co10Cu20Mn30Ni40",
    "composition_type": "atomic",
    "phase": [
      "FCC"
    ],
    "ys": 402.0,
    "uts": 735.0,
    "strain": 45.5,
    "processes": [
      "induction melting: atmosphere: Ar",
      "homogenized: temperature: 1100 °C, duration: 6 h",
      "cold rolled: reduction: 75%",
      "annealed: temperature: 700 °C, duration: 10 min",
      "quenching: medium: water"
    ],
    "test_type": "tensile",
    "test_temperature": "25 °C",
    "doi": "10.1016/j.jallcom.2019.152111"
  },
  {
    "composition": "Co10Cu20Mn30Ni40",
    "composition_type": "atomic",
    "phase": [
      "FCC"
    ],
    "ys": 339.0,
    "uts": 713.0,
    "strain": 50.5,
    "processes": [
      "induction melting: atmosphere: Ar",
      "homogenized: temperature: 1100 °C, duration: 6 h",
      "cold rolled: reduction: 75%",
      "annealed: temperature: 750 °C, duration: 10 min",
      "quenching: medium: water"
    ],
    "test_type": "tensile",
    "test_temperature": "25 °C",
    "doi": "10.1016/j.jallcom.2019.152111"
  },
  {
    "composition": "Co10Cu20Mn30Ni40",
    "composition_type": "atomic",
    "phase": [
      "FCC"
    ],
    "ys": 302.0,
    "uts": 700.0,
    "strain": 53.5,
    "processes": [
      "induction melting: atmosphere: Ar",
      "homogenized: temperature: 1100 °C, duration: 6 h",
      "cold rolled: reduction: 75%",
      "annealed: temperature: 800 °C, duration: 10 min",
      "quenching: medium: water"
    ],
    "test_type": "tensile",
    "test_temperature": "25 °C",
    "doi": "10.1016/j.jallcom.2019.152111"
  },
  {
    "composition": "Co10Cu20Mn30Ni40",
    "composition_type": "atomic",
    "phase": [
      "FCC"
    ],
    "ys": 235.0,
    "uts": 585.0,
    "strain": 60.4,
    "processes": [
      "induction melting: atmosphere: Ar",
      "homogenized: temperature: 1100 °C, duration: 6 h",
      "cold rolled: reduction: 75%",
      "annealed: temperature: 900 °C, duration: 10 min",
      "quenching: medium: water"
    ],
    "test_type": "tensile",
    "test_temperature": "25 °C",
    "doi": "10.1016/j.jallcom.2019.152111"
  },
  {
    "composition": "Co10Cu20Mn30Ni40",
    "composition_type": "atomic",
    "phase": [
      "FCC"
    ],
    "ys": 589.0,
    "uts": 996.0,
    "strain": 45.7,
    "processes": [
      "induction melting: atmosphere: Ar",
      "homogenized: temperature: 1100 °C, duration: 6 h",
      "cold rolled: reduction: 75%",
      "annealed: temperature: 600 °C, duration: 30 min",
      "quenching: medium: water"
    ],
    "test_type": "tensile",
    "test_temperature": "-196 °C",
    "doi": "10.1016/j.jallcom.2019.152111"
  },
  {
    "composition": "Co10Cu20Mn30Ni40",
    "composition_type": "atomic",
    "phase": [
      "FCC"
    ],
    "ys": 534.0,
    "uts": 962.0,
    "strain": 53.8,
    "processes": [
      "induction melting: atmosphere: Ar",
      "homogenized: temperature: 1100 °C, duration: 6 h",
      "cold rolled: reduction: 75%",
      "annealed: temperature: 700 °C, duration: 10 min",
      "quenching: medium: water"
    ],
    "test_type": "tensile",
    "test_temperature": "-196 °C",
    "doi": "10.1016/j.jallcom.2019.152111"
  },
  {
    "composition": "Co10Cu20Mn30Ni40",
    "composition_type": "atomic",
    "phase": [
      "FCC"
    ],
    "ys": 429.0,
    "uts": 904.0,
    "strain": 56.8,
    "processes": [
      "induction melting: atmosphere: Ar",
      "homogenized: temperature: 1100 °C, duration: 6 h",
      "cold rolled: reduction: 75%",
      "annealed: temperature: 750 °C, duration: 10 min",
      "quenching: medium: water"
    ],
    "test_type": "tensile",
    "test_temperature": "-196 °C",
    "doi": "10.1016/j.jallcom.2019.152111"
  },
  {
    "composition": "Co10Cu20Mn30Ni40",
    "composition_type": "atomic",
    "phase": [
      "FCC"
    ],
    "ys": 404.0,
    "uts": 876.0,
    "strain": 61.6,
    "processes": [
      "induction melting: atmosphere: Ar",
      "homogenized: temperature: 1100 °C, duration: 6 h",
      "cold rolled: reduction: 75%",
      "annealed: temperature: 800 °C, duration: 10 min",
      "quenching: medium: water"
    ],
    "test_type": "tensile",
    "test_temperature": "-196 °C",
    "doi": "10.1016/j.jallcom.2019.152111"
  },
  {
    "composition": "Co10Cu20Mn30Ni40",
    "composition_type": "atomic",
    "phase": [
      "FCC"
    ],
    "ys": 343.0,
    "uts": 798.0,
    "strain": 70.9,
    "processes": [
      "induction melting: atmosphere: Ar",
      "homogenized: temperature: 1100 °C, duration: 6 h",
      "cold rolled: reduction: 75%",
      "annealed: temperature: 900 °C, duration: 10 min",
      "quenching: medium: water"
    ],
    "test_type": "tensile",
    "test_temperature": "-196 °C",
    "doi": "10.1016/j.jallcom.2019.152111"
  },
  {
    "composition": "Al20Mg20Li20Cu20Zn20",
    "composition_type": "atomic",
    "phase": null,
    "ys": 154.0,
    "uts": 199.0,
    "strain": 6.0,
    "processes": [
      "disintegrated melt deposition",
      "ball milling: duration: 30 min, ball to powder ratio: 10:1, rotation speed: 200 rpm",
      "microwave sintering: temperature: 640 °C, duration: 16 min",
      "homogenized: temperature: 400 °C, duration: 1 h",
      "extrusion: temperature: 350 °C, extrusion ratio: 20.25:1"
    ],
    "test_type": "tensile",
    "test_temperature": "25 °C",
    "doi": "10.1016/j.jallcom.2019.151909"
  },
  {
    "composition": "Al20Mg20Li20Cu20Zn20",
    "composition_type": "atomic",
    "phase": null,
    "ys": 125.0,
    "uts": 412.0,
    "strain": 13.0,
    "processes": [
      "disintegrated melt deposition",
      "ball milling: duration: 30 min, ball to powder ratio: 10:1, rotation speed: 200 rpm",
      "microwave sintering: temperature: 640 °C, duration: 16 min",
      "homogenized: temperature: 400 °C, duration: 1 h",
      "extrusion: temperature: 350 °C, extrusion ratio: 20.25:1"
    ],
    "test_type": "compressive",
    "test_temperature": "25 °C",
    "doi": "10.1016/j.jallcom.2019.151909"
  },
  {
    "composition": "Al20Mg20Li20Cu20Zn20",
    "composition_type": "atomic",
    "phase": null,
    "ys": 147.0,
    "uts": 216.0,
    "strain": 8.0,
    "processes": [
      "disintegrated melt deposition",
      "ball milling: duration: 30 min, ball to powder ratio: 10:1, rotation speed: 200 rpm",
      "microwave sintering: temperature: 640 °C, duration: 16 min",
      "homogenized: temperature: 400 °C, duration: 1 h",
      "extrusion: temperature: 350 °C, extrusion ratio: 20.25:1"
    ],
    "test_type": "tensile",
    "test_temperature": "25 °C",
    "doi": "10.1016/j.jallcom.2019.151909"
  },
  {
    "composition": "Al20Mg20Li20Cu20Zn20",
    "composition_type": "atomic",
    "phase": null,
    "ys": 135.0,
    "uts": 468.0,
    "strain": 15.0,
    "processes": [
      "disintegrated melt deposition",
      "ball milling: duration: 30 min, ball to powder ratio: 10:1, rotation speed: 200 rpm",
      "microwave sintering: temperature: 640 °C, duration: 16 min",
      "homogenized: temperature: 400 °C, duration: 1 h",
      "extrusion: temperature: 350 °C, extrusion ratio: 20.25:1"
    ],
    "test_type": "compressive",
    "test_temperature": "25 °C",
    "doi": "10.1016/j.jallcom.2019.151909"
  },
  {
    "composition": "Al20Mg20Li20Cu20Zn20",
    "composition_type": "atomic",
    "phase": null,
    "ys": 147.0,
    "uts": 220.0,
    "strain": 7.0,
    "processes": [
      "disintegrated melt deposition",
      "ball milling: duration: 30 min, ball to powder ratio: 10:1, rotation speed: 200 rpm",
