Repository: Sci-Extract/sisyphus

# Step through _sisyphus_ extraction process
Author: Soike Yuan  date: 1/12/2025

Prerequisite: Assumed that you have installed sisyphus on your machine and add .env file to your root path which contains API key. :shipit:

## Below is the file structure of the project,

```
├─ README.md                        
├─ pyproject.toml                   # Python project metadata and dependencies
├─ data/                            # Extracted data of high entropy alloys
├─ notebooks/                       # Jupyter notebooks
├─ db/                              # sql databases
├─ record/                          # record sql database
│─ sisyphus/

File: notebooks/heas_result.json (part 21 of 64)
[
      "microwave sintering: temperature: 640 °C, duration: 16 min",
      "homogenized: temperature: 400 °C, duration: 1 h",
      "extrusion: temperature: 350 °C, extrusion ratio: 20.25:1"
    ],
    "test_type": "tensile",
    "test_temperature": "25 °C",
    "doi": "10.1016/j.jallcom.2019.151909"
  },
  {
    "composition": "Al20Mg20Li20Cu20Zn20",
    "composition_type": "atomic",
    "phase": null,
    "ys": 141.0,
    "uts": 471.0,
    "strain": 15.0,
    "processes": [
      "disintegrated melt deposition",
      "ball milling: duration: 30 min, ball to powder ratio: 10:1, rotation speed: 200 rpm",
      "microwave sintering: temperature: 640 °C, duration: 16 min",
      "homogenized: temperature: 400 °C, duration: 1 h",
      "extrusion: temperature: 350 °C, extrusion ratio: 20.25:1"
    ],
    "test_type": "compressive",
    "test_temperature": "25 °C",
    "doi": "10.1016/j.jallcom.2019.151909"
  },
  {
    "composition": "Al0.6CoCrFeNi",
    "composition_type": "atomic",
    "phase": [
      "fcc",
      "bcc"
    ],
    "ys": 786.0,
    "uts": 1101.0,
    "strain": null,
    "processes": [
      "arc melting: atmosphere: Ar, remelting times: 5",
      "cold rolled: reduction: 50%, temperature: room temperature",
      "annealed: temperature: 1000 °C, duration: 1 h, atmosphere: air",
      "quenching: medium: water"
    ],
    "test_type": "tensile",
    "test_temperature": "298 K",
    "doi": "10.1016/j.jallcom.2019.152663"
  },
  {
    "composition": "Al0.6CoCrFeNi",
    "composition_type": "atomic",
    "phase": [
      "fcc",
      "bcc"
    ],
    "ys": 964.0,
    "uts": 1422.0,
    "strain": 22.3,
    "processes": [
      "arc melting: atmosphere: Ar, remelting times: 5",
      "cold rolled: reduction: 50%, temperature: room temperature",
      "annealed: temperature: 1000 °C, duration: 1 h, atmosphere: air",
      "quenching: medium: water"
    ],
    "test_type": "tensile",
    "test_temperature": "77 K",
    "doi": "10.1016/j.jallcom.2019.152663"
  },
  {
    "composition": "Fe40.2Ni11.3Mn30Al7.5Cr11",
    "composition_type": "atomic",
    "phase": [
      "b.c.c.",
      "f.c.c."
    ],
    "ys": 593.0,
    "uts": null,
    "strain": 22.0,
    "processes": [
      "arc melting: atmosphere: Ar, remelting times: 2"
    ],
    "test_type": "tensile",
    "test_temperature": "25 °C",
    "doi": "10.1016/j.jallcom.2019.153181"
  },
  {
    "composition": "Fe40.2Ni11.3Mn30Al7.5Cr11",
    "composition_type": "atomic",
    "phase": [
      "b.c.c.",
      "f.c.c."
    ],
    "ys": 486.0,
    "uts": null,
    "strain": 27.0,
    "processes": [
      "arc melting: atmosphere: Ar, remelting times: 2",
      "annealed: temperature: 1223 K, duration: 1 h"
    ],
    "test_type": "tensile",
    "test_temperature": "25 °C",
    "doi": "10.1016/j.jallcom.2019.153181"
  },
  {
    "composition": "Fe40.2Ni11.3Mn30Al7.5Cr11",
    "composition_type": "atomic",
    "phase": [
      "f.c.c."
    ],
    "ys": 228.0,
    "uts": null,
    "strain": 40.0,
    "processes": [
      "arc melting: atmosphere: Ar, remelting times: 2",
      "annealed: temperature: 1273 K, duration: 1 h"
    ],
    "test_type": "tensile",
    "test_temperature": "25 °C",
    "doi": "10.1016/j.jallcom.2019.153181"
  },
  {
    "composition": "Al0.3CoCrFeNi",
    "composition_type": "atomic",
    "phase": [
      "FCC"
    ],
    "ys": 240.0,
    "uts": 550.0,
    "strain": 62.0,
    "processes": [
      "arc melting: atmosphere: Ar, remelting times: 5",
      "annealed: temperature: 1200 °C, duration: 20 h, atmosphere: Ar",
      "cold rolled: reduction: 95%, temperature: 25 °C",
      "annealed: temperature: 1000 °C, duration: 1 h, atmosphere: Ar",
      "quenching: medium: water"
    ],
    "test_type": "tensile",
    "test_temperature": "25 °C",
    "doi": "10.1016/j.jallcom.2019.153445"
  },
  {
    "composition": "Al0.3CoCrFeNi",
    "composition_type": "atomic",
    "phase": [
      "FCC"
    ],
    "ys": 275.0,
    "uts": 600.0,
    "strain": 56.0,
    "processes": [
      "arc melting: atmosphere: Ar, remelting times: 5",
      "annealed: temperature: 1200 °C, duration: 20 h, atmosphere: Ar",
      "cold rolled: reduction: 95%, temperature: 25 °C",
      "annealed: temperature: 1000 °C, duration: 1 h, atmosphere: Ar",
      "quenching: medium: water",
      "annealed: temperature: 700 °C, duration: 40 min, atmosphere: Ar",
      "quenching: medium: water"
    ],
    "test_type": "tensile",
    "test_temperature": "25 °C",
    "doi": "10.1016/j.jallcom.2019.153445"
  },
  {
    "composition": "MoNbRe0.5TaW(TiC)0.2",
    "composition_type": "atomic",
    "phase": [
      "BCC",
      "MC"
    ],
    "ys": null,
    "uts": null,
    "strain": null,
    "processes": [
      "arc melting: atmosphere: Ar, remelting times: 5"
    ],
    "test_type": "compressive",
    "test_temperature": "25 °C",
    "doi": "10.1016/j.jallcom.2019.152846"
  },
  {
    "composition": "MoNbRe0.5TaW(TiC)0.5",
    "composition_type": "atomic",
    "phase": [
      "BCC",
      "MC"
    ],
    "ys": null,
    "uts": null,
    "strain": null,
    "processes": [
      "arc melting: atmosphere: Ar, remelting times: 5"
    ],
    "test_type": "compressive",
    "test_temperature": "25 °C",
    "doi": "10.1016/j.jallcom.2019.152846"
  },
  {
    "composition": "MoNbRe0.5TaW(TiC)0.8",
    "composition_type": "atomic",
    "phase": [
      "BCC",
      "MC"
    ],
    "ys": null,
    "uts": null,
    "strain": null,
    "processes": [
      "arc melting: atmosphere: Ar, remelting times: 5"
    ],
    "test_type": "compressive",
    "test_temperature": "25 °C",
    "doi": "10.1016/j.jallcom.2019.152846"
  },
  {
    "composition": "MoNbRe0.5TaW(TiC)1.0",
    "composition_type": "atomic",
    "phase": [
      "BCC",
      "MC"
    ],
    "ys": 1496.0,
    "uts": 1943.0,
    "strain": null,
    "processes": [
      "arc melting: atmosphere: Ar, remelting times: 5"
    ],
    "test_type": "compressive",
    "test_temperature": "25 °C",
    "doi": "10.1016/j.jallcom.2019.152846"
  },
  {
    "composition": "MoNbRe0.5TaW(TiC)1.5",
    "composition_type": "atomic",
    "phase": [
      "BCC",
      "MC"
    ],
    "ys": 1543.0,
    "uts": null,
    "strain": null,
    "processes": [
      "arc melting: atmosphere: Ar, remelting times: 5"
    ],
    "test_type": "compressive",
    "test_temperature": "25 °C",
    "doi": "10.1016/j.jallcom.2019.152846"
  },
  {
    "composition": "CoCrFeMnNi",
    "composition_type": "atomic",
    "phase": [
      "fcc"
    ],
    "ys": 2300.0,
    "uts": 3650.0,
    "strain": 19.2,
    "processes": [
      "vacuum induction melting",
      "annealed: temperature: 1200 °C, duration: 2 h",
      "quenching: medium: water"
    ],
    "test_type": "compressive",
    "test_temperature": "25 °C",
    "doi": "10.1016/j.jallcom.2019.153388"
  },
  {
    "composition": "CoCrFeMnNiV0.07",
    "composition_type": "atomic",
    "phase": [
      "fcc"
    ],
    "ys": 3790.0,
    "uts": 4930.0,
    "strain": 13.2,
    "processes": [
      "vacuum induction melting",
      "annealed: temperature: 1200 °C, duration: 2 h",
      "quenching: medium: water",
      "sputtering: RF power on CoCrFeMnNi target: 200 W, RF power on V target: 20 W, argon gas flow: 20 sccm, rotation rate: 20 r/m, working distance: 10 mm, working pressure: 3 mTorr"
    ],
    "test_type": "compressive",
    "test_temperature": "25 °C",
    "doi": "10.1016/j.jallcom.2019.153388"
  },
  {
    "composition": "CoCrFeMnNiV0.3",
    "composition_type": "atomic",
    "phase": [
      "fcc",
      "amorphous"
    ],
    "ys": 2810.0,
    "uts": 4620.0,
    "strain": 11.6,
    "processes": [
      "vacuum induction melting",
      "annealed: temperature: 1200 °C, duration: 2 h",
      "quenching: medium: water",
      "sputtering: RF power on CoCrFeMnNi target: 200 W, RF power on V target: 40 W, argon gas flow: 20 sccm, rotation rate: 20 r/m, working distance: 10 mm, working pressure: 3 mTorr"
    ],
    "test_type": "compressive",
    "test_temperature": "25 °C",
    "doi": "10.1016/j.jallcom.2019.153388"
  },
  {
    "composition": "CoCrFeMnNiV0.7",
    "composition_type": "atomic",
    "phase": [
      "fcc",
      "amorphous"
    ],
    "ys": 2380.0,
    "uts": 4760.0,
    "strain": 10.8,
    "processes": [
      "vacuum induction melting",
      "annealed: temperature: 1200 °C, duration: 2 h",
      "quenching: medium: water",
      "sputtering: RF power on CoCrFeMnNi target: 200 W, RF power on V target: 60 W, argon gas flow: 20 sccm, rotation rate: 20 r/m, working distance: 10 mm, working pressure: 3 mTorr"
    ],
    "test_type": "compressive",
    "test_temperature": "25 °C",
    "doi": "10.1016/j.jallcom.2019.153388"
  },
  {
    "composition": "CoCrFeMnNiV1.1",
    "composition_type": "atomic",
    "phase": [
      "amorphous"
    ],
    "ys": 1560.0,
    "uts": 4680.0,
    "strain": 10.5,
    "processes": [
      "vacuum induction melting",
      "annealed: temperature: 1200 °C, duration: 2 h",
      "quenching: medium: water",
      "sputtering: RF power on CoCrFeMnNi target: 200 W, RF power on V target: 80 W, argon gas flow: 20 sccm, rotation rate: 20 r/m, working distance: 10 mm, working pressure: 3 mTorr"
    ],
    "test_type": "compressive",
    "test_temperature": "25 °C",
    "doi": "10.1016/j.jallcom.2019.153388"
  },
  {
    "composition": "Ni26Co26Fe29Cr15Al2Ti2",
    "composition_type": "atomic",
    "phase": [
      "L12",
      "FCC"
    ],
    "ys": 345.0,
    "uts": null,
    "strain": null,
    "processes": [
      "arc melting: atmosphere: Ar, remelting times: 4",
      "solution treated: temperature: 1150 °C, duration: 2 h, atmosphere: Ar",
      "cold rolled: reduction: 70%, temperature: room temperature",
      "heat treated: temperature: 800 °C, duration: 4 h, atmosphere: Ar",
      "quenching: medium: water"
    ],
    "test_type": "tensile",
    "test_temperature": "25 °C",
    "doi": "10.1016/j.jallcom.2019.152750"
  },
  {
    "composition": "Ni27Co27Fe25Cr15Al3Ti3",
    "composition_type": "atomic",
    "phase": [
      "L12",
      "FCC"
    ],
    "ys": null,
    "uts": null,
    "strain": null,
    "processes": [
      "arc melting: atmosphere: Ar, remelting times: 4",
      "solution treated: temperature: 1150 °C, duration: 2 h, atmosphere: Ar",
      "cold rolled: reduction: 70%, temperature: room temperature",
      "heat treated: temperature: 800 °C, duration: 4 h, atmosphere: Ar",
      "quenching: medium: water"
    ],
    "test_type": "tensile",
    "test_temperature": "25 °C",
    "doi": "10.1016/j.jallcom.2019.152750"
  },
  {
    "composition": "Ni28Co28Fe21Cr15Al4Ti4",
    "composition_type": "atomic",
    "phase": [
      "L12",
      "FCC"
    ],
    "ys": 635.0,
    "uts": 1010.0,
    "strain": 31.0,
    "processes": [
      "arc melting: atmosphere: Ar, remelting times: 4",
      "solution treated: temperature: 1150 °C, duration: 2 h, atmosphere: Ar",
      "cold rolled: reduction: 70%, temperature: room temperature",
      "heat treated: temperature: 800 °C, duration: 4 h, atmosphere: Ar",
      "quenching: medium: water"
    ],
    "test_type": "tensile",
    "test_temperature": "25 °C",
    "doi": "10.1016/j.jallcom.2019.152750"
  },
  {
    "composition": "Ni29Co29Fe17Cr15Al5Ti5",
    "composition_type": "atomic",
    "phase": [
      "L12",
      "FCC"
    ],
    "ys": 753.0,
    "uts": 1074.0,
    "strain": 23.0,
    "processes": [
      "arc melting: atmosphere: Ar, remelting times: 4",
      "solution treated: temperature: 1150 °C, duration: 2 h, atmosphere: Ar",
      "cold rolled: reduction: 70%, temperature: room temperature",
      "heat treated: temperature: 800 °C, duration: 4 h, atmosphere: Ar",
      "quenching: medium: water"
    ],
    "test_type": "tensile",
    "test_temperature": "25 °C",
    "doi": "10.1016/j.jallcom.2019.152750"
  },
  {
    "composition": "Ni29.5Co29.5Fe15Cr15Al5.5Ti5.5",
    "composition_type": "atomic",
    "phase": [
      "L12",
      "FCC"
    ],
    "ys": 850.0,
    "uts": 1100.0,
    "strain": 13.0,
    "processes": [
      "arc melting: atmosphere: Ar, remelting times: 4",
      "solution treated: temperature: 1150 °C, duration: 2 h, atmosphere: Ar",
      "cold rolled: reduction: 70%, temperature: room temperature",
      "heat treated: temperature: 800 °C, duration: 4 h, atmosphere: Ar",
      "quenching: medium: water"
    ],
    "test_type": "tensile",
    "test_temperature": "25 °C",
    "doi": "10.1016/j.jallcom.2019.152750"
  },
  {
    "composition": "Ni30Co30Fe13Cr15Al6Ti6",
    "composition_type": "atomic",
    "phase": [
      "L12",
      "FCC"
    ],
    "ys": 850.0,
    "uts": 1100.0,
    "strain": 13.0,
    "processes": [
      "arc melting: atmosphere: Ar, remelting times: 4",
      "solution treated: temperature: 1150 °C, duration: 2 h, atmosphere: Ar",
      "cold rolled: reduction: 70%, temperature: room temperature",
      "heat treated: temperature: 800 °C, duration: 4 h, atmosphere: Ar",
      "quenching: medium: water"
    ],
    "test_type": "tensile",
    "test_temperature": "25 °C",
    "doi": "10.1016/j.jallcom.2019.152750"
  },
  {
    "composition": "Co10Cr15Fe25Mn10Ni30V10",
    "composition_type": "atomic",
    "phase": null,
    "ys": null,
    "uts": 1600.0,
    "strain": null,
    "processes": [
      "mold casting",
      "homogenized: temperature: 1025 °C, duration: 6 h",
      "annealed: temperature: 1200 °C, duration: 2 h",
      "cold-drawn: reduction ratio: 96%, room temperature"
    ],
    "test_type": "tensile",
    "test_temperature": "25 °C",
    "doi": "10.1016/j.jallcom.2019.153526"
  },
  {
    "composition": "CoCrFeMnNi",
    "composition_type": "atomic",
    "phase": [
      "FCC"
    ],
    "ys": 283.0,
    "uts": 558.0,
    "strain": null,
    "processes": [
      "vacuum induction melting: atmosphere: Ar"
    ],
    "test_type": "tensile",
    "test_temperature": "25 °C",
    "doi": "10.1016/j.jallcom.2019.153512"
  },
  {
    "composition": "CoCrFeMnNiN0.9",
    "composition_type": "atomic",
    "phase": [
      "FCC"
    ],
    "ys": 493.0,
    "uts": 832.0,
    "strain": 32.6,
    "processes": [
      "vacuum induction melting: atmosphere: Ar",
      "friction stir processing: rotational speed: 600 rpm, travel speed: 20 mm/min, tilt angle: 2°, shielding: Ar"
    ],
    "test_type": "tensile",
    "test_temperature": "25 °C",
    "doi": "10.1016/j.jallcom.2019.153512"
  },
  {
    "composition": "FeCrNiAlTi0.2",
    "composition_type": "atomic",
    "phase": [
      "BCC",
      "B2"
    ],
    "ys": 1877.0,
    "uts": 2745.0,
    "strain": 26.6,
    "processes": [
      "mechanical alloying: duration: 40 h, ball to powder ratio: 10:1, rotation speed: 350 rpm",
      "hot pressing: temperature: 1150 °C, pressure: 50 MPa, duration: 2 h"
    ],
    "test_type": "compressive",
    "test_temperature": "25 °C",
    "doi": "10.1016/j.jallcom.2020.153729"
  },
  {
    "composition": "Fe20Co20Cr20Ni20Mn20",
    "composition_type": "atomic",
    "phase": [
      "FCC"
    ],
    "ys": 315.0,
    "uts": 760.0,
    "strain": null,
    "processes": [
      "gas atomization: pressure: high, gas: inert",
      "additive manufacturing: scan speed: 600 mm/s, laser power: 185 W"
    ],
    "test_type": "compressive",
    "test_temperature": "25 °C",
    "doi": "10.1016/j.jallcom.2020.153695"
  },
  {
    "composition": "Fe20Co20Cr20Ni20Mn20+5% Fe43.7Co7.3Cr14.7Mo12.6C15.5B4.3Y1.9",
    "composition_type": "weight",
    "phase": [
      "FCC",
      "amorphous"
    ],
    "ys": 384.0,
    "uts": null,
    "strain": 0.8,
    "processes": [
      "gas atomization: pressure: high, gas: inert",
      "additive manufacturing: scan speed: 600 mm/s, laser power: 185 W"
    ],
    "test_type": "compressive",
    "test_temperature": "25 °C",
    "doi": "10.1016/j.jallcom.2020.153695"
  },
  {
    "composition": "Fe20Co20Cr20Ni20Mn20+10% Fe43.7Co7.3Cr14.7Mo12.6C15.5B4.3Y1.9",
    "composition_type": "weight",
    "phase": [
      "FCC",
      "amorphous"
    ],
    "ys": 595.0,
    "uts": null,
    "strain": 0.58,
    "processes": [
      "gas atomization: pressure: high, gas: inert",
      "additive manufacturing: scan speed: 600 mm/s, laser power: 185 W"
    ],
    "test_type": "compressive",
    "test_temperature": "25 °C",
    "doi": "10.1016/j.jallcom.2020.153695"
  },
  {
    "composition": "Fe20Co20Cr20Ni20Mn20+20% Fe43.7Co7.3Cr14.7Mo12.6C15.5B4.3Y1.9",
    "composition_type": "weight",
    "phase": [
      "FCC",
      "amorphous"
    ],
    "ys": 916.0,
    "uts": 1517.0,
    "strain": 0.39,
    "processes": [
      "gas atomization: pressure: high, gas: inert",
      "additive manufacturing: scan speed: 600 mm/s, laser power: 185 W"
    ],
    "test_type": "compressive",
    "test_temperature": "25 °C",
    "doi": "10.1016/j.jallcom.2020.153695"
  },
  {
    "composition": "AlCo0CrFeNi3",
    "composition_type": "atomic",
    "phase": [
      "FCC",
      "B2"
    ],
    "ys": 626.0,
    "uts": 1200.0,
    "strain": 10.1,
    "processes": [
      "induction melting: atmosphere: Ar, remelting times: 1"
    ],
    "test_type": "tensile",
    "test_temperature": "25 °C",
    "doi": "10.1016/j.jallcom.2020.153886"
  },
  {
    "composition": "AlCo0CrFeNi3",
    "composition_type": "atomic",
    "phase": [
      "FCC",
      "B2"
    ],
    "ys": null,
    "uts": 2000.0,
    "strain": 35.0,
    "processes": [
      "induction melting: atmosphere: Ar, remelting times: 1"
    ],
    "test_type": "compressive",
    "test_temperature": "25 °C",
    "doi": "10.1016/j.jallcom.2020.153886"
  },
  {
    "composition": "Al20Ce20La20Ni20Y20",
    "composition_type": "atomic",
    "phase": null,
    "ys": null,
    "uts": null,
    "strain": null,
    "processes": [
      "arc melting: atmosphere: Ar, remelting times: 4",
      "melt-spun: linear speed: 25 m/s, atmosphere: Ar"
    ],
    "test_type": "tensile",
    "test_temperature": "25 °C",
    "doi": "10.1016/j.jallcom.2020.154298"
  },
  {
    "composition": "Al0.25CoCrFeNi",
    "composition_type": "atomic",
    "phase": [
      "fcc"
    ],
    "ys": 173.0,
    "uts": null,
    "strain": 75.0,
    "processes": [
      "induction melting: atmosphere: Ar, remelting times: 1",
      "homogenized: temperature: 1200 °C, duration: 24 h, atmosphere: furnace cooling"
    ],
    "test_type": "tensile",
    "test_temperature": "25 °C",
    "doi": "10.1016/j.jallcom.2020.154645"
  },
  {
    "composition": "Al0.25CoCrFeNi",
    "composition_type": "atomic",
    "phase": [
      "fcc"
    ],
    "ys": 1080.0,
    "uts": null,
    "strain": null,
    "processes": [
      "induction melting: atmosphere: Ar, remelting times: 1",
      "homogenized: temperature: 1200 °C, duration: 24 h, atmosphere: furnace cooling",
      "cold rolled: reduction: 60%, temperature: room temperature"
    ],
    "test_type": "tensile",
    "test_temperature": "25 °C",
    "doi": "10.1016/j.jallcom.2020.154645"
  },
  {
    "composition": "Al0.25CoCrFeNi",
    "composition_type": "atomic",
    "phase": [
      "fcc"
    ],
    "ys": 260.0,
    "uts": null,
    "strain": 55.0,
    "processes": [
      "induction melting: atmosphere: Ar, remelting times: 1",
      "homogenized: temperature: 1200 °C, duration: 24 h, atmosphere: furnace cooling",
      "cold rolled: reduction: 60%, temperature: room temperature",
      "solution treated: temperature: 1100 °C, duration: 10 min, atmosphere: air cooling"
    ],
    "test_type": "tensile",
    "test_temperature": "25 °C",
    "doi": "10.1016/j.jallcom.2020.154645"
  },
  {
    "composition": "Al0.25CoCrFeNi",
    "composition_type": "atomic",
    "phase": [
      "fcc"
    ],
    "ys": 1150.0,
    "uts": null,
    "strain": null,
    "processes": [
      "induction melting: atmosphere: Ar, remelting times: 1",
      "homogenized: temperature: 1200 °C, duration: 24 h, atmosphere: furnace cooling",
      "cold rolled: reduction: 60%, temperature: room temperature",
      "solution treated: temperature: 1100 °C, duration: 10 min, atmosphere: air cooling",
      "cold rolled: reduction: 60%, temperature: room temperature"
    ],
    "test_type": "tensile",
    "test_temperature": "25 °C",
    "doi": "10.1016/j.jallcom.2020.154645"
  },
  {
    "composition": "Al0.25CoCrFeNi",
    "composition_type": "atomic",
    "phase": [
      "fcc",
      "L12",
      "B2"
    ],
    "ys": 490.0,
    "uts": null,
    "strain": null,
    "processes": [
      "induction melting: atmosphere: Ar, remelting times: 1",
      "homogenized: temperature: 1200 °C, duration: 24 h, atmosphere: furnace cooling",
      "cold rolled: reduction: 60%, temperature: room temperature",
      "solution treated: temperature: 1100 °C, duration: 10 min, atmosphere: air cooling",
      "cold rolled: reduction: 60%, temperature: room temperature",
      "annealed: temperature: 650 °C, duration: 48 h, atmosphere: furnace cooling"
    ],
    "test_type": "tensile",
    "test_temperature": "25 °C",
    "doi": "10.1016/j.jallcom.2020.154645"
  },
  {
    "composition": "Al0.25CoCrFeNi",
    "composition_type": "atomic",
    "phase": [
      "fcc",
      "L12",
      "B2",
      "σ"
    ],
    "ys": 1060.0,
    "uts": 1150.0,
    "strain": 19.0,
    "processes": [
      "induction melting: atmosphere: Ar, remelting times: 1",
      "homogenized: temperature: 1200 °C, duration: 24 h, atmosphere: furnace cooling",
      "cold rolled: reduction: 60%, temperature: room temperature",
      "solution treated: temperature: 1100 °C, duration: 10 min, atmosphere: air cooling",
      "cold rolled: reduction: 60%, temperature: room temperature",
      "annealed: temperature: 650 °C, duration: 48 h, atmosphere: air cooling"
    ],
    "test_type": "tensile",
    "test_temperature": "25 °C",
    "doi": "10.1016/j.jallcom.2020.154645"
  },
  {
    "composition": "CoCrFeNi",
    "composition_type": "atomic",
    "phase": [
      "FCC"
    ],
    "ys": 240.0,
    "uts": 464.0,
    "strain": 45.0,
    "processes": [
      "arc melting: atmosphere: Ar, remelting times: 5"
    ],
    "test_type": "tensile",
    "test_temperature": "25 °C",
    "doi": "10.1016/j.jallcom.2020.154159"
  },
  {
    "composition": "CoCrFeNiHf0.1",
    "composition_type": "atomic",
    "phase": [
      "FCC",
      "Ni7Hf2"
    ],
    "ys": 350.0,
    "uts": 640.0,
    "strain": 29.0,
    "processes": [
      "arc melting: atmosphere: Ar, remelting times: 5"
    ],
    "test_type": "tensile",
    "test_temperature": "25 °C",
    "doi": "10.1016/j.jallcom.2020.154159"
  },
  {
    "composition": "CoCrFeNiHf0.2",
    "composition_type": "atomic",
    "phase": [
      "FCC",
      "Ni7Hf2",
      "C15 Laves"
    ],
    "ys": 450.0,
    "uts": 616.0,
    "strain": 6.0,
    "processes": [
      "arc melting: atmosphere: Ar, remelting times: 5"
    ],
    "test_type": "tensile",
    "test_temperature": "25 °C",
    "doi": "10.1016/j.jallcom.2020.154159"
  },
  {
    "composition": "CoCrFeNi",
    "composition_type": "atomic",
    "phase": [
      "FCC"
    ],
    "ys": 156.0,
    "uts": null,
    "strain": null,
    "processes": [
      "arc melting: atmosphere: Ar, remelting times: 5"
    ],
    "test_type": "compressive",
    "test_temperature": "25 °C",
    "doi": "10.1016/j.jallcom.2020.154159"
  },
  {
    "composition": "CoCrFeNiHf0.1",
    "composition_type": "atomic",
    "phase": [
      "FCC",
      "Ni7Hf2"
    ],
    "ys": 345.0,
    "uts": 2457.0,
    "strain": 54.4,
    "processes": [
      "arc melting: atmosphere: Ar, remelting times: 5"
    ],
    "test_type": "compressive",
    "test_temperature": "25 °C",
    "doi": "10.1016/j.jallcom.2020.154159"
  },
  {
    "composition": "CoCrFeNiHf0.2",
    "composition_type": "atomic",
    "phase": [
      "FCC",
      "Ni7Hf2",
      "C15 Laves"
    ],
    "ys": 637.0,
    "uts": 2340.0,
    "strain": 44.0,
    "processes": [
      "arc melting: atmosphere: Ar, remelting times: 5"
    ],
    "test_type": "compressive",
    "test_temperature": "25 °C",
    "doi": "10.1016/j.jallcom.2020.154159"
  },
  {
    "composition": "CoCrFeNiHf0.3",
    "composition_type": "atomic",
    "phase": [
      "FCC",
      "C15 Laves"
    ],
    "ys": 1177.0,
    "uts": 1783.0,
    "strain": 18.3,
    "processes": [
      "arc melting: atmosphere: Ar, remelting times: 5"
    ],
    "test_type": "compressive",
    "test_temperature": "25 °C",
    "doi": "10.1016/j.jallcom.2020.154159"
  },
  {
    "composition": "CoCrFeNiHf0.4",
    "composition_type": "atomic",
    "phase": [
      "FCC",
      "C15 Laves"
    ],
    "ys": 1501.0,
    "uts": 2050.0,
    "strain": 11.6,
    "processes": [
      "arc melting: atmosphere: Ar, remelting times: 5"
    ],
    "test_type": "compressive",
    "test_temperature": "25 °C",
    "doi": "10.1016/j.jallcom.2020.154159"
  },
  {
    "composition": "Fe48.5Mn30Co10Cr10C0.5N1.0",
    "composition_type": "atomic",
    "phase": [
      "FCC"
    ],
    "ys": 1325.0,
    "uts": 1385.0,
    "strain": 20.0,
    "processes": [
      "induction melting: atmosphere: vacuum",
      "hot rolled: reduction: 50%, temperature: 1000 °C",
      "homogenized: temperature: 1200 °C, duration: 2 h, atmosphere: Ar",
      "cold rolled: reduction: 60%, temperature: 25 °C",
      "annealed: temperature: 600 °C, duration: 30 min, atmosphere: vacuum"
    ],
    "test_type": "tensile",
    "test_temperature": "25 °C",
    "doi": "10.1016/j.jallcom.2020.154799"
  },
  {
    "composition": "Fe48.5Mn30Co10Cr10C0.5N1.0",
    "composition_type": "atomic",
    "phase": [
      "FCC"
    ],
    "ys": 1190.0,
    "uts": 1240.0,
    "strain": 34.0,
    "processes": [
      "induction melting: atmosphere: vacuum",
      "hot rolled: reduction: 50%, temperature: 1000 °C",
      "homogenized: temperature: 1200 °C, duration: 2 h, atmosphere: Ar",
      "cold rolled: reduction: 60%, temperature: 25 °C",
      "annealed: temperature: 650 °C, duration: 30 min, atmosphere: vacuum"
    ],
    "test_type": "tensile",
    "test_temperature": "25 °C",
    "doi": "10.1016/j.jallcom.2020.154799"
  },
  {
    "composition": "Fe48.5Mn30Co10Cr10C0.5N1.0",
    "composition_type": "atomic",
    "phase": [
      "FCC"
    ],
    "ys": 753.0,
    "uts": 1038.0,
    "strain": 55.0,
    "processes": [
      "induction melting: atmosphere: vacuum",
      "hot rolled: reduction: 50%, temperature: 1000 °C",
      "homogenized: temperature: 1200 °C, duration: 2 h, atmosphere: Ar",
      "cold rolled: reduction: 60%, temperature: 25 °C",
      "annealed: temperature: 700 °C, duration: 30 min, atmosphere: vacuum"
    ],
    "test_type": "tensile",
    "test_temperature": "25 °C",
    "doi": "10.1016/j.jallcom.2020.154799"
  },
  {
    "composition": "Al0.5Co1.5CrFeNi1.5",
    "composition_type": "atomic",
    "phase": [
      "FCC"
    ],
    "ys": 180.0,
    "uts": 453.0,
    "strain": 62.0,
    "processes": [
      "arc melting: atmosphere: vacuum, remelting times: 3",
      "homogenized: temperature: 1150 °C, duration: 6 h, atmosphere: vacuum"
    ],
    "test_type": "tensile",
    "test_temperature": "25 °C",
    "doi": "10.1016/j.jallcom.2020.154707"
  },
  {
    "composition": "Al0.5Co1.5CrFeNi1.5",
    "composition_type": "atomic",
    "phase": [
      "FCC",
      "L12"
    ],
    "ys": 360.0,
    "uts": 720.0,
    "strain": 48.0,
    "processes": [
      "arc melting: atmosphere: vacuum, remelting times: 3",
      "homogenized: temperature: 1150 °C, duration: 6 h, atmosphere: vacuum",
      "annealed: temperature: 750 °C, duration: 50 h, atmosphere: Ar"
    ],
    "test_type": "tensile",
    "test_temperature": "25 °C",
    "doi": "10.1016/j.jallcom.2020.154707"
  },
  {
    "composition": "Al0.5Co1.5CrFeNi1.5",
    "composition_type": "atomic",
    "phase": [
      "FCC",
      "B2"
    ],
    "ys": 790.0,
    "uts": 1020.0,
    "strain": 20.0,
    "processes": [
      "arc melting: atmosphere: vacuum, remelting times: 3",
      "homogenized: temperature: 1150 °C, duration: 6 h, atmosphere: vacuum",
      "cold rolled: reduction: 60%, temperature: 750 °C",
      "annealed: temperature: 750 °C, duration: 50 h, atmosphere: Ar"
    ],
    "test_type": "tensile",
    "test_temperature": "25 °C",
    "doi": "10.1016/j.jallcom.2020.154707"
  },
  {
    "composition": "CoCrFeMnNi",
    "composition_type": "atomic",
    "phase": [
      "fcc"
    ],
    "ys": 370.0,
    "uts": null,
    "strain": null,
    "processes": [
      "sintering: temperature: 850 °C, duration: 5 min, pressure: 100 MPa"
    ],
    "test_type": "compressive",
    "test_temperature": "25 °C",
    "doi": "10.1016/j.jallcom.2020.155279"
  },
  {
    "composition": "CoCrFeMnNi",
    "composition_type": "atomic",
    "phase": [
      "fcc"
    ],
    "ys": 381.0,
    "uts": null,
    "strain": null,
    "processes": [
      "sintering: temperature: 850 °C, duration: 15 min, pressure: 100 MPa"
    ],
    "test_type": "compressive",
    "test_temperature": "25 °C",
    "doi": "10.1016/j.jallcom.2020.155279"
  },
  {
    "composition": "Ni",
    "composition_type": "atomic",
    "phase": [
      "fcc"
    ],
    "ys": 120.0,
    "uts": null,
    "strain": null,
    "processes": [
      "sintering: temperature: 850 °C, duration: 15 min, pressure: 200 MPa"
    ],
    "test_type": "compressive",
    "test_temperature": "25 °C",
    "doi": "10.1016/j.jallcom.2020.155279"
  },
  {
    "composition": "CoCrFeMnNi-Ni",
    "composition_type": "atomic",
    "phase": [
      "fcc"
    ],
    "ys": 331.0,
    "uts": null,
    "strain": null,
    "processes": [
      "sintering: temperature: 850 °C, duration: 5 min, pressure: 100 MPa"
    ],
    "test_type": "compressive",
    "test_temperature": "25 °C",
    "doi": "10.1016/j.jallcom.2020.155279"
  },
  {
    "composition": "CoCrFeMnNi-Ni",
    "composition_type": "atomic",
    "phase": [
      "fcc"
    ],
    "ys": 315.0,
    "uts": null,
    "strain": null,
    "processes": [
      "sintering: temperature: 850 °C, duration: 15 min, pressure: 100 MPa"
    ],
    "test_type": "compressive",
    "test_temperature": "25 °C",
    "doi": "10.1016/j.jallcom.2020.155279"
  },
  {
    "composition": "V10Cr20Mo20Nb20Ti20Zr10",
    "composition_type": "atomic",
    "phase": [
      "BCC",
      "(CrV)Zr-type C15 Laves"
    ],
    "ys": 1572.0,
    "uts": null,
    "strain": 3.0,
    "processes": [
      "arc melting: atmosphere: not specified, remelting times: 5",
      "homogenized: temperature: 1200 °C, duration: 24 h, atmosphere: not specified",
      "cooling: medium: air, rate: not specified"
    ],
    "test_type": "compressive",
    "test_temperature": "25 °C",
    "doi": "10.1016/j.jallcom.2020.155700"
  },
  {
    "composition": "Al10Cr20Mo20Nb20Ti20Zr10",
    "composition_type": "atomic",
    "phase": [
      "BCC",
      "Al2Zr- and NbCr2-type C14 Laves"
    ],
    "ys": 1692.0,
    "uts": null,
    "strain": 3.0,
    "processes": [
      "arc melting: atmosphere: not specified, remelting times: 5",
      "homogenized: temperature: 1200 °C, duration: 24 h, atmosphere: not specified",
      "cooling: medium: air, rate: not specified"
    ],
    "test_type": "compressive",
    "test_temperature": "25 °C",
    "doi": "10.1016/j.jallcom.2020.155700"
  },
  {
    "composition": "Ta10Cr20Mo20Nb20Ti20Zr10",
    "composition_type": "atomic",
    "phase": [
      "BCC",
      "Cr2Zr-type C14 and Cr2Ta-type C15 Laves"
    ],
    "ys": 1626.0,
    "uts": null,
    "strain": 3.0,
    "processes": [
      "arc melting: atmosphere: not specified, remelting times: 5",
      "homogenized: temperature: 1200 °C, duration: 24 h, atmosphere: not specified",
      "cooling: medium: air, rate: not specified"
    ],
    "test_type": "compressive",
    "test_temperature": "25 °C",
    "doi": "10.1016/j.jallcom.2020.155700"
  },
  {
    "composition": "Al10Cr20Mo20Nb20Ti20Zr10",
    "composition_type": "atomic",
    "phase": [
      "BCC",
      "Al2Zr- and NbCr2-type C14 Laves"
    ],
    "ys": 1200.0,
    "uts": null,
    "strain": null,
    "processes": [
      "arc melting: atmosphere: not specified, remelting times: 5",
      "homogenized: temperature: 1200 °C, duration: 24 h, atmosphere: not specified",
      "cooling: medium: air, rate: not specified"
    ],
    "test_type": "compressive",
    "test_temperature": "1000 °C",
    "doi": "10.1016/j.jallcom.2020.155700"
  },
  {
    "composition": "V10Cr20Mo20Nb20Ti20Zr10",
    "composition_type": "atomic",
    "phase": [
      "BCC",
      "(CrV)Zr-type C15 Laves"
    ],
    "ys": 830.0,
    "uts": null,
    "strain": null,
    "processes": [
      "arc melting: atmosphere: not specified, remelting times: 5",
      "homogenized: temperature: 1200 °C, duration: 24 h, atmosphere: not specified",
      "cooling: medium: air, rate: not specified"
    ],
    "test_type": "compressive",
    "test_temperature": "1000 °C",
    "doi": "10.1016/j.jallcom.2020.155700"
  },
  {
    "composition": "Ta10Cr20Mo20Nb20Ti20Zr10",
    "composition_type": "atomic",
    "phase": [
      "BCC",
      "Cr2Zr-type C14 and Cr2Ta-type C15 Laves"
    ],
    "ys": 500.0,
    "uts": null,
    "strain": null,
    "processes": [
      "arc melting: atmosphere: not specified, remelting times: 5",
      "homogenized: temperature: 1200 °C, duration: 24 h, atmosphere: not specified",
      "cooling: medium: air, rate: not specified"
    ],
    "test_type": "compressive",
    "test_temperature": "1000 °C",
    "doi": "10.1016/j.jallcom.2020.155700"
  },
  {
    "composition": "CrMnFeCoNiAl0",
    "composition_type": "atomic",
    "phase": [
      "fcc"
    ],
    "ys": 370.0,
    "uts": 530.0,
    "strain": 49.5,
    "processes": [
      "laser additive manufacturing: laser power: 1400 W, scanning speed: 600 mm/min"
    ],
    "test_type": "tensile",
    "test_temperature": "25 °C",
    "doi": "10.1016/j.jallcom.2020.156563"
  },
  {
    "composition": "CrMnFeCoNiAl2",
    "composition_type": "atomic",
    "phase": [
      "fcc"
    ],
    "ys": null,
    "uts": null,
    "strain": null,
    "processes": [
      "laser additive manufacturing: laser power: 1400 W, scanning speed: 600 mm/min"
    ],
    "test_type": "tensile",
    "test_temperature": "25 °C",
    "doi": "10.1016/j.jallcom.2020.156563"
  },
  {
    "composition": "CrMnFeCoNiAl5",
    "composition_type": "atomic",
    "phase": [
      "fcc",
      "bcc"
    ],
    "ys": 506.0,
    "uts": 736.0,
    "strain": 41.2,
    "processes": [
      "laser additive manufacturing: laser power: 1400 W, scanning speed: 600 mm/min"
    ],
    "test_type": "tensile",
    "test_temperature": "25 °C",
    "doi": "10.1016/j.jallcom.2020.156563"
  },
  {
    "composition": "CrMnFeCoNiAl8",
    "composition_type": "atomic",
    "phase": [
      "fcc",
      "bcc"
    ],
    "ys": null,
    "uts": 978.0,
    "strain": 7.5,
    "processes": [
      "laser additive manufacturing: laser power: 1400 W, scanning speed: 600 mm/min"
    ],
    "test_type": "tensile",
    "test_temperature": "25 °C",
    "doi": "10.1016/j.jallcom.2020.156563"
  },
  {
    "composition": "AlCoCrFeNi2.1",
    "composition_type": "atomic",
    "phase": [
      "FCC",
      "B2",
      "Cr7C3"
    ],
    "ys": 1915.0,
    "uts": null,
    "strain": null,
    "processes": [
      "mechanical alloying: duration: 1 h, ball size: not specified, ball to powder ratio: 10:1, rotation speed: 300 RPM",
      "spark plasma sintering: temperature: 1000 °C, pressure: 50 MPa, duration: 15 min"
    ],
    "test_type": "compressive",
    "test_temperature": "25 °C",
    "doi": "10.1016/j.jallcom.2020.155424"
  },
  {
    "composition": "AlCoCrFeNi2.1",
    "composition_type": "atomic",
    "phase": [
      "FCC",
      "BCC",
      "Cr7C3"
    ],
    "ys": 1875.0,
    "uts": 2225.0,
    "strain": 2.5,
    "processes": [
      "mechanical alloying: duration: 1 h, ball size: not specified, ball to powder ratio: 10:1, rotation speed: 300 RPM",
      "spark plasma sintering: temperature: 1000 °C, pressure: 50 MPa, duration: 15 min",
      "heat treated: temperature: 1200 °C, duration: 10 min, atmosphere: vacuum",
      "quenching: medium: water"
    ],
    "test_type": "compressive",
    "test_temperature": "25 °C",
    "doi": "10.1016/j.jallcom.2020.155424"
  },
  {
    "composition": "AlCoCrFeNi2.1",
    "composition_type": "atomic",
    "phase": [
      "FCC",
      "BCC",
      "Cr7C3"
    ],
    "ys": 1584.0,
    "uts": 1965.0,
    "strain": 5.0,
    "processes": [
      "mechanical alloying: duration: 1 h, ball size: not specified, ball to powder ratio: 10:1, rotation speed: 300 RPM",
      "spark plasma sintering: temperature: 1000 °C, pressure: 50 MPa, duration: 15 min",
      "heat treated: temperature: 1200 °C, duration: 5 h, atmosphere: vacuum",
      "quenching: medium: water"
    ],
    "test_type": "compressive",
    "test_temperature": "25 °C",
    "doi": "10.1016/j.jallcom.2020.155424"
  },
  {
    "composition": "Al0.5CrCuNiV-AC",
    "composition_type": "atomic",
    "phase": [
      "BCC1 VCr-rich",
      "BCC2+B2 AlNi-rich",
      "FCC Cu-rich"
    ],
    "ys": 1763.0,
    "uts": 2336.0,
    "strain": 13.8,
    "processes": [
      "arc melting: atmosphere: Ar, remelting times: 4",
      "annealed: temperature: 1073 K, duration: 20 h, atmosphere: vacuum"
    ],
    "test_type": "compressive",
    "test_temperature": "25 °C",
    "doi": "10.1016/j.jallcom.2020.156466"
  },
  {
    "composition": "Al0.5CrCuNiV-H",
    "composition_type": "atomic",
    "phase": [
      "BCC1 VCr-rich",
      "BCC2+B2 AlNi-rich",
      "FCC Cu-rich"
    ],
    "ys": 1245.0,
    "uts": 1734.0,
    "strain": 15.7,
    "processes": [
      "arc melting: atmosphere: Ar, remelting times: 4",
      "annealed: temperature: 1073 K, duration: 20 h, atmosphere: vacuum",
      "homogenized: temperature: 1073 K, duration: 20 h, atmosphere: vacuum"
    ],
    "test_type": "compressive",
    "test_temperature": "25 °C",
    "doi": "10.1016/j.jallcom.2020.156466"
  },
  {
    "composition": "CoCrFeNiTi-AC",
    "composition_type": "atomic",
    "phase": null,
    "ys": null,
    "uts": 2020.0,
    "strain": 9.0,
    "processes": null,
    "test_type": "compressive",
    "test_temperature": "25 °C",
    "doi": "10.1016/j.jallcom.2020.156466"
  },
  {
    "composition": "CoCrCuFeNi-AC",
    "composition_type": "atomic",
    "phase": null,
    "ys": 230.0,
    "uts": 888.0,
    "strain": 51.0,
    "processes": null,
    "test_type": "compressive",
    "test_temperature": "25 °C",
    "doi": "10.1016/j.jallcom.2020.156466"
  },
  {
    "composition": "Al22.5Cu20Fe15Ni20Ti22.5-AC",
    "composition_type": "atomic",
    "phase": null,
    "ys": 980.0,
    "uts": 1326.0,
    "strain": 6.6,
    "processes": null,
    "test_type": "compressive",
    "test_temperature": "25 °C",
    "doi": "10.1016/j.jallcom.2020.156466"
  },
  {
    "composition": "AlCuFeNiTi-AC",
    "composition_type": "atomic",
    "phase": null,
    "ys": 1074.0,
    "uts": 1617.0,
    "strain": 8.2,
    "processes": null,
    "test_type": "compressive",
    "test_temperature": "25 °C",
    "doi": "10.1016/j.jallcom.2020.156466"
  },
  {
    "composition": "Al22.5Cu20Fe15Ni20Ti22.5-H",
    "composition_type": "atomic",
    "phase": null,
    "ys": 737.0,
    "uts": 1335.0,
    "strain": 8.8,
    "processes": [
      "annealed: temperature: 900 °C, duration: 30 min"
    ],
    "test_type": "compressive",
    "test_temperature": "25 °C",
    "doi": "10.1016/j.jallcom.2020.156466"
  },
  {
    "composition": "AlCuFeNiTi-H",
    "composition_type": "atomic",
    "phase": null,
    "ys": 697.0,
    "uts": 1247.0,
    "strain": 4.3,
    "processes": [
      "annealed: temperature: 900 °C, duration: 30 min"
    ],
    "test_type": "compressive",
    "test_temperature": "25 °C",
    "doi": "10.1016/j.jallcom.2020.156466"
  },
  {
    "composition": "CoCrFeMnNi-H",
    "composition_type": "atomic",
    "phase": null,
    "ys": 230.0,
    "uts": null,
    "strain": 75.0,
    "processes": [
      "annealed: temperature: 1000 °C, duration: 24 h"
    ],
