Repository: Sci-Extract/sisyphus

# Step through _sisyphus_ extraction process
Author: Soike Yuan  date: 1/12/2025

Prerequisite: Assumed that you have installed sisyphus on your machine and add .env file to your root path which contains API key. :shipit:

## Below is the file structure of the project,

```
├─ README.md                        
├─ pyproject.toml                   # Python project metadata and dependencies
├─ data/                            # Extracted data of high entropy alloys
├─ notebooks/                       # Jupyter notebooks
├─ db/                              # sql databases
├─ record/                          # record sql database
│─ sisyphus/

File: notebooks/heas_result.json (part 22 of 64)
[
    "test_type": "compressive",
    "test_temperature": "25 °C",
    "doi": "10.1016/j.jallcom.2020.156466"
  },
  {
    "composition": "CoCrFeNi",
    "composition_type": "atomic",
    "phase": null,
    "ys": null,
    "uts": null,
    "strain": null,
    "processes": [
      "arc melting: atmosphere: Ar, remelting times: 5",
      "cold rolled: reduction: 60%, temperature: room temperature",
      "annealed: temperature: 900 °C, duration: 1 h, atmosphere: air",
      "quenching: medium: water"
    ],
    "test_type": "tensile",
    "test_temperature": "25 °C",
    "doi": "10.1016/j.jallcom.2020.156779"
  },
  {
    "composition": "CoCrFeNiNb",
    "composition_type": "atomic",
    "phase": [
      "FCC",
      "HCP Laves",
      "Cr2O3"
    ],
    "ys": null,
    "uts": null,
    "strain": null,
    "processes": [
      "mechanical alloying: duration: 8 h, rotation speed: 400 rpm",
      "spark plasma sintering: temperature: 1000 °C, pressure: 48 MPa, duration: 10 min"
    ],
    "test_type": "compressive",
    "test_temperature": "25 °C",
    "doi": "10.1016/j.jallcom.2020.155308"
  },
  {
    "composition": "CoCrFeNiNb",
    "composition_type": "atomic",
    "phase": [
      "FCC",
      "HCP Laves"
    ],
    "ys": null,
    "uts": 1374.0,
    "strain": null,
    "processes": [
      "induction melting: atmosphere: Ar"
    ],
    "test_type": "compressive",
    "test_temperature": "25 °C",
    "doi": "10.1016/j.jallcom.2020.155308"
  },
  {
    "composition": "CoCrFeNiNb",
    "composition_type": "atomic",
    "phase": [
      "FCC",
      "HCP Laves"
    ],
    "ys": null,
    "uts": 1127.0,
    "strain": null,
    "processes": [
      "induction melting: atmosphere: Ar"
    ],
    "test_type": "compressive",
    "test_temperature": "400 °C",
    "doi": "10.1016/j.jallcom.2020.155308"
  },
  {
    "composition": "CoCrFeNiNb",
    "composition_type": "atomic",
    "phase": [
      "FCC",
      "HCP Laves"
    ],
    "ys": null,
    "uts": 1280.0,
    "strain": null,
    "processes": [
      "induction melting: atmosphere: Ar"
    ],
    "test_type": "compressive",
    "test_temperature": "600 °C",
    "doi": "10.1016/j.jallcom.2020.155308"
  },
  {
    "composition": "CoCrFeNiNb",
    "composition_type": "atomic",
    "phase": [
      "FCC",
      "HCP Laves"
    ],
    "ys": null,
    "uts": 351.0,
    "strain": null,
    "processes": [
      "mechanical alloying: duration: 8 h, rotation speed: 400 rpm",
      "spark plasma sintering: temperature: 800 °C, pressure: 48 MPa, duration: 10 min"
    ],
    "test_type": "compressive",
    "test_temperature": "25 °C",
    "doi": "10.1016/j.jallcom.2020.155308"
  },
  {
    "composition": "CoCrFeNiNb",
    "composition_type": "atomic",
    "phase": [
      "FCC",
      "HCP Laves"
    ],
    "ys": null,
    "uts": 2249.0,
    "strain": null,
    "processes": [
      "mechanical alloying: duration: 8 h, rotation speed: 400 rpm",
      "spark plasma sintering: temperature: 1000 °C, pressure: 48 MPa, duration: 10 min"
    ],
    "test_type": "compressive",
    "test_temperature": "400 °C",
    "doi": "10.1016/j.jallcom.2020.155308"
  },
  {
    "composition": "CoCrFeNiNb",
    "composition_type": "atomic",
    "phase": [
      "FCC",
      "HCP Laves"
    ],
    "ys": 2178.0,
    "uts": 2284.0,
    "strain": null,
    "processes": [
      "mechanical alloying: duration: 8 h, rotation speed: 400 rpm",
      "spark plasma sintering: temperature: 1000 °C, pressure: 48 MPa, duration: 10 min"
    ],
    "test_type": "compressive",
    "test_temperature": "600 °C",
    "doi": "10.1016/j.jallcom.2020.155308"
  },
  {
    "composition": "CoCrFeNiNb0.8",
    "composition_type": "atomic",
    "phase": null,
    "ys": 1800.0,
    "uts": 2479.0,
    "strain": null,
    "processes": [
      "arc melting"
    ],
    "test_type": "compressive",
    "test_temperature": "25 °C",
    "doi": "10.1016/j.jallcom.2020.155308"
  },
  {
    "composition": "CoCrFeNiNb0.8",
    "composition_type": "atomic",
    "phase": null,
    "ys": 1508.0,
    "uts": 2357.0,
    "strain": null,
    "processes": [
      "arc melting",
      "annealed: temperature: 600 °C, duration: 24 h"
    ],
    "test_type": "compressive",
    "test_temperature": "25 °C",
    "doi": "10.1016/j.jallcom.2020.155308"
  },
  {
    "composition": "CoCrFeNiNb0.8",
    "composition_type": "atomic",
    "phase": null,
    "ys": 1377.0,
    "uts": 2356.0,
    "strain": null,
    "processes": [
      "arc melting",
      "annealed: temperature: 700 °C, duration: 24 h"
    ],
    "test_type": "compressive",
    "test_temperature": "25 °C",
    "doi": "10.1016/j.jallcom.2020.155308"
  },
  {
    "composition": "CoCrFeNiNb0.8",
    "composition_type": "atomic",
    "phase": null,
    "ys": 1268.0,
    "uts": 2119.0,
    "strain": null,
    "processes": [
      "arc melting",
      "annealed: temperature: 800 °C, duration: 24 h"
    ],
    "test_type": "compressive",
    "test_temperature": "25 °C",
    "doi": "10.1016/j.jallcom.2020.155308"
  },
  {
    "composition": "CoCrCuFeNi84Nb16",
    "composition_type": "atomic",
    "phase": [
      "FCC"
    ],
    "ys": 1120.0,
    "uts": 1322.0,
    "strain": null,
    "processes": [
      "arc melting"
    ],
    "test_type": "compressive",
    "test_temperature": "25 °C",
    "doi": "10.1016/j.jallcom.2020.155308"
  },
  {
    "composition": "Fe50Mn27Ni10Cr13",
    "composition_type": "atomic",
    "phase": [
      "fcc"
    ],
    "ys": 90.0,
    "uts": 250.0,
    "strain": 40.0,
    "processes": [
      "arc melting: atmosphere: Ar, remelting times: 5"
    ],
    "test_type": "tensile",
    "test_temperature": "25 °C",
    "doi": "10.1016/j.jallcom.2020.156842"
  },
  {
    "composition": "Fe50Mn27Ni10Cr13",
    "composition_type": "atomic",
    "phase": [
      "fcc"
    ],
    "ys": 575.0,
    "uts": 600.0,
    "strain": 5.0,
    "processes": [
      "arc melting: atmosphere: Ar, remelting times: 5",
      "cold rolled: reduction: 60%, temperature: 25 °C"
    ],
    "test_type": "tensile",
    "test_temperature": "25 °C",
    "doi": "10.1016/j.jallcom.2020.156842"
  },
  {
    "composition": "Fe50Mn27Ni10Cr13",
    "composition_type": "atomic",
    "phase": [
      "fcc"
    ],
    "ys": 205.0,
    "uts": 463.0,
    "strain": 42.0,
    "processes": [
      "arc melting: atmosphere: Ar, remelting times: 5",
      "cold rolled: reduction: 60%, temperature: 25 °C",
      "annealed: temperature: 1173 K, duration: 1 h, atmosphere: vacuum",
      "quenching: medium: water"
    ],
    "test_type": "tensile",
    "test_temperature": "25 °C",
    "doi": "10.1016/j.jallcom.2020.156842"
  },
  {
    "composition": "Fe50Mn30Co10Cr10",
    "composition_type": "atomic",
    "phase": [
      "martensite",
      "matrix"
    ],
    "ys": 2880.0,
    "uts": 2210.0,
    "strain": 0.75,
    "processes": [
      "induction melting: atmosphere: Ar",
      "heat treated: temperature: 1173K, duration: 2h, atmosphere: air",
      "hot rolled: reduction: 50%, temperature: room temperature",
      "annealed: temperature: 1273K, duration: 2h, atmosphere: Ar",
      "quenching: medium: water"
    ],
    "test_type": "compressive",
    "test_temperature": "25 °C",
    "doi": "10.1016/j.jallcom.2020.156883"
  },
  {
    "composition": "Fe50Mn30Co10Cr10",
    "composition_type": "atomic",
    "phase": [
      "martensite",
      "matrix"
    ],
    "ys": 2640.0,
    "uts": 1890.0,
    "strain": 1.13,
    "processes": [
      "induction melting: atmosphere: Ar",
      "heat treated: temperature: 1173K, duration: 2h, atmosphere: air",
      "hot rolled: reduction: 50%, temperature: room temperature",
      "annealed: temperature: 1273K, duration: 2h, atmosphere: Ar",
      "quenching: medium: water",
      "cold rolled: reduction: 40%, temperature: room temperature",
      "annealed: temperature: 1173K, duration: 5min, atmosphere: air",
      "quenching: medium: water"
    ],
    "test_type": "compressive",
    "test_temperature": "25 °C",
    "doi": "10.1016/j.jallcom.2020.156883"
  },
  {
    "composition": "Fe50Mn30Co10Cr10",
    "composition_type": "atomic",
    "phase": [
      "martensite",
      "matrix"
    ],
    "ys": 7160.0,
    "uts": 2320.0,
    "strain": 1.97,
    "processes": [
      "induction melting: atmosphere: Ar",
      "heat treated: temperature: 1173K, duration: 2h, atmosphere: air",
      "hot rolled: reduction: 50%, temperature: room temperature",
      "annealed: temperature: 1273K, duration: 2h, atmosphere: Ar",
      "quenching: medium: water"
    ],
    "test_type": "compressive",
    "test_temperature": "25 °C",
    "doi": "10.1016/j.jallcom.2020.156883"
  },
  {
    "composition": "Fe50Mn30Co10Cr10",
    "composition_type": "atomic",
    "phase": [
      "martensite",
      "matrix"
    ],
    "ys": 6580.0,
    "uts": 1980.0,
    "strain": 2.31,
    "processes": [
      "induction melting: atmosphere: Ar",
      "heat treated: temperature: 1173K, duration: 2h, atmosphere: air",
      "hot rolled: reduction: 50%, temperature: room temperature",
      "annealed: temperature: 1273K, duration: 2h, atmosphere: Ar",
      "quenching: medium: water",
      "cold rolled: reduction: 40%, temperature: room temperature",
      "annealed: temperature: 1173K, duration: 5min, atmosphere: air",
      "quenching: medium: water"
    ],
    "test_type": "compressive",
    "test_temperature": "25 °C",
    "doi": "10.1016/j.jallcom.2020.156883"
  },
  {
    "composition": "Al0.5CoCrFeNi",
    "composition_type": "atomic",
    "phase": [
      "FCC",
      "B2"
    ],
    "ys": 668.0,
    "uts": 1157.0,
    "strain": 18.0,
    "processes": [
      "arc melting",
      "hot rolled: reduction: 50%, temperature: 700 °C",
      "annealed: temperature: 1150 °C, duration: 5 min, atmosphere: Ar",
      "quenching: medium: water"
    ],
    "test_type": "compressive",
    "test_temperature": "25 °C",
    "doi": "10.1016/j.jallcom.2020.157126"
  },
  {
    "composition": "Al0.5CoCrFeNi",
    "composition_type": "atomic",
    "phase": [
      "FCC",
      "B2"
    ],
    "ys": 682.0,
    "uts": 1168.0,
    "strain": null,
    "processes": [
      "arc melting",
      "hot rolled: reduction: 50%, temperature: 700 °C",
      "annealed: temperature: 1150 °C, duration: 5 min, atmosphere: Ar",
      "annealed: temperature: 700 °C, duration: 1 h, atmosphere: Ar",
      "quenching: medium: water"
    ],
    "test_type": "compressive",
    "test_temperature": "25 °C",
    "doi": "10.1016/j.jallcom.2020.157126"
  },
  {
    "composition": "Al0.5CoCrFeNi",
    "composition_type": "atomic",
    "phase": [
      "FCC",
      "B2"
    ],
    "ys": 867.0,
    "uts": 1312.0,
    "strain": null,
    "processes": [
      "arc melting",
      "hot rolled: reduction: 50%, temperature: 700 °C",
      "annealed: temperature: 1150 °C, duration: 5 min, atmosphere: Ar",
      "annealed: temperature: 700 °C, duration: 4 h, atmosphere: Ar",
      "quenching: medium: water"
    ],
    "test_type": "compressive",
    "test_temperature": "25 °C",
    "doi": "10.1016/j.jallcom.2020.157126"
  },
  {
    "composition": "Al0.5CoCrFeNi",
    "composition_type": "atomic",
    "phase": [
      "FCC",
      "B2"
    ],
    "ys": 997.0,
    "uts": 1404.0,
    "strain": null,
    "processes": [
      "arc melting",
      "hot rolled: reduction: 50%, temperature: 700 °C",
      "annealed: temperature: 1150 °C, duration: 5 min, atmosphere: Ar",
      "annealed: temperature: 700 °C, duration: 20 h, atmosphere: Ar",
      "quenching: medium: water"
    ],
    "test_type": "compressive",
    "test_temperature": "25 °C",
    "doi": "10.1016/j.jallcom.2020.157126"
  },
  {
    "composition": "Al0.5CoCrFeNi",
    "composition_type": "atomic",
    "phase": [
      "FCC",
      "B2"
    ],
    "ys": 1196.0,
    "uts": 1452.0,
    "strain": null,
    "processes": [
      "arc melting",
      "hot rolled: reduction: 50%, temperature: 700 °C",
      "annealed: temperature: 1150 °C, duration: 5 min, atmosphere: Ar",
      "annealed: temperature: 700 °C, duration: 40 h, atmosphere: Ar",
      "quenching: medium: water"
    ],
    "test_type": "compressive",
    "test_temperature": "25 °C",
    "doi": "10.1016/j.jallcom.2020.157126"
  },
  {
    "composition": "Al0.5CoCrFeNi",
    "composition_type": "atomic",
    "phase": [
      "FCC",
      "B2"
    ],
    "ys": 1352.0,
    "uts": 1503.0,
    "strain": null,
    "processes": [
      "arc melting",
      "hot rolled: reduction: 50%, temperature: 700 °C",
      "annealed: temperature: 1150 °C, duration: 5 min, atmosphere: Ar",
      "annealed: temperature: 700 °C, duration: 80 h, atmosphere: Ar",
      "quenching: medium: water"
    ],
    "test_type": "compressive",
    "test_temperature": "25 °C",
    "doi": "10.1016/j.jallcom.2020.157126"
  },
  {
    "composition": "(Fe35Mn10Cr20Ni35)98.8C1.2",
    "composition_type": "atomic",
    "phase": [
      "FCC",
      "M7C3"
    ],
    "ys": 1200.0,
    "uts": 1165.0,
    "strain": 50.0,
    "processes": [
      "mechanical alloying: duration: 75 h, ball size: 5 μm, ball to powder ratio: 15:1",
      "spark plasma sintering: temperature: 1000 °C, pressure: 30 MPa, duration: 10 min"
    ],
    "test_type": "compressive",
    "test_temperature": "25 °C",
    "doi": "10.1016/j.jallcom.2020.157851"
  },
  {
    "composition": "Fe35Mn10Cr20Ni35",
    "composition_type": "atomic",
    "phase": [
      "FCC"
    ],
    "ys": 720.0,
    "uts": null,
    "strain": 23.0,
    "processes": [
      "mechanical alloying: duration: 75 h, ball size: 5 μm, ball to powder ratio: 15:1",
      "spark plasma sintering: temperature: 1000 °C, pressure: 30 MPa, duration: 10 min"
    ],
    "test_type": "compressive",
    "test_temperature": "25 °C",
    "doi": "10.1016/j.jallcom.2020.157851"
  },
  {
    "composition": "Fe35Mn10Cr20Ni35",
    "composition_type": "atomic",
    "phase": [
      "FCC"
    ],
    "ys": 180.0,
    "uts": 673.0,
    "strain": 70.0,
    "processes": [
      "additive manufacturing"
    ],
    "test_type": "compressive",
    "test_temperature": "25 °C",
    "doi": "10.1016/j.jallcom.2020.157851"
  },
  {
    "composition": "FeCoNi1.5CuY0.2",
    "composition_type": "atomic",
    "phase": [
      "FCC",
      "Y2O3"
    ],
    "ys": 486.0,
    "uts": 618.0,
    "strain": 16.0,
    "processes": [
      "cold isostatic pressing",
      "microwave sintering: temperature: 1000 °C, duration: 30 min, pre-sintering: temperature: 600 °C, duration: 15 min"
    ],
    "test_type": "compressive",
    "test_temperature": "25 °C",
    "doi": "10.1016/j.jallcom.2020.157848"
  },
  {
    "composition": "FeCoNi1.5CuY0.2B0.2",
    "composition_type": "atomic",
    "phase": [
      "FCC",
      "BYO3"
    ],
    "ys": 606.0,
    "uts": 882.0,
    "strain": 29.0,
    "processes": [
      "cold isostatic pressing",
      "microwave sintering: temperature: 1000 °C, duration: 30 min, pre-sintering: temperature: 600 °C, duration: 15 min"
    ],
    "test_type": "compressive",
    "test_temperature": "25 °C",
    "doi": "10.1016/j.jallcom.2020.157848"
  },
  {
    "composition": "FeCoNi1.5CuY0.2B0.4",
    "composition_type": "atomic",
    "phase": [
      "FCC",
      "BYO3"
    ],
    "ys": 512.0,
    "uts": 1196.0,
    "strain": 35.0,
    "processes": [
      "cold isostatic pressing",
      "microwave sintering: temperature: 1000 °C, duration: 30 min, pre-sintering: temperature: 600 °C, duration: 15 min"
    ],
    "test_type": "compressive",
    "test_temperature": "25 °C",
    "doi": "10.1016/j.jallcom.2020.157848"
  },
  {
    "composition": "FeCoNi1.5CuY0.2B0.6",
    "composition_type": "atomic",
    "phase": [
      "FCC",
      "BYO3",
      "M3B"
    ],
    "ys": 704.0,
    "uts": 1256.0,
    "strain": 27.0,
    "processes": [
      "cold isostatic pressing",
      "microwave sintering: temperature: 1000 °C, duration: 30 min, pre-sintering: temperature: 600 °C, duration: 15 min"
    ],
    "test_type": "compressive",
    "test_temperature": "25 °C",
    "doi": "10.1016/j.jallcom.2020.157848"
  },
  {
    "composition": "FeCoNi1.5CuY0.2B0.8",
    "composition_type": "atomic",
    "phase": [
      "FCC",
      "BYO3",
      "M3B"
    ],
    "ys": 707.0,
    "uts": 1389.0,
    "strain": 32.0,
    "processes": [
      "cold isostatic pressing",
      "microwave sintering: temperature: 1000 °C, duration: 30 min, pre-sintering: temperature: 600 °C, duration: 15 min"
    ],
    "test_type": "compressive",
    "test_temperature": "25 °C",
    "doi": "10.1016/j.jallcom.2020.157848"
  },
  {
    "composition": "FeCoNi1.5CuY0.2B",
    "composition_type": "atomic",
    "phase": [
      "FCC",
      "BYO3",
      "YB12"
    ],
    "ys": 1112.0,
    "uts": 1546.0,
    "strain": 28.0,
    "processes": [
      "cold isostatic pressing",
      "microwave sintering: temperature: 1000 °C, duration: 30 min, pre-sintering: temperature: 600 °C, duration: 15 min"
    ],
    "test_type": "compressive",
    "test_temperature": "25 °C",
    "doi": "10.1016/j.jallcom.2020.157848"
  },
  {
    "composition": "Al0.3CoCrFeNi",
    "composition_type": "atomic",
    "phase": [
      "FCC",
      "L12"
    ],
    "ys": 476.9,
    "uts": 501.8,
    "strain": 0.6,
    "processes": [
      "gas atomization: pressure: unknown, gas velocity: unknown, gas: Ar",
      "additive manufacturing: scan speed: 1000 mm/s, laser power: 1000 W"
    ],
    "test_type": "tensile",
    "test_temperature": "25 °C",
    "doi": "10.1016/j.jallcom.2020.158286"
  },
  {
    "composition": "Al0.3CoCrFeNi",
    "composition_type": "atomic",
    "phase": [
      "FCC",
      "L12",
      "B2",
      "σ"
    ],
    "ys": 373.5,
    "uts": 473.7,
    "strain": 2.96,
    "processes": [
      "gas atomization: pressure: unknown, gas velocity: unknown, gas: Ar",
      "additive manufacturing: scan speed: 1000 mm/s, laser power: 1000 W",
      "annealed: temperature: 650 °C, duration: 5 h, atmosphere: vacuum",
      "cooling: medium: furnace, rate: unknown"
    ],
    "test_type": "tensile",
    "test_temperature": "25 °C",
    "doi": "10.1016/j.jallcom.2020.158286"
  },
  {
    "composition": "Al0.3CoCrFeNi",
    "composition_type": "atomic",
    "phase": null,
    "ys": null,
    "uts": 896.0,
    "strain": null,
    "processes": [
      "additive manufacturing: method: SLM"
    ],
    "test_type": "tensile",
    "test_temperature": "25 °C",
    "doi": "10.1016/j.jallcom.2020.158286"
  },
  {
    "composition": "UMoNbTaHf",
    "composition_type": "atomic",
    "phase": [
      "BCC"
    ],
    "ys": 1147.0,
    "uts": 1505.0,
    "strain": 7.7,
    "processes": [
      "arc melting: atmosphere: Ar, remelting times: 4"
    ],
    "test_type": "compressive",
    "test_temperature": "25 °C",
    "doi": "10.1016/j.jallcom.2020.158295"
  },
  {
    "composition": "UMoNbTaTi",
    "composition_type": "atomic",
    "phase": [
      "BCC1",
      "BCC2"
    ],
    "ys": 985.0,
    "uts": 1812.0,
    "strain": 39.5,
    "processes": [
      "arc melting: atmosphere: Ar, remelting times: 4"
    ],
    "test_type": "compressive",
    "test_temperature": "25 °C",
    "doi": "10.1016/j.jallcom.2020.158295"
  },
  {
    "composition": "AlCoCrFeNi2.1",
    "composition_type": "atomic",
    "phase": [
      "L12",
      "FCC",
      "B2"
    ],
    "ys": null,
    "uts": null,
    "strain": null,
    "processes": [
      "arc melting: atmosphere: Ar, remelting times: 5"
    ],
    "test_type": "tensile",
    "test_temperature": "25 °C",
    "doi": "10.1016/j.jallcom.2021.158747"
  },
  {
    "composition": "TiNbZrHfTa",
    "composition_type": "atomic",
    "phase": [
      "BCC"
    ],
    "ys": null,
    "uts": 1050.0,
    "strain": null,
    "processes": [
      "arc melting: atmosphere: Ar, remelting times: several",
      "homogenized: temperature: 790 °C, duration: 1 h, atmosphere: Ar",
      "quenching: medium: water",
      "heat treated: temperature: 550 °C, duration: 1 h, atmosphere: air"
    ],
    "test_type": "tensile",
    "test_temperature": "25 °C",
    "doi": "10.1016/j.jallcom.2021.158837"
  },
  {
    "composition": "TiNbZrHfTa",
    "composition_type": "atomic",
    "phase": null,
    "ys": null,
    "uts": 980.0,
    "strain": null,
    "processes": null,
    "test_type": "tensile",
    "test_temperature": "25 °C",
    "doi": "10.1016/j.jallcom.2021.158837"
  },
  {
    "composition": "Ti-13Nb-13Zr",
    "composition_type": "atomic",
    "phase": null,
    "ys": null,
    "uts": 973.0,
    "strain": null,
    "processes": null,
    "test_type": "tensile",
    "test_temperature": "25 °C",
    "doi": "10.1016/j.jallcom.2021.158837"
  },
  {
    "composition": "Ti-35Nb-7Zr-5Ta",
    "composition_type": "atomic",
    "phase": null,
    "ys": null,
    "uts": 550.0,
    "strain": null,
    "processes": null,
    "test_type": "tensile",
    "test_temperature": "25 °C",
    "doi": "10.1016/j.jallcom.2021.158837"
  },
  {
    "composition": "Ti12Mo6Zr2Fe",
    "composition_type": "atomic",
    "phase": null,
    "ys": null,
    "uts": 1060.0,
    "strain": null,
    "processes": null,
    "test_type": "tensile",
    "test_temperature": "25 °C",
    "doi": "10.1016/j.jallcom.2021.158837"
  },
  {
    "composition": "Ti-15Mo-2.8Nb-3Al",
    "composition_type": "atomic",
    "phase": null,
    "ys": null,
    "uts": 812.0,
    "strain": null,
    "processes": null,
    "test_type": "tensile",
    "test_temperature": "25 °C",
    "doi": "10.1016/j.jallcom.2021.158837"
  },
  {
    "composition": "Ti-15Mo-5Zr-3Al",
    "composition_type": "atomic",
    "phase": null,
    "ys": null,
    "uts": 882.0,
    "strain": null,
    "processes": null,
    "test_type": "tensile",
    "test_temperature": "25 °C",
    "doi": "10.1016/j.jallcom.2021.158837"
  },
  {
    "composition": "CoCr2.5FeNi2TiW0.5",
    "composition_type": "atomic",
    "phase": [
      "FCC",
      "BCC"
    ],
    "ys": 452.0,
    "uts": 869.0,
    "strain": 9.1,
    "processes": [
      "additive manufacturing: protective gas: Ar, scan speed: 1000 mm/s, laser power: 240 W"
    ],
    "test_type": "tensile",
    "test_temperature": "25 °C",
    "doi": "10.1016/j.jallcom.2021.159088"
  },
  {
    "composition": "CoCr2.5FeNi2TiW0.5",
    "composition_type": "atomic",
    "phase": [
      "FCC",
      "BCC"
    ],
    "ys": 581.0,
    "uts": 893.0,
    "strain": 9.9,
    "processes": [
      "additive manufacturing: protective gas: N2, scan speed: 1000 mm/s, laser power: 240 W"
    ],
    "test_type": "tensile",
    "test_temperature": "25 °C",
    "doi": "10.1016/j.jallcom.2021.159088"
  },
  {
    "composition": "CoCr2.5FeNi2TiW0.5",
    "composition_type": "atomic",
    "phase": [
      "FCC",
      "BCC"
    ],
    "ys": 440.0,
    "uts": 851.0,
    "strain": 5.3,
    "processes": [
      "additive manufacturing: protective gas: Ar, scan speed: 1000 mm/s, laser power: 240 W"
    ],
    "test_type": "tensile",
    "test_temperature": "25 °C",
    "doi": "10.1016/j.jallcom.2021.159088"
  },
  {
    "composition": "CoCr2.5FeNi2TiW0.5",
    "composition_type": "atomic",
    "phase": [
      "FCC",
      "BCC"
    ],
    "ys": 449.0,
    "uts": 823.0,
    "strain": 4.4,
    "processes": [
      "additive manufacturing: protective gas: N2, scan speed: 1000 mm/s, laser power: 240 W"
    ],
    "test_type": "tensile",
    "test_temperature": "25 °C",
    "doi": "10.1016/j.jallcom.2021.159088"
  },
  {
    "composition": "AlCrFeNi",
    "composition_type": "atomic",
    "phase": [
      "BCC",
      "B2"
    ],
    "ys": 1389.0,
    "uts": null,
    "strain": 18.6,
    "processes": [
      "arc melting: atmosphere: Ar, remelting times: 5"
    ],
    "test_type": "compressive",
    "test_temperature": "25 °C",
    "doi": "10.1016/j.jallcom.2021.159217"
  },
  {
    "composition": "(AlCrFeNi)97Mo3",
    "composition_type": "atomic",
    "phase": [
      "BCC",
      "B2"
    ],
    "ys": 1474.0,
    "uts": null,
    "strain": 20.9,
    "processes": [
      "arc melting: atmosphere: Ar, remelting times: 5"
    ],
    "test_type": "compressive",
    "test_temperature": "25 °C",
    "doi": "10.1016/j.jallcom.2021.159217"
  },
  {
    "composition": "(AlCrFeNi)95Ti5",
    "composition_type": "atomic",
    "phase": [
      "BCC",
      "B2"
    ],
    "ys": 1703.0,
    "uts": null,
    "strain": 13.4,
    "processes": [
      "arc melting: atmosphere: Ar, remelting times: 5"
    ],
    "test_type": "compressive",
    "test_temperature": "25 °C",
    "doi": "10.1016/j.jallcom.2021.159217"
  },
  {
    "composition": "AlCrFeNiMo0.2",
    "composition_type": "atomic",
    "phase": null,
    "ys": 1487.4,
    "uts": null,
    "strain": 28.7,
    "processes": null,
    "test_type": "compressive",
    "test_temperature": "25 °C",
    "doi": "10.1016/j.jallcom.2021.159217"
  },
  {
    "composition": "AlCrFeNiMo0.5",
    "composition_type": "atomic",
    "phase": null,
    "ys": 1748.6,
    "uts": null,
    "strain": 12.6,
    "processes": null,
    "test_type": "compressive",
    "test_temperature": "25 °C",
    "doi": "10.1016/j.jallcom.2021.159217"
  },
  {
    "composition": "AlCrFeNiMo0.8",
    "composition_type": "atomic",
    "phase": null,
    "ys": 1512.5,
    "uts": null,
    "strain": 0.0,
    "processes": null,
    "test_type": "compressive",
    "test_temperature": "25 °C",
    "doi": "10.1016/j.jallcom.2021.159217"
  },
  {
    "composition": "CoCrFeMnNi",
    "composition_type": "atomic",
    "phase": [
      "FCC"
    ],
    "ys": null,
    "uts": null,
    "strain": 60.0,
    "processes": [
      "arc melting",
      "homogenized: temperature: 1473 K, duration: 6 h",
      "cold rolled: reduction: 75%",
      "annealed: temperature: 1273 K, duration: 5 min"
    ],
    "test_type": "tensile",
    "test_temperature": "1000 °C",
    "doi": "10.1016/j.jallcom.2021.159256"
  },
  {
    "composition": "Al0.5CoCrFeMnNi",
    "composition_type": "atomic",
    "phase": [
      "FCC",
      "BCC"
    ],
    "ys": null,
    "uts": null,
    "strain": 330.0,
    "processes": [
      "arc melting",
      "homogenized: temperature: 1473 K, duration: 6 h",
      "high-ratio differential speed rolling: roll speed ratio: 2, preheating temperature: 673 K, roll surface temperature: 423 K",
      "annealed: temperature: 1273 K, duration: 60 min"
    ],
    "test_type": "tensile",
    "test_temperature": "1000 °C",
    "doi": "10.1016/j.jallcom.2021.159256"
  },
  {
    "composition": "Al0.5CoCrFeMnNi",
    "composition_type": "atomic",
    "phase": [
      "FCC",
      "BCC"
    ],
    "ys": null,
    "uts": null,
    "strain": 0.6,
    "processes": [
      "arc melting",
      "homogenized: temperature: 1473 K, duration: 6 h",
      "quenching: medium: water"
    ],
    "test_type": "compressive",
    "test_temperature": "1150 °C",
    "doi": "10.1016/j.jallcom.2021.159256"
  },
  {
    "composition": "CrMnFeCoNi",
    "composition_type": "atomic",
    "phase": [
      "fcc"
    ],
    "ys": 255.0,
    "uts": null,
    "strain": 50.0,
    "processes": [
      "arc melting: atmosphere: Ar, remelting times: 5"
    ],
    "test_type": "compressive",
    "test_temperature": "25 °C",
    "doi": "10.1016/j.jallcom.2021.159606"
  },
  {
    "composition": "CrMnFeCoNi",
    "composition_type": "atomic",
    "phase": [
      "fcc"
    ],
    "ys": 320.0,
    "uts": null,
    "strain": 50.0,
    "processes": [
      "arc melting: atmosphere: Ar, remelting times: 5"
    ],
    "test_type": "compressive",
    "test_temperature": "-150 °C",
    "doi": "10.1016/j.jallcom.2021.159606"
  },
  {
    "composition": "Al0.25FeMnNiCrCu0.5",
    "composition_type": "atomic",
    "phase": [
      "FCC",
      "BCC"
    ],
    "ys": 636.0,
    "uts": 1052.0,
    "strain": 24.5,
    "processes": [
      "additive manufacturing: scan speed: 2 mm/s, laser power: 800 W"
    ],
    "test_type": "tensile",
    "test_temperature": "25 °C",
    "doi": "10.1016/j.jallcom.2021.159521"
  },
  {
    "composition": "CoCrFeMnNi",
    "composition_type": "atomic",
    "phase": [
      "FCC"
    ],
    "ys": 460.0,
    "uts": 620.0,
    "strain": 57.0,
    "processes": [
      "additive manufacturing: laser 3D print"
    ],
    "test_type": "tensile",
    "test_temperature": "25 °C",
    "doi": "10.1016/j.jallcom.2021.159521"
  },
  {
    "composition": "CrMnFeCoNi",
    "composition_type": "atomic",
    "phase": [
      "FCC"
    ],
    "ys": 290.0,
    "uts": 535.0,
    "strain": 55.0,
    "processes": [
      "additive manufacturing: LMD"
    ],
    "test_type": "tensile",
    "test_temperature": "25 °C",
    "doi": "10.1016/j.jallcom.2021.159521"
  },
  {
    "composition": "Al0.2CoCrFeNi",
    "composition_type": "atomic",
    "phase": [
      "FCC"
    ],
    "ys": 185.0,
    "uts": 675.0,
    "strain": 45.0,
    "processes": [
      "additive manufacturing: LMD"
    ],
    "test_type": "tensile",
    "test_temperature": "25 °C",
    "doi": "10.1016/j.jallcom.2021.159521"
  },
  {
    "composition": "Al0.7CoCrFeNi",
    "composition_type": "atomic",
    "phase": [
      "FCC",
      "BCC"
    ],
    "ys": 771.0,
    "uts": 1171.0,
    "strain": 11.0,
    "processes": [
      "additive manufacturing: LMD"
    ],
    "test_type": "tensile",
    "test_temperature": "25 °C",
    "doi": "10.1016/j.jallcom.2021.159521"
  },
  {
    "composition": "AlCrCuFeNi3.0",
    "composition_type": "atomic",
    "phase": [
      "FCC",
      "BCC"
    ],
    "ys": null,
    "uts": 957.0,
    "strain": 14.3,
    "processes": [
      "additive manufacturing: SLM"
    ],
    "test_type": "tensile",
    "test_temperature": "25 °C",
    "doi": "10.1016/j.jallcom.2021.159521"
  },
  {
    "composition": "AlCoCrFeNi3.0 - EHEA",
    "composition_type": "atomic",
    "phase": [
      "FCC",
      "BCC"
    ],
    "ys": 479.0,
    "uts": 1067.0,
    "strain": 14.0,
    "processes": [
      "as-cast"
    ],
    "test_type": "tensile",
    "test_temperature": "25 °C",
    "doi": "10.1016/j.jallcom.2021.159521"
  },
  {
    "composition": "AlCo2CrFeNi2 - EHEA",
    "composition_type": "atomic",
    "phase": [
      "FCC",
      "BCC"
    ],
    "ys": 473.0,
    "uts": 1001.0,
    "strain": 14.8,
    "processes": [
      "as-cast"
    ],
    "test_type": "tensile",
    "test_temperature": "25 °C",
    "doi": "10.1016/j.jallcom.2021.159521"
  },
  {
    "composition": "Fe20Co20Ni41Al19 - EHEA",
    "composition_type": "atomic",
    "phase": [
      "FCC",
      "BCC"
    ],
    "ys": 577.0,
    "uts": 1103.0,
    "strain": 18.7,
    "processes": [
      "as-cast"
    ],
    "test_type": "tensile",
    "test_temperature": "25 °C",
    "doi": "10.1016/j.jallcom.2021.159521"
  },
  {
    "composition": "NbTaW",
    "composition_type": "atomic",
    "phase": [
      "BCC"
    ],
    "ys": 1298.0,
    "uts": 1460.0,
    "strain": 14.5,
    "processes": [
      "arc melting: atmosphere: Ar, remelting times: 5"
    ],
    "test_type": "compressive",
    "test_temperature": "25 °C",
    "doi": "10.1016/j.jallcom.2021.159740"
  },
  {
    "composition": "(NbTaW)0.95Mo0.05",
    "composition_type": "atomic",
    "phase": [
      "BCC"
    ],
    "ys": 1210.0,
    "uts": 1252.0,
    "strain": 5.8,
    "processes": [
      "arc melting: atmosphere: Ar, remelting times: 5"
    ],
    "test_type": "compressive",
    "test_temperature": "25 °C",
    "doi": "10.1016/j.jallcom.2021.159740"
  },
  {
    "composition": "(NbTaW)0.85Mo0.15",
    "composition_type": "atomic",
    "phase": [
      "BCC"
    ],
    "ys": 1092.0,
    "uts": 1119.0,
    "strain": 5.9,
    "processes": [
      "arc melting: atmosphere: Ar, remelting times: 5"
    ],
    "test_type": "compressive",
    "test_temperature": "25 °C",
    "doi": "10.1016/j.jallcom.2021.159740"
  },
  {
    "composition": "(NbTaW)0.75Mo0.25",
    "composition_type": "atomic",
    "phase": [
      "BCC"
    ],
    "ys": 1158.0,
    "uts": 1194.0,
    "strain": 6.6,
    "processes": [
      "arc melting: atmosphere: Ar, remelting times: 5"
    ],
    "test_type": "compressive",
    "test_temperature": "25 °C",
    "doi": "10.1016/j.jallcom.2021.159740"
  },
  {
    "composition": "FeCoCrNi",
    "composition_type": "atomic",
    "phase": [
      "FCC"
    ],
    "ys": null,
    "uts": null,
    "strain": null,
    "processes": [
      "additive manufacturing: scan speed: 9 mm/s, laser power: 1200 W"
    ],
    "test_type": "tensile",
    "test_temperature": "25 °C",
    "doi": "10.1016/j.jallcom.2021.161323"
  },
  {
    "composition": "FeCoCrNi",
    "composition_type": "atomic",
    "phase": [
      "FCC"
    ],
    "ys": null,
    "uts": null,
    "strain": null,
    "processes": [
      "additive manufacturing: scan speed: 9 mm/s, laser power: 1200 W"
    ],
    "test_type": "compressive",
    "test_temperature": "25 °C",
    "doi": "10.1016/j.jallcom.2021.161323"
  },
  {
    "composition": "Cr20.38Mn20.60Fe19.42Co19.83Ni19.77",
    "composition_type": "atomic",
    "phase": [
      "FCC"
    ],
    "ys": 209.0,
    "uts": 566.0,
    "strain": 59.3,
    "processes": [
      "homogenized: temperature: 1200 °C, duration: 12 h, atmosphere: vacuum",
      "quenching: medium: water"
    ],
    "test_type": "tensile",
    "test_temperature": "25 °C",
    "doi": "10.1016/j.jallcom.2021.161416"
  },
  {
    "composition": "Cr20.38Mn20.60Fe19.42Co19.83Ni19.77",
    "composition_type": "atomic",
    "phase": [
      "FCC"
    ],
    "ys": 352.0,
    "uts": 702.0,
    "strain": 43.8,
    "processes": [
      "homogenized: temperature: 1200 °C, duration: 12 h, atmosphere: vacuum",
      "quenching: medium: water",
      "cold rolled: reduction: 50%, temperature: 25 °C",
      "annealed: temperature: 800 °C, duration: 0.5 h, atmosphere: air",
      "quenching: medium: water"
    ],
    "test_type": "tensile",
    "test_temperature": "25 °C",
    "doi": "10.1016/j.jallcom.2021.161416"
  },
  {
    "composition": "AlCrFe2(Ni0.85Co0.15)2",
    "composition_type": "atomic",
    "phase": [
      "FCC",
      "BCC",
      "B2"
    ],
    "ys": null,
    "uts": null,
    "strain": 8.5,
    "processes": [
      "induction melting: atmosphere: Ar, remelting times: 5"
    ],
    "test_type": "tensile",
    "test_temperature": "25 °C",
    "doi": "10.1016/j.jallcom.2021.160591"
  },
  {
    "composition": "AlCrFe2(Ni0.85Co0.15)2",
    "composition_type": "atomic",
    "phase": [
      "FCC",
      "BCC",
      "B2"
    ],
    "ys": null,
    "uts": null,
    "strain": 11.0,
    "processes": [
      "induction melting: atmosphere: Ar, remelting times: 5",
      "electromagnetic induction heating"
    ],
    "test_type": "tensile",
    "test_temperature": "25 °C",
    "doi": "10.1016/j.jallcom.2021.160591"
  },
  {
    "composition": "AlCrFe2(Ni0.85Co0.15)2",
    "composition_type": "atomic",
    "phase": [
      "FCC",
      "BCC",
      "B2"
    ],
    "ys": null,
    "uts": null,
    "strain": null,
    "processes": [
      "induction melting: atmosphere: Ar, remelting times: 5",
      "surface mechanical grinding treatment"
    ],
    "test_type": "tensile",
    "test_temperature": "25 °C",
    "doi": "10.1016/j.jallcom.2021.160591"
  },
  {
    "composition": "CuFeNiTiV",
    "composition_type": "atomic",
    "phase": [
      "BCC",
      "FCC",
      "Laves"
    ],
    "ys": 2086.0,
    "uts": 2441.0,
    "strain": 1.0,
    "processes": [
      "arc melting: atmosphere: Ar, remelting times: 4"
    ],
    "test_type": "compressive",
    "test_temperature": "25 °C",
    "doi": "10.1016/j.jallcom.2021.159985"
  },
  {
    "composition": "AlCo0.2CuFeNi",
    "composition_type": "atomic",
    "phase": [
      "BCC",
      "FCC"
    ],
    "ys": null,
    "uts": 1550.0,
    "strain": 3.0,
    "processes": null,
    "test_type": "compressive",
    "test_temperature": "25 °C",
    "doi": "10.1016/j.jallcom.2021.159985"
  },
  {
    "composition": "AlCo0.5CuFeNi",
    "composition_type": "atomic",
    "phase": [
      "BCC",
      "FCC"
    ],
    "ys": null,
    "uts": 1530.0,
    "strain": 4.0,
    "processes": null,
    "test_type": "compressive",
    "test_temperature": "25 °C",
    "doi": "10.1016/j.jallcom.2021.159985"
  },
  {
    "composition": "AlCoCuFeNi",
    "composition_type": "atomic",
    "phase": [
      "BCC",
      "FCC"
    ],
    "ys": null,
    "uts": 1300.0,
    "strain": 1.0,
    "processes": null,
    "test_type": "compressive",
    "test_temperature": "25 °C",
    "doi": "10.1016/j.jallcom.2021.159985"
  },
  {
    "composition": "AlCo1.5CuFeNi",
    "composition_type": "atomic",
    "phase": [
      "BCC",
      "FCC"
    ],
    "ys": null,
    "uts": 1100.0,
    "strain": 22.0,
    "processes": null,
    "test_type": "compressive",
    "test_temperature": "25 °C",
    "doi": "10.1016/j.jallcom.2021.159985"
  },
  {
    "composition": "AlCoCrCuFeNi",
    "composition_type": "atomic",
    "phase": [
      "BCC",
      "FCC"
    ],
    "ys": null,
    "uts": 2081.0,
    "strain": 24.0,
    "processes": null,
    "test_type": "compressive",
    "test_temperature": "25 °C",
    "doi": "10.1016/j.jallcom.2021.159985"
  },
  {
    "composition": "AlCoCrCuNiTi",
    "composition_type": "atomic",
    "phase": [
      "BCC",
      "FCC"
    ],
    "ys": null,
    "uts": 1495.0,
    "strain": 8.0,
    "processes": null,
    "test_type": "compressive",
    "test_temperature": "25 °C",
    "doi": "10.1016/j.jallcom.2021.159985"
  },
  {
    "composition": "AlCrCuFeNi",
    "composition_type": "atomic",
    "phase": [
      "BCC",
      "FCC",
      "B2"
    ],
    "ys": null,
    "uts": 1750.0,
    "strain": 1.0,
    "processes": null,
    "test_type": "compressive",
    "test_temperature": "25 °C",
    "doi": "10.1016/j.jallcom.2021.159985"
  },
  {
    "composition": "AlCuFeNiTi",
    "composition_type": "atomic",
    "phase": [
      "FCC1",
      "FCC2"
    ],
    "ys": null,
    "uts": 1617.0,
    "strain": 8.0,
    "processes": null,
    "test_type": "compressive",
    "test_temperature": "25 °C",
    "doi": "10.1016/j.jallcom.2021.159985"
  },
  {
    "composition": "AlCuNiTi",
    "composition_type": "atomic",
    "phase": [
      "FCC"
    ],
    "ys": null,
    "uts": 536.0,
    "strain": 1.0,
    "processes": null,
    "test_type": "compressive",
    "test_temperature": "25 °C",
    "doi": "10.1016/j.jallcom.2021.159985"
  },
  {
    "composition": "Al1.125CuFe0.75NiTi1.125",
    "composition_type": "atomic",
    "phase": [
      "FCC1",
      "FCC2"
    ],
    "ys": null,
    "uts": 1326.0,
    "strain": 7.0,
    "processes": null,
    "test_type": "compressive",
    "test_temperature": "25 °C",
    "doi": "10.1016/j.jallcom.2021.159985"
  },
  {
    "composition": "CoCrCuFeNiTi0.8",
    "composition_type": "atomic",
    "phase": [
      "FCC",
      "Laves"
    ],
    "ys": null,
    "uts": 1848.0,
    "strain": 3.0,
    "processes": null,
    "test_type": "compressive",
    "test_temperature": "25 °C",
    "doi": "10.1016/j.jallcom.2021.159985"
  },
  {
    "composition": "CoCrCuFeNiTi",
    "composition_type": "atomic",
    "phase": [
      "FCC",
      "Laves"
    ],
    "ys": null,
    "uts": 1272.0,
    "strain": 2.0,
    "processes": null,
    "test_type": "compressive",
    "test_temperature": "25 °C",
    "doi": "10.1016/j.jallcom.2021.159985"
  },
  {
    "composition": "CoCuFeNi",
    "composition_type": "atomic",
    "phase": [
      "FCC"
    ],
    "ys": null,
    "uts": 480.0,
    "strain": 15.0,
    "processes": null,
    "test_type": "compressive",
    "test_temperature": "25 °C",
    "doi": "10.1016/j.jallcom.2021.159985"
  },
  {
    "composition": "CoCuFeNiSn0.02",
    "composition_type": "atomic",
    "phase": [
      "FCC"
    ],
    "ys": null,
    "uts": 548.0,
    "strain": 17.0,
    "processes": null,
    "test_type": "compressive",
    "test_temperature": "25 °C",
    "doi": "10.1016/j.jallcom.2021.159985"
  },
  {
    "composition": "CoCuFeNiSn0.04",
    "composition_type": "atomic",
    "phase": [
      "FCC"
    ],
    "ys": null,
    "uts": 594.0,
    "strain": 18.0,
    "processes": null,
    "test_type": "compressive",
