Repository: Sci-Extract/sisyphus

# Step through _sisyphus_ extraction process
Author: Soike Yuan  date: 1/12/2025

Prerequisite: Assumed that you have installed sisyphus on your machine and add .env file to your root path which contains API key. :shipit:

## Below is the file structure of the project,

```
├─ README.md                        
├─ pyproject.toml                   # Python project metadata and dependencies
├─ data/                            # Extracted data of high entropy alloys
├─ notebooks/                       # Jupyter notebooks
├─ db/                              # sql databases
├─ record/                          # record sql database
│─ sisyphus/

File: notebooks/heas_result.json (part 23 of 64)
[
    "test_temperature": "25 °C",
    "doi": "10.1016/j.jallcom.2021.159985"
  },
  {
    "composition": "CoCuFeNiSn0.05",
    "composition_type": "atomic",
    "phase": [
      "FCC",
      "Cu81Sn2"
    ],
    "ys": null,
    "uts": 615.0,
    "strain": 20.0,
    "processes": null,
    "test_type": "compressive",
    "test_temperature": "25 °C",
    "doi": "10.1016/j.jallcom.2021.159985"
  },
  {
    "composition": "CoCuFeNiSn0.07",
    "composition_type": "atomic",
    "phase": [
      "FCC",
      "Cu81Sn2"
    ],
    "ys": null,
    "uts": 632.0,
    "strain": 19.0,
    "processes": null,
    "test_type": "compressive",
    "test_temperature": "25 °C",
    "doi": "10.1016/j.jallcom.2021.159985"
  },
  {
    "composition": "CoCuFeNiSn0.1",
    "composition_type": "atomic",
    "phase": [
      "FCC",
      "Cu81Sn2"
    ],
    "ys": null,
    "uts": 602.0,
    "strain": 5.0,
    "processes": null,
    "test_type": "compressive",
    "test_temperature": "25 °C",
    "doi": "10.1016/j.jallcom.2021.159985"
  },
  {
    "composition": "CoCuFeNiSn0.2",
    "composition_type": "atomic",
    "phase": [
      "FCC",
      "Cu81Sn2"
    ],
    "ys": null,
    "uts": 261.0,
    "strain": 2.0,
    "processes": null,
    "test_type": "compressive",
    "test_temperature": "25 °C",
    "doi": "10.1016/j.jallcom.2021.159985"
  },
  {
    "composition": "CoCuFeMnNi",
    "composition_type": "atomic",
    "phase": [
      "FCC"
    ],
    "ys": null,
    "uts": 478.0,
    "strain": 14.0,
    "processes": null,
    "test_type": "compressive",
    "test_temperature": "25 °C",
    "doi": "10.1016/j.jallcom.2021.159985"
  },
  {
    "composition": "CoCuFeMnNiSn0.03",
    "composition_type": "atomic",
    "phase": [
      "FCC"
    ],
    "ys": null,
    "uts": 465.0,
    "strain": 18.0,
    "processes": null,
    "test_type": "compressive",
    "test_temperature": "25 °C",
    "doi": "10.1016/j.jallcom.2021.159985"
  },
  {
    "composition": "CoCuFeMnNiSn0.05",
    "composition_type": "atomic",
    "phase": [
      "FCC"
    ],
    "ys": null,
    "uts": 475.0,
    "strain": 12.0,
    "processes": null,
    "test_type": "compressive",
    "test_temperature": "25 °C",
    "doi": "10.1016/j.jallcom.2021.159985"
  },
  {
    "composition": "CoCuFeMnNiSn0.08",
    "composition_type": "atomic",
    "phase": [
      "FCC"
    ],
    "ys": null,
    "uts": 425.0,
    "strain": 7.0,
    "processes": null,
    "test_type": "compressive",
    "test_temperature": "25 °C",
    "doi": "10.1016/j.jallcom.2021.159985"
  },
  {
    "composition": "CoCuFeMnNiSn0.1",
    "composition_type": "atomic",
    "phase": [
      "FCC",
      "Cu5.6Sn"
    ],
    "ys": null,
    "uts": 470.0,
    "strain": 6.0,
    "processes": null,
    "test_type": "compressive",
    "test_temperature": "25 °C",
    "doi": "10.1016/j.jallcom.2021.159985"
  },
  {
    "composition": "CoCuFeMnNiSn0.2",
    "composition_type": "atomic",
    "phase": [
      "FCC",
      "Cu5.6Sn"
    ],
    "ys": null,
    "uts": 368.0,
    "strain": 2.0,
    "processes": null,
    "test_type": "compressive",
    "test_temperature": "25 °C",
    "doi": "10.1016/j.jallcom.2021.159985"
  },
  {
    "composition": "(CoCrFeNi)95Ti1Nb1Al3",
    "composition_type": "atomic",
    "phase": [
      "FCC"
    ],
    "ys": 190.0,
    "uts": 580.0,
    "strain": 50.0,
    "processes": [
      "induction melting: atmosphere: vacuum",
      "homogenized: temperature: 1200 °C, duration: 12 h, atmosphere: vacuum",
      "solution treated: temperature: 1000 °C, duration: 1 h, atmosphere: vacuum",
      "annealed: temperature: 1000 °C, duration: 1 h, atmosphere: vacuum"
    ],
    "test_type": "tensile",
    "test_temperature": "25 °C",
    "doi": "10.1016/j.jallcom.2021.161518"
  },
  {
    "composition": "(CoCrFeNi)95Ti1Nb1Al3",
    "composition_type": "atomic",
    "phase": [
      "FCC"
    ],
    "ys": 450.0,
    "uts": 870.0,
    "strain": 40.0,
    "processes": [
      "induction melting: atmosphere: vacuum",
      "homogenized: temperature: 1200 °C, duration: 12 h, atmosphere: vacuum",
      "solution treated: temperature: 1000 °C, duration: 1 h, atmosphere: vacuum",
      "annealed: temperature: 1000 °C, duration: 1 h, atmosphere: vacuum",
      "aged: temperature: 750 °C, duration: 8 h, atmosphere: vacuum"
    ],
    "test_type": "tensile",
    "test_temperature": "25 °C",
    "doi": "10.1016/j.jallcom.2021.161518"
  },
  {
    "composition": "CoCrFeNi",
    "composition_type": "atomic",
    "phase": null,
    "ys": 184.0,
    "uts": 523.0,
    "strain": null,
    "processes": [
      "annealed: temperature: 1000 °C, duration: 1 h, atmosphere: vacuum"
    ],
    "test_type": "tensile",
    "test_temperature": "25 °C",
    "doi": "10.1016/j.jallcom.2021.161518"
  },
  {
    "composition": "CoCrFeMnNi",
    "composition_type": "atomic",
    "phase": null,
    "ys": 230.0,
    "uts": 760.0,
    "strain": null,
    "processes": [
      "annealed: temperature: 1000 °C, duration: 1 h, atmosphere: vacuum"
    ],
    "test_type": "tensile",
    "test_temperature": "25 °C",
    "doi": "10.1016/j.jallcom.2021.161518"
  },
  {
    "composition": "Fe20Cr20Ni20Mn20Co20",
    "composition_type": "atomic",
    "phase": null,
    "ys": null,
    "uts": null,
    "strain": null,
    "processes": [
      "vacuum induction melting: atmosphere: vacuum, remelting times: not specified",
      "annealed: temperature: 1273 K, duration: 1 h, atmosphere: high vacuum"
    ],
    "test_type": "tensile",
    "test_temperature": "20 °C",
    "doi": "10.1016/j.jallcom.2021.162260"
  },
  {
    "composition": "NbMoTaW",
    "composition_type": "atomic",
    "phase": [
      "BCC"
    ],
    "ys": 1042.0,
    "uts": 1059.0,
    "strain": 0.9,
    "processes": [
      "arc melting: atmosphere: vacuum, remelting times: 5"
    ],
    "test_type": "compressive",
    "test_temperature": "25 °C",
    "doi": "10.1016/j.jallcom.2021.161645"
  },
  {
    "composition": "(NbMoTaW)90C10",
    "composition_type": "atomic",
    "phase": [
      "BCC",
      "FCC",
      "HCP"
    ],
    "ys": 1285.0,
    "uts": 2241.0,
    "strain": 6.5,
    "processes": [
      "arc melting: atmosphere: vacuum, remelting times: 5"
    ],
    "test_type": "compressive",
    "test_temperature": "25 °C",
    "doi": "10.1016/j.jallcom.2021.161645"
  },
  {
    "composition": "NbMoTaWC",
    "composition_type": "atomic",
    "phase": [
      "BCC",
      "FCC"
    ],
    "ys": 1753.0,
    "uts": 2706.0,
    "strain": 4.6,
    "processes": [
      "arc melting: atmosphere: vacuum, remelting times: 5"
    ],
    "test_type": "compressive",
    "test_temperature": "25 °C",
    "doi": "10.1016/j.jallcom.2021.161645"
  },
  {
    "composition": "(NbMoTaW)70C30",
    "composition_type": "atomic",
    "phase": [
      "BCC",
      "FCC",
      "HCP"
    ],
    "ys": null,
    "uts": 1972.0,
    "strain": null,
    "processes": [
      "arc melting: atmosphere: vacuum, remelting times: 5"
    ],
    "test_type": "compressive",
    "test_temperature": "25 °C",
    "doi": "10.1016/j.jallcom.2021.161645"
  },
  {
    "composition": "AA1050-3 wt% Al0.5CoCrFeNi",
    "composition_type": "weight",
    "phase": [
      "FCC",
      "BCC"
    ],
    "ys": null,
    "uts": 115.0,
    "strain": 32.1,
    "processes": [
      "stir casting",
      "cold rolled: reduction: 50%, temperature: 77 K"
    ],
    "test_type": "tensile",
    "test_temperature": "25 °C",
    "doi": "10.1016/j.jallcom.2021.162370"
  },
  {
    "composition": "AA1050-3 wt% Al0.5CoCrFeNi",
    "composition_type": "weight",
    "phase": [
      "FCC",
      "BCC"
    ],
    "ys": null,
    "uts": 195.0,
    "strain": 15.2,
    "processes": [
      "stir casting",
      "cold rolled: reduction: 50%, temperature: 77 K"
    ],
    "test_type": "tensile",
    "test_temperature": "25 °C",
    "doi": "10.1016/j.jallcom.2021.162370"
  },
  {
    "composition": "AA1050-3 wt% Al0.5CoCrFeNi",
    "composition_type": "weight",
    "phase": [
      "FCC",
      "BCC"
    ],
    "ys": null,
    "uts": 169.0,
    "strain": 11.4,
    "processes": [
      "stir casting",
      "cold rolled: reduction: 50%, temperature: 298 K"
    ],
    "test_type": "tensile",
    "test_temperature": "25 °C",
    "doi": "10.1016/j.jallcom.2021.162370"
  },
  {
    "composition": "Ni28Co26Cr26Al10Si10",
    "composition_type": "atomic",
    "phase": [
      "FCC1",
      "FCC2"
    ],
    "ys": null,
    "uts": 1365.0,
    "strain": null,
    "processes": [
      "mechanical alloying: duration: 40 h, ball to powder ratio: 10:1, rotation speed: 300 rpm",
      "spark plasma sintering: temperature: 1170 °C, pressure: 30 MPa, duration: 7 min"
    ],
    "test_type": "tensile",
    "test_temperature": "25 °C",
    "doi": "10.1016/j.jallcom.2021.163041"
  },
  {
    "composition": "Fe50Mn17.5Co10Cr12.5Ni5Si5",
    "composition_type": "atomic",
    "phase": [
      "FCC"
    ],
    "ys": 228.0,
    "uts": null,
    "strain": null,
    "processes": [
      "arc melting: atmosphere: Ar, remelting times: 5",
      "homogenized: temperature: 1150 °C, duration: 24 h",
      "hot rolled: reduction: 3 mm, temperature: 1100 °C",
      "cold rolled: reduction: 30%, temperature: 25 °C",
      "annealed: temperature: 950 °C, duration: 5 min, atmosphere: vacuum",
      "quenching: medium: water"
    ],
    "test_type": "tensile",
    "test_temperature": "25 °C",
    "doi": "10.1016/j.jallcom.2021.162765"
  },
  {
    "composition": "Fe50Mn17.5Co10Cr12.5Ni5Si5",
    "composition_type": "atomic",
    "phase": [
      "FCC"
    ],
    "ys": 249.0,
    "uts": 688.0,
    "strain": null,
    "processes": [
      "arc melting: atmosphere: Ar, remelting times: 5",
      "homogenized: temperature: 1150 °C, duration: 24 h",
      "hot rolled: reduction: 3 mm, temperature: 1100 °C",
      "cold rolled: reduction: 30%, temperature: 25 °C",
      "annealed: temperature: 950 °C, duration: 5 min, atmosphere: vacuum",
      "quenching: medium: water"
    ],
    "test_type": "tensile",
    "test_temperature": "25 °C",
    "doi": "10.1016/j.jallcom.2021.162765"
  },
  {
    "composition": "Fe50Mn17.5Co10Cr12.5Ni5Si5",
    "composition_type": "atomic",
    "phase": [
      "FCC",
      "HCP"
    ],
    "ys": 540.0,
    "uts": 1410.0,
    "strain": 51.0,
    "processes": [
      "arc melting: atmosphere: Ar, remelting times: 5",
      "homogenized: temperature: 1150 °C, duration: 24 h",
      "hot rolled: reduction: 3 mm, temperature: 1100 °C",
      "cold rolled: reduction: 30%, temperature: 25 °C",
      "annealed: temperature: 950 °C, duration: 5 min, atmosphere: vacuum",
      "quenching: medium: water"
    ],
    "test_type": "tensile",
    "test_temperature": "-196 °C",
    "doi": "10.1016/j.jallcom.2021.162765"
  },
  {
    "composition": "Fe50Mn30Co10Cr10",
    "composition_type": "atomic",
    "phase": [
      "FCC",
      "HCP"
    ],
    "ys": 340.0,
    "uts": null,
    "strain": null,
    "processes": null,
    "test_type": "tensile",
    "test_temperature": "25 °C",
    "doi": "10.1016/j.jallcom.2021.162765"
  },
  {
    "composition": "V10Cr10Fe45Co5Ni30",
    "composition_type": "atomic",
    "phase": null,
    "ys": 348.0,
    "uts": null,
    "strain": null,
    "processes": null,
    "test_type": "tensile",
    "test_temperature": "25 °C",
    "doi": "10.1016/j.jallcom.2021.162765"
  },
  {
    "composition": "Fe46Co30Cr10Mn5Si7V2",
    "composition_type": "atomic",
    "phase": null,
    "ys": 564.0,
    "uts": null,
    "strain": null,
    "processes": null,
    "test_type": "tensile",
    "test_temperature": "25 °C",
    "doi": "10.1016/j.jallcom.2021.162765"
  },
  {
    "composition": "Al16Co21Cr21Fe21Ni21",
    "composition_type": "atomic",
    "phase": [
      "FCC",
      "BCC",
      "B2"
    ],
    "ys": 1167.0,
    "uts": 1427.0,
    "strain": 3.0,
    "processes": [
      "arc melting: atmosphere: Ar, remelting times: 8"
    ],
    "test_type": "tensile",
    "test_temperature": "25 °C",
    "doi": "10.1016/j.jallcom.2021.163183"
  },
  {
    "composition": "Al16Co21Cr21Fe21Ni21",
    "composition_type": "atomic",
    "phase": [
      "FCC",
      "BCC",
      "B2"
    ],
    "ys": 1133.0,
    "uts": 1317.0,
    "strain": 8.0,
    "processes": [
      "arc melting: atmosphere: Ar, remelting times: 8"
    ],
    "test_type": "tensile",
    "test_temperature": "400 °C",
    "doi": "10.1016/j.jallcom.2021.163183"
  },
  {
    "composition": "Al16Co21Cr21Fe21Ni21",
    "composition_type": "atomic",
    "phase": [
      "FCC",
      "BCC",
      "B2"
    ],
    "ys": 435.0,
    "uts": 477.0,
    "strain": 2.0,
    "processes": [
      "arc melting: atmosphere: Ar, remelting times: 8"
    ],
    "test_type": "tensile",
    "test_temperature": "700 °C",
    "doi": "10.1016/j.jallcom.2021.163183"
  },
  {
    "composition": "Al16Co21Cr19Fe21Ni21Mo2",
    "composition_type": "atomic",
    "phase": [
      "FCC",
      "BCC",
      "B2"
    ],
    "ys": 1260.0,
    "uts": 1592.0,
    "strain": 3.0,
    "processes": [
      "arc melting: atmosphere: Ar, remelting times: 8"
    ],
    "test_type": "tensile",
    "test_temperature": "25 °C",
    "doi": "10.1016/j.jallcom.2021.163183"
  },
  {
    "composition": "Al16Co21Cr19Fe21Ni21Mo2",
    "composition_type": "atomic",
    "phase": [
      "FCC",
      "BCC",
      "B2"
    ],
    "ys": 1248.0,
    "uts": 1434.0,
    "strain": 5.0,
    "processes": [
      "arc melting: atmosphere: Ar, remelting times: 8"
    ],
    "test_type": "tensile",
    "test_temperature": "400 °C",
    "doi": "10.1016/j.jallcom.2021.163183"
  },
  {
    "composition": "Al16Co21Cr19Fe21Ni21Mo2",
    "composition_type": "atomic",
    "phase": [
      "FCC",
      "BCC",
      "B2"
    ],
    "ys": 515.0,
    "uts": 597.0,
    "strain": 9.0,
    "processes": [
      "arc melting: atmosphere: Ar, remelting times: 8"
    ],
    "test_type": "tensile",
    "test_temperature": "700 °C",
    "doi": "10.1016/j.jallcom.2021.163183"
  },
  {
    "composition": "Al16Co21Cr17Fe21Ni21Mo4",
    "composition_type": "atomic",
    "phase": [
      "FCC",
      "B2",
      "σ"
    ],
    "ys": 1427.0,
    "uts": 1460.0,
    "strain": 0.5,
    "processes": [
      "arc melting: atmosphere: Ar, remelting times: 8"
    ],
    "test_type": "tensile",
    "test_temperature": "400 °C",
    "doi": "10.1016/j.jallcom.2021.163183"
  },
  {
    "composition": "Al16Co21Cr17Fe21Ni21Mo4",
    "composition_type": "atomic",
    "phase": [
      "FCC",
      "B2",
      "σ"
    ],
    "ys": 402.0,
    "uts": 524.0,
    "strain": 38.0,
    "processes": [
      "arc melting: atmosphere: Ar, remelting times: 8"
    ],
    "test_type": "tensile",
    "test_temperature": "700 °C",
    "doi": "10.1016/j.jallcom.2021.163183"
  },
  {
    "composition": "AlCoCrFeNi2.1",
    "composition_type": "atomic",
    "phase": [
      "FCC",
      "BCC"
    ],
    "ys": 412.0,
    "uts": 1007.0,
    "strain": 18.6,
    "processes": [
      "vacuum induction melting",
      "directional solidification: temperature: 1600 ± 5 ℃, duration: 30 min, growth velocity: as-cast"
    ],
    "test_type": "tensile",
    "test_temperature": "25 °C",
    "doi": "10.1016/j.jallcom.2021.162907"
  },
  {
    "composition": "AlCoCrFeNi2.1",
    "composition_type": "atomic",
    "phase": [
      "FCC",
      "BCC"
    ],
    "ys": 421.0,
    "uts": 1164.0,
    "strain": 22.2,
    "processes": [
      "vacuum induction melting",
      "directional solidification: temperature: 1600 ± 5 ℃, duration: 30 min, growth velocity: 5 µm/s"
    ],
    "test_type": "tensile",
    "test_temperature": "25 °C",
    "doi": "10.1016/j.jallcom.2021.162907"
  },
  {
    "composition": "AlCoCrFeNi2.1",
    "composition_type": "atomic",
    "phase": [
      "FCC",
      "BCC"
    ],
    "ys": 409.0,
    "uts": 1109.0,
    "strain": 26.5,
    "processes": [
      "vacuum induction melting",
      "directional solidification: temperature: 1600 ± 5 ℃, duration: 30 min, growth velocity: 10 µm/s"
    ],
    "test_type": "tensile",
    "test_temperature": "25 °C",
    "doi": "10.1016/j.jallcom.2021.162907"
  },
  {
    "composition": "AlCoCrFeNi2.1",
    "composition_type": "atomic",
    "phase": [
      "FCC",
      "BCC"
    ],
    "ys": 423.0,
    "uts": 1248.0,
    "strain": 23.7,
    "processes": [
      "vacuum induction melting",
      "directional solidification: temperature: 1600 ± 5 ℃, duration: 30 min, growth velocity: 50 µm/s"
    ],
    "test_type": "tensile",
    "test_temperature": "25 °C",
    "doi": "10.1016/j.jallcom.2021.162907"
  },
  {
    "composition": "AlCoCrFeNi2.1",
    "composition_type": "atomic",
    "phase": [
      "FCC",
      "BCC"
    ],
    "ys": 445.0,
    "uts": 1340.0,
    "strain": 30.5,
    "processes": [
      "vacuum induction melting",
      "directional solidification: temperature: 1600 ± 5 ℃, duration: 30 min, growth velocity: 100 µm/s"
    ],
    "test_type": "tensile",
    "test_temperature": "25 °C",
    "doi": "10.1016/j.jallcom.2021.162907"
  },
  {
    "composition": "AlCoCrFeNi2.1",
    "composition_type": "atomic",
    "phase": [
      "FCC",
      "BCC"
    ],
    "ys": 461.0,
    "uts": 1209.0,
    "strain": 30.2,
    "processes": [
      "vacuum induction melting",
      "directional solidification: temperature: 1600 ± 5 ℃, duration: 30 min, growth velocity: 200 µm/s"
    ],
    "test_type": "tensile",
    "test_temperature": "25 °C",
    "doi": "10.1016/j.jallcom.2021.162907"
  },
  {
    "composition": "AlCoCrFeNi2.1",
    "composition_type": "atomic",
    "phase": [
      "FCC",
      "BCC"
    ],
    "ys": 581.0,
    "uts": null,
    "strain": 16.8,
    "processes": [
      "vacuum induction melting",
      "directional solidification: temperature: 1600 ± 5 ℃, duration: 30 min, growth velocity: as-cast"
    ],
    "test_type": "compressive",
    "test_temperature": "25 °C",
    "doi": "10.1016/j.jallcom.2021.162907"
  },
  {
    "composition": "AlCoCrFeNi2.1",
    "composition_type": "atomic",
    "phase": [
      "FCC",
      "BCC"
    ],
    "ys": 523.0,
    "uts": null,
    "strain": 17.4,
    "processes": [
      "vacuum induction melting",
      "directional solidification: temperature: 1600 ± 5 ℃, duration: 30 min, growth velocity: 5 µm/s"
    ],
    "test_type": "compressive",
    "test_temperature": "25 °C",
    "doi": "10.1016/j.jallcom.2021.162907"
  },
  {
    "composition": "AlCoCrFeNi2.1",
    "composition_type": "atomic",
    "phase": [
      "FCC",
      "BCC"
    ],
    "ys": 514.0,
    "uts": null,
    "strain": 16.2,
    "processes": [
      "vacuum induction melting",
      "directional solidification: temperature: 1600 ± 5 ℃, duration: 30 min, growth velocity: 5 µm/s"
    ],
    "test_type": "compressive",
    "test_temperature": "25 °C",
    "doi": "10.1016/j.jallcom.2021.162907"
  },
  {
    "composition": "AlCoCrFeNi2.1",
    "composition_type": "atomic",
    "phase": [
      "FCC",
      "BCC"
    ],
    "ys": 542.0,
    "uts": null,
    "strain": 18.3,
    "processes": [
      "vacuum induction melting",
      "directional solidification: temperature: 1600 ± 5 ℃, duration: 30 min, growth velocity: 10 µm/s"
    ],
    "test_type": "compressive",
    "test_temperature": "25 °C",
    "doi": "10.1016/j.jallcom.2021.162907"
  },
  {
    "composition": "AlCoCrFeNi2.1",
    "composition_type": "atomic",
    "phase": [
      "FCC",
      "BCC"
    ],
    "ys": 520.0,
    "uts": null,
    "strain": 15.8,
    "processes": [
      "vacuum induction melting",
      "directional solidification: temperature: 1600 ± 5 ℃, duration: 30 min, growth velocity: 10 µm/s"
    ],
    "test_type": "compressive",
    "test_temperature": "25 °C",
    "doi": "10.1016/j.jallcom.2021.162907"
  },
  {
    "composition": "AlCoCrFeNi2.1",
    "composition_type": "atomic",
    "phase": [
      "FCC",
      "BCC"
    ],
    "ys": 548.0,
    "uts": null,
    "strain": 17.9,
    "processes": [
      "vacuum induction melting",
      "directional solidification: temperature: 1600 ± 5 ℃, duration: 30 min, growth velocity: 50 µm/s"
    ],
    "test_type": "compressive",
    "test_temperature": "25 °C",
    "doi": "10.1016/j.jallcom.2021.162907"
  },
  {
    "composition": "AlCoCrFeNi2.1",
    "composition_type": "atomic",
    "phase": [
      "FCC",
      "BCC"
    ],
    "ys": 529.0,
    "uts": null,
    "strain": 16.1,
    "processes": [
      "vacuum induction melting",
      "directional solidification: temperature: 1600 ± 5 ℃, duration: 30 min, growth velocity: 50 µm/s"
    ],
    "test_type": "compressive",
    "test_temperature": "25 °C",
    "doi": "10.1016/j.jallcom.2021.162907"
  },
  {
    "composition": "AlCoCrFeNi2.1",
    "composition_type": "atomic",
    "phase": [
      "FCC",
      "BCC"
    ],
    "ys": 562.0,
    "uts": null,
    "strain": 17.8,
    "processes": [
      "vacuum induction melting",
      "directional solidification: temperature: 1600 ± 5 ℃, duration: 30 min, growth velocity: 100 µm/s"
    ],
    "test_type": "compressive",
    "test_temperature": "25 °C",
    "doi": "10.1016/j.jallcom.2021.162907"
  },
  {
    "composition": "AlCoCrFeNi2.1",
    "composition_type": "atomic",
    "phase": [
      "FCC",
      "BCC"
    ],
    "ys": 541.0,
    "uts": null,
    "strain": 17.2,
    "processes": [
      "vacuum induction melting",
      "directional solidification: temperature: 1600 ± 5 ℃, duration: 30 min, growth velocity: 100 µm/s"
    ],
    "test_type": "compressive",
    "test_temperature": "25 °C",
    "doi": "10.1016/j.jallcom.2021.162907"
  },
  {
    "composition": "AlCoCrFeNi2.1",
    "composition_type": "atomic",
    "phase": [
      "FCC",
      "BCC"
    ],
    "ys": 572.0,
    "uts": null,
    "strain": 17.1,
    "processes": [
      "vacuum induction melting",
      "directional solidification: temperature: 1600 ± 5 ℃, duration: 30 min, growth velocity: 200 µm/s"
    ],
    "test_type": "compressive",
    "test_temperature": "25 °C",
    "doi": "10.1016/j.jallcom.2021.162907"
  },
  {
    "composition": "AlCoCrFeNi2.1",
    "composition_type": "atomic",
    "phase": [
      "FCC",
      "BCC"
    ],
    "ys": 552.0,
    "uts": null,
    "strain": 16.6,
    "processes": [
      "vacuum induction melting",
      "directional solidification: temperature: 1600 ± 5 ℃, duration: 30 min, growth velocity: 200 µm/s"
    ],
    "test_type": "compressive",
    "test_temperature": "25 °C",
    "doi": "10.1016/j.jallcom.2021.162907"
  },
  {
    "composition": "Cr29.7Co29.7Ni35.4Al4.0Ti1.2",
    "composition_type": "atomic",
    "phase": [
      "FCC",
      "L12"
    ],
    "ys": 287.0,
    "uts": null,
    "strain": null,
    "processes": [
      "induction melting: atmosphere: not specified, remelting times: not specified",
      "homogenized: temperature: 1200 °C, duration: 4 h, atmosphere: not specified"
    ],
    "test_type": "tensile",
    "test_temperature": "25 °C",
    "doi": "10.1016/j.jallcom.2021.162923"
  },
  {
    "composition": "Cr29.7Co29.7Ni35.4Al4.0Ti1.2",
    "composition_type": "atomic",
    "phase": [
      "FCC",
      "L12"
    ],
    "ys": 418.0,
    "uts": null,
    "strain": null,
    "processes": [
      "induction melting: atmosphere: not specified, remelting times: not specified",
      "homogenized: temperature: 1200 °C, duration: 4 h, atmosphere: not specified",
      "cold rolled: reduction: not specified, temperature: not specified",
      "solution treated: temperature: 1200 °C, duration: 1 h, atmosphere: not specified",
      "quenching: medium: water",
      "aged: temperature: 850 °C, duration: 0.5 h, atmosphere: not specified"
    ],
    "test_type": "tensile",
    "test_temperature": "25 °C",
    "doi": "10.1016/j.jallcom.2021.162923"
  },
  {
    "composition": "Cr29.7Co29.7Ni35.4Al4.0Ti1.2",
    "composition_type": "atomic",
    "phase": [
      "FCC",
      "L12"
    ],
    "ys": 445.0,
    "uts": null,
    "strain": null,
    "processes": [
      "induction melting: atmosphere: not specified, remelting times: not specified",
      "homogenized: temperature: 1200 °C, duration: 4 h, atmosphere: not specified",
      "cold rolled: reduction: not specified, temperature: not specified",
      "solution treated: temperature: 1200 °C, duration: 1 h, atmosphere: not specified",
      "quenching: medium: water",
      "aged: temperature: 850 °C, duration: 2 h, atmosphere: not specified"
    ],
    "test_type": "tensile",
    "test_temperature": "25 °C",
    "doi": "10.1016/j.jallcom.2021.162923"
  },
  {
    "composition": "Cr29.7Co29.7Ni35.4Al4.0Ti1.2",
    "composition_type": "atomic",
    "phase": [
      "FCC",
      "L12"
    ],
    "ys": 439.0,
    "uts": null,
    "strain": null,
    "processes": [
      "induction melting: atmosphere: not specified, remelting times: not specified",
      "homogenized: temperature: 1200 °C, duration: 4 h, atmosphere: not specified",
      "cold rolled: reduction: not specified, temperature: not specified",
      "solution treated: temperature: 1200 °C, duration: 1 h, atmosphere: not specified",
      "quenching: medium: water",
      "aged: temperature: 850 °C, duration: 4 h, atmosphere: not specified"
    ],
    "test_type": "tensile",
    "test_temperature": "25 °C",
    "doi": "10.1016/j.jallcom.2021.162923"
  },
  {
    "composition": "Cr29.7Co29.7Ni35.4Al4.0Ti1.2",
    "composition_type": "atomic",
    "phase": [
      "FCC",
      "L12"
    ],
    "ys": 446.0,
    "uts": null,
    "strain": null,
    "processes": [
      "induction melting: atmosphere: not specified, remelting times: not specified",
      "homogenized: temperature: 1200 °C, duration: 4 h, atmosphere: not specified",
      "cold rolled: reduction: not specified, temperature: not specified",
      "solution treated: temperature: 1200 °C, duration: 1 h, atmosphere: not specified",
      "quenching: medium: water",
      "aged: temperature: 850 °C, duration: 22 h, atmosphere: not specified"
    ],
    "test_type": "tensile",
    "test_temperature": "25 °C",
    "doi": "10.1016/j.jallcom.2021.162923"
  },
  {
    "composition": "Cr29.7Co29.7Ni35.4Al4.0Ti1.2",
    "composition_type": "atomic",
    "phase": [
      "FCC",
      "L12"
    ],
    "ys": 413.0,
    "uts": null,
    "strain": null,
    "processes": [
      "induction melting: atmosphere: not specified, remelting times: not specified",
      "homogenized: temperature: 1200 °C, duration: 4 h, atmosphere: not specified",
      "cold rolled: reduction: not specified, temperature: not specified",
      "solution treated: temperature: 1200 °C, duration: 1 h, atmosphere: not specified",
      "quenching: medium: water",
      "aged: temperature: 850 °C, duration: 166 h, atmosphere: not specified"
    ],
    "test_type": "tensile",
    "test_temperature": "25 °C",
    "doi": "10.1016/j.jallcom.2021.162923"
  },
  {
    "composition": "Al35Mg25Zn30Cu5Si5",
    "composition_type": "atomic",
    "phase": [
      "Mg-Al-Zn phase",
      "Mg2Si phase",
      "fcc phase",
      "Si phase"
    ],
    "ys": null,
    "uts": 559.0,
    "strain": 4.6,
    "processes": [
      "electric melting: atmosphere: Ar, temperature: 780-800 °C, duration: 15 min",
      "batch melting: temperature: 720-750 °C, duration: 30 min",
      "as-cast"
    ],
    "test_type": "compressive",
    "test_temperature": "25 °C",
    "doi": "10.1016/j.jallcom.2021.163508"
  },
  {
    "composition": "Al35Mg20Zn30Cu5Si10",
    "composition_type": "atomic",
    "phase": [
      "Mg2Si",
      "fcc phase containing Al, Zn and Cu",
      "Mg-Al-Zn phase"
    ],
    "ys": null,
    "uts": 718.0,
    "strain": 6.2,
    "processes": [
      "electric melting: atmosphere: Ar, temperature: 780-800 °C, duration: 15 min",
      "batch melting: temperature: 720-750 °C, duration: 30 min",
      "as-cast"
    ],
    "test_type": "compressive",
    "test_temperature": "25 °C",
    "doi": "10.1016/j.jallcom.2021.163508"
  },
  {
    "composition": "Al35Mg15Zn30Cu5Si15",
    "composition_type": "atomic",
    "phase": [
      "Mg2Si",
      "fcc phase",
      "Si phase"
    ],
    "ys": null,
    "uts": 765.0,
    "strain": 6.3,
    "processes": [
      "electric melting: atmosphere: Ar, temperature: 780-800 °C, duration: 15 min",
      "batch melting: temperature: 720-750 °C, duration: 30 min",
      "as-cast"
    ],
    "test_type": "compressive",
    "test_temperature": "25 °C",
    "doi": "10.1016/j.jallcom.2021.163508"
  },
  {
    "composition": "Al20.45Co10Cr10Ni59.55",
    "composition_type": "atomic",
    "phase": [
      "FCC",
      "BCC"
    ],
    "ys": 710.0,
    "uts": 718.0,
    "strain": 1.85,
    "processes": [
      "arc melting: atmosphere: Ar, remelting times: 7"
    ],
    "test_type": "tensile",
    "test_temperature": "25 °C",
    "doi": "10.1016/j.jallcom.2022.163775"
  },
  {
    "composition": "Al19.3Co15Cr15Ni50.7",
    "composition_type": "atomic",
    "phase": [
      "FCC",
      "BCC"
    ],
    "ys": 699.0,
    "uts": 1127.1,
    "strain": 10.3,
    "processes": [
      "arc melting: atmosphere: Ar, remelting times: 7"
    ],
    "test_type": "tensile",
    "test_temperature": "25 °C",
    "doi": "10.1016/j.jallcom.2022.163775"
  },
  {
    "composition": "Al17.5Co20Cr20Ni42.5",
    "composition_type": "atomic",
    "phase": [
      "FCC",
      "BCC"
    ],
    "ys": 740.5,
    "uts": 1272.5,
    "strain": 14.4,
    "processes": [
      "arc melting: atmosphere: Ar, remelting times: 7"
    ],
    "test_type": "tensile",
    "test_temperature": "25 °C",
    "doi": "10.1016/j.jallcom.2022.163775"
  },
  {
    "composition": "Al16.3Co25Cr25Ni33.7",
    "composition_type": "atomic",
    "phase": [
      "FCC",
      "BCC"
    ],
    "ys": 654.54,
    "uts": 1109.0,
    "strain": 13.6,
    "processes": [
      "arc melting: atmosphere: Ar, remelting times: 7"
    ],
    "test_type": "tensile",
    "test_temperature": "25 °C",
    "doi": "10.1016/j.jallcom.2022.163775"
  },
  {
    "composition": "CoCrFeMnNi-Ni",
    "composition_type": "weight",
    "phase": [
      "fcc"
    ],
    "ys": 450.0,
    "uts": null,
    "strain": null,
    "processes": [
      "gas atomization: pressure: , gas velocity: , gas: ",
      "spark plasma sintering: temperature: 600 °C, pressure: , duration: 15 min"
    ],
    "test_type": "compressive",
    "test_temperature": "25 °C",
    "doi": "10.1016/j.jallcom.2022.163997"
  },
  {
    "composition": "CoCrFeMnNi-Ni",
    "composition_type": "weight",
    "phase": [
      "fcc"
    ],
    "ys": 315.0,
    "uts": null,
    "strain": null,
    "processes": [
      "gas atomization: pressure: , gas velocity: , gas: ",
      "spark plasma sintering: temperature: 850 °C, pressure: , duration: 15 min"
    ],
    "test_type": "compressive",
    "test_temperature": "25 °C",
    "doi": "10.1016/j.jallcom.2022.163997"
  },
  {
    "composition": "CoCrFeMnNi",
    "composition_type": "weight",
    "phase": [
      "fcc"
    ],
    "ys": 381.0,
    "uts": null,
    "strain": null,
    "processes": [
      "gas atomization: pressure: , gas velocity: , gas: ",
      "spark plasma sintering: temperature: 850 °C, pressure: , duration: 15 min"
    ],
    "test_type": "compressive",
    "test_temperature": "25 °C",
    "doi": "10.1016/j.jallcom.2022.163997"
  },
  {
    "composition": "Ni",
    "composition_type": "weight",
    "phase": [
      "fcc"
    ],
    "ys": 120.0,
    "uts": null,
    "strain": null,
    "processes": [
      "spark plasma sintering: temperature: 850 °C, pressure: , duration: 15 min"
    ],
    "test_type": "compressive",
    "test_temperature": "25 °C",
    "doi": "10.1016/j.jallcom.2022.163997"
  },
  {
    "composition": "VNbTiTa",
    "composition_type": "atomic",
    "phase": [
      "BCC"
    ],
    "ys": 688.0,
    "uts": null,
    "strain": null,
    "processes": null,
    "test_type": "compressive",
    "test_temperature": "900 °C",
    "doi": "10.1016/j.jallcom.2021.163517"
  },
  {
    "composition": "VNbTiTa",
    "composition_type": "atomic",
    "phase": [
      "BCC"
    ],
    "ys": 704.0,
    "uts": null,
    "strain": 50.0,
    "processes": [
      "arc melting: atmosphere: Ar, remelting times: 10"
    ],
    "test_type": "compressive",
    "test_temperature": "25 °C",
    "doi": "10.1016/j.jallcom.2021.163517"
  },
  {
    "composition": "VNbTiTaSi0.025",
    "composition_type": "atomic",
    "phase": [
      "BCC",
      "M5Si3"
    ],
    "ys": 1023.0,
    "uts": null,
    "strain": 30.0,
    "processes": [
      "arc melting: atmosphere: Ar, remelting times: 10"
    ],
    "test_type": "compressive",
    "test_temperature": "25 °C",
    "doi": "10.1016/j.jallcom.2021.163517"
  },
  {
    "composition": "VNbTiTaSi0.05",
    "composition_type": "atomic",
    "phase": [
      "BCC",
      "M5Si3"
    ],
    "ys": null,
    "uts": null,
    "strain": null,
    "processes": [
      "arc melting: atmosphere: Ar, remelting times: 10"
    ],
    "test_type": "compressive",
    "test_temperature": "25 °C",
    "doi": "10.1016/j.jallcom.2021.163517"
  },
  {
    "composition": "VNbTiTaSi0.1",
    "composition_type": "atomic",
    "phase": [
      "BCC",
      "M5Si3",
      "M3Si"
    ],
    "ys": 1671.0,
    "uts": null,
    "strain": 11.0,
    "processes": [
      "arc melting: atmosphere: Ar, remelting times: 10"
    ],
    "test_type": "compressive",
    "test_temperature": "25 °C",
    "doi": "10.1016/j.jallcom.2021.163517"
  },
  {
    "composition": "VNbTiTa",
    "composition_type": "atomic",
    "phase": [
      "BCC"
    ],
    "ys": 350.0,
    "uts": null,
    "strain": null,
    "processes": [
      "arc melting: atmosphere: Ar, remelting times: 10"
    ],
    "test_type": "compressive",
    "test_temperature": "1000 °C",
    "doi": "10.1016/j.jallcom.2021.163517"
  },
  {
    "composition": "VNbTiTaSi0.025",
    "composition_type": "atomic",
    "phase": [
      "BCC",
      "M5Si3"
    ],
    "ys": 505.0,
    "uts": null,
    "strain": null,
    "processes": [
      "arc melting: atmosphere: Ar, remelting times: 10"
    ],
    "test_type": "compressive",
    "test_temperature": "1000 °C",
    "doi": "10.1016/j.jallcom.2021.163517"
  },
  {
    "composition": "VNbTiTaSi0.05",
    "composition_type": "atomic",
    "phase": [
      "BCC",
      "M5Si3"
    ],
    "ys": 490.0,
    "uts": null,
    "strain": null,
    "processes": [
      "arc melting: atmosphere: Ar, remelting times: 10"
    ],
    "test_type": "compressive",
    "test_temperature": "1000 °C",
    "doi": "10.1016/j.jallcom.2021.163517"
  },
  {
    "composition": "VNbTiTaSi0.1",
    "composition_type": "atomic",
    "phase": [
      "BCC",
      "M5Si3",
      "M3Si"
    ],
    "ys": 646.0,
    "uts": null,
    "strain": null,
    "processes": [
      "arc melting: atmosphere: Ar, remelting times: 10"
    ],
    "test_type": "compressive",
    "test_temperature": "1000 °C",
    "doi": "10.1016/j.jallcom.2021.163517"
  },
  {
    "composition": "VNbTiTa",
    "composition_type": "atomic",
    "phase": [
      "BCC"
    ],
    "ys": 136.0,
    "uts": null,
    "strain": null,
    "processes": [
      "arc melting: atmosphere: Ar, remelting times: 10"
    ],
    "test_type": "compressive",
    "test_temperature": "1200 °C",
    "doi": "10.1016/j.jallcom.2021.163517"
  },
  {
    "composition": "VNbTiTaSi0.025",
    "composition_type": "atomic",
    "phase": [
      "BCC",
      "M5Si3"
    ],
    "ys": 147.0,
    "uts": null,
    "strain": null,
    "processes": [
      "arc melting: atmosphere: Ar, remelting times: 10"
    ],
    "test_type": "compressive",
    "test_temperature": "1200 °C",
    "doi": "10.1016/j.jallcom.2021.163517"
  },
  {
    "composition": "VNbTiTaSi0.05",
    "composition_type": "atomic",
    "phase": [
      "BCC",
      "M5Si3"
    ],
    "ys": 143.0,
    "uts": null,
    "strain": null,
    "processes": [
      "arc melting: atmosphere: Ar, remelting times: 10"
    ],
    "test_type": "compressive",
    "test_temperature": "1200 °C",
    "doi": "10.1016/j.jallcom.2021.163517"
  },
  {
    "composition": "VNbTiTaSi0.1",
    "composition_type": "atomic",
    "phase": [
      "BCC",
      "M5Si3",
      "M3Si"
    ],
    "ys": 133.0,
    "uts": null,
    "strain": null,
    "processes": [
      "arc melting: atmosphere: Ar, remelting times: 10"
    ],
    "test_type": "compressive",
    "test_temperature": "1200 °C",
    "doi": "10.1016/j.jallcom.2021.163517"
  },
  {
    "composition": "CoCrFeNiNb0.45",
    "composition_type": "atomic",
    "phase": [
      "FCC",
      "Laves"
    ],
    "ys": 1468.0,
    "uts": 2094.0,
    "strain": 17.4,
    "processes": [
      "arc melting: atmosphere: Ar, remelting times: several",
      "cooling: medium: Cu mold, rate: ~2.5 K/s"
    ],
    "test_type": "compressive",
    "test_temperature": "25 °C",
    "doi": "10.1016/j.jallcom.2022.163610"
  },
  {
    "composition": "CoCrFeNiNb0.45",
    "composition_type": "atomic",
    "phase": [
      "FCC",
      "Laves"
    ],
    "ys": 1492.0,
    "uts": 2203.0,
    "strain": 11.8,
    "processes": [
      "arc melting: atmosphere: Ar, remelting times: several",
      "cooling: medium: Cu mold, rate: 4.4 × 102 K/s"
    ],
    "test_type": "compressive",
    "test_temperature": "25 °C",
    "doi": "10.1016/j.jallcom.2022.163610"
  },
  {
    "composition": "CoCrFeNiNb0.45",
    "composition_type": "atomic",
    "phase": [
      "FCC",
      "Laves"
    ],
    "ys": 1479.0,
    "uts": 2003.0,
    "strain": 14.4,
    "processes": [
      "arc melting: atmosphere: Ar, remelting times: several",
      "cooling: medium: Cu mold, rate: 1.6 × 102 K/s"
    ],
    "test_type": "compressive",
    "test_temperature": "25 °C",
    "doi": "10.1016/j.jallcom.2022.163610"
  },
  {
    "composition": "CoCrFeNiNb0.5",
    "composition_type": "atomic",
    "phase": [
      "FCC",
      "Laves"
    ],
    "ys": 1989.0,
    "uts": 2200.0,
    "strain": 17.0,
    "processes": [
      "arc melting: atmosphere: Ar, remelting times: several",
      "cooling: medium: Cu mold, rate: ~2.5 K/s"
    ],
    "test_type": "compressive",
    "test_temperature": "25 °C",
    "doi": "10.1016/j.jallcom.2022.163610"
  },
  {
    "composition": "CoCrFeNiNb0.5",
    "composition_type": "atomic",
    "phase": [
      "FCC",
      "Laves"
    ],
    "ys": 2134.0,
    "uts": 2534.0,
    "strain": 12.5,
    "processes": [
      "arc melting: atmosphere: Ar, remelting times: several",
      "cooling: medium: Cu mold, rate: 4.4 × 102 K/s"
    ],
    "test_type": "compressive",
    "test_temperature": "25 °C",
    "doi": "10.1016/j.jallcom.2022.163610"
  },
  {
    "composition": "CoCrFeNiNb0.5",
    "composition_type": "atomic",
    "phase": [
      "FCC",
      "Laves"
    ],
    "ys": 2017.0,
    "uts": 2487.0,
    "strain": 12.9,
    "processes": [
      "arc melting: atmosphere: Ar, remelting times: several",
      "cooling: medium: Cu mold, rate: 1.6 × 102 K/s"
    ],
    "test_type": "compressive",
    "test_temperature": "25 °C",
    "doi": "10.1016/j.jallcom.2022.163610"
  },
  {
    "composition": "CoCrFeNiNb0.55",
    "composition_type": "atomic",
    "phase": [
      "FCC",
      "Laves"
    ],
    "ys": 1890.0,
    "uts": 2214.0,
    "strain": 12.9,
    "processes": [
      "arc melting: atmosphere: Ar, remelting times: several",
      "cooling: medium: Cu mold, rate: ~2.5 K/s"
    ],
    "test_type": "compressive",
    "test_temperature": "25 °C",
    "doi": "10.1016/j.jallcom.2022.163610"
  },
  {
    "composition": "CoCrFeNiNb0.55",
    "composition_type": "atomic",
    "phase": [
      "FCC",
      "Laves"
    ],
    "ys": 2139.0,
    "uts": 2681.0,
    "strain": 11.0,
    "processes": [
      "arc melting: atmosphere: Ar, remelting times: several",
      "cooling: medium: Cu mold, rate: 4.4 × 102 K/s"
    ],
    "test_type": "compressive",
    "test_temperature": "25 °C",
    "doi": "10.1016/j.jallcom.2022.163610"
  },
  {
    "composition": "CoCrFeNiNb0.65",
    "composition_type": "atomic",
    "phase": [
      "FCC",
      "Laves"
    ],
    "ys": 1992.0,
    "uts": 2217.0,
    "strain": 10.5,
