Repository: Sci-Extract/sisyphus

# Step through _sisyphus_ extraction process
Author: Soike Yuan  date: 1/12/2025

Prerequisite: Assumed that you have installed sisyphus on your machine and add .env file to your root path which contains API key. :shipit:

## Below is the file structure of the project,

```
├─ README.md                        
├─ pyproject.toml                   # Python project metadata and dependencies
├─ data/                            # Extracted data of high entropy alloys
├─ notebooks/                       # Jupyter notebooks
├─ db/                              # sql databases
├─ record/                          # record sql database
│─ sisyphus/

File: notebooks/heas_result.json (part 24 of 64)
[
    "processes": [
      "arc melting: atmosphere: Ar, remelting times: several",
      "cooling: medium: Cu mold, rate: ~2.5 K/s"
    ],
    "test_type": "compressive",
    "test_temperature": "25 °C",
    "doi": "10.1016/j.jallcom.2022.163610"
  },
  {
    "composition": "CoCrFeNiNb0.65",
    "composition_type": "atomic",
    "phase": [
      "FCC",
      "Laves"
    ],
    "ys": 2281.0,
    "uts": 2552.0,
    "strain": 10.3,
    "processes": [
      "arc melting: atmosphere: Ar, remelting times: several",
      "cooling: medium: Cu mold, rate: 4.4 × 102 K/s"
    ],
    "test_type": "compressive",
    "test_temperature": "25 °C",
    "doi": "10.1016/j.jallcom.2022.163610"
  },
  {
    "composition": "CoCrFeNiNb0.65",
    "composition_type": "atomic",
    "phase": [
      "FCC",
      "Laves"
    ],
    "ys": 2110.0,
    "uts": 2415.0,
    "strain": 12.0,
    "processes": [
      "arc melting: atmosphere: Ar, remelting times: several",
      "cooling: medium: Cu mold, rate: 1.6 × 102 K/s"
    ],
    "test_type": "compressive",
    "test_temperature": "25 °C",
    "doi": "10.1016/j.jallcom.2022.163610"
  },
  {
    "composition": "CoCrFeNi",
    "composition_type": "atomic",
    "phase": [
      "FCC"
    ],
    "ys": 158.0,
    "uts": 242.0,
    "strain": 17.5,
    "processes": [
      "vacuum induction melting gas atomization",
      "cold spraying: pressure: 5.0 MPa, temperature: 500 °C, gas: Ar",
      "friction stir processing: tool rotation speed: 1200 rpm, moving speed: 45 mm/min"
    ],
    "test_type": "tensile",
    "test_temperature": "25 °C",
    "doi": "10.1016/j.jallcom.2022.164426"
  },
  {
    "composition": "Al13.45FeCrNiCo",
    "composition_type": "atomic",
    "phase": [
      "FCC",
      "BCC"
    ],
    "ys": 1526.0,
    "uts": 1721.0,
    "strain": 10.0,
    "processes": [
      "spark plasma sintering: atmosphere: vacuum",
      "mechanical alloying: duration: 40 h, ball size: 5 mm, 10 mm, 12 mm, 15 mm, 22 mm, ball to powder ratio: 8:1, rotation speed: 250 rpm",
      "annealed: temperature: 1000 °C, duration: 2 h, atmosphere: Ar"
    ],
    "test_type": "compressive",
    "test_temperature": "25 °C",
    "doi": "10.1016/j.jallcom.2022.164457"
  },
  {
    "composition": "Al13.45FeCrNiCo",
    "composition_type": "atomic",
    "phase": [
      "FCC",
      "BCC"
    ],
    "ys": 417.0,
    "uts": 1172.0,
    "strain": 23.0,
    "processes": [
      "spark plasma sintering: atmosphere: vacuum",
      "mechanical alloying: duration: 40 h, ball size: 5 mm, 10 mm, 12 mm, 15 mm, 22 mm, ball to powder ratio: 8:1, rotation speed: 250 rpm",
      "annealed: temperature: 1000 °C, duration: 2 h, atmosphere: Ar"
    ],
    "test_type": "compressive",
    "test_temperature": "25 °C",
    "doi": "10.1016/j.jallcom.2022.164457"
  },
  {
    "composition": "Al13.45FeCrNiCo",
    "composition_type": "atomic",
    "phase": [
      "FCC",
      "BCC"
    ],
    "ys": 750.0,
    "uts": 2000.0,
    "strain": 30.0,
    "processes": [
      "induction melting: atmosphere: Ar",
      "annealed: temperature: 1000 °C, duration: 2 h, atmosphere: Ar"
    ],
    "test_type": "compressive",
    "test_temperature": "25 °C",
    "doi": "10.1016/j.jallcom.2022.164457"
  },
  {
    "composition": "Al13.45FeCrNiCo",
    "composition_type": "atomic",
    "phase": [
      "FCC",
      "BCC"
    ],
    "ys": 1095.0,
    "uts": 1489.0,
    "strain": 29.0,
    "processes": [
      "induction melting: atmosphere: Ar",
      "annealed: temperature: 1000 °C, duration: 2 h, atmosphere: Ar"
    ],
    "test_type": "compressive",
    "test_temperature": "25 °C",
    "doi": "10.1016/j.jallcom.2022.164457"
  },
  {
    "composition": "Al0.4Co0.5FeNi",
    "composition_type": "atomic",
    "phase": [
      "FCC"
    ],
    "ys": 183.0,
    "uts": 430.0,
    "strain": 70.1,
    "processes": [
      "arc melting: atmosphere: Ar, remelting times: 5"
    ],
    "test_type": "tensile",
    "test_temperature": "25 °C",
    "doi": "10.1016/j.jallcom.2022.165043"
  },
  {
    "composition": "Al0.4Co0.5V0.2FeNi",
    "composition_type": "atomic",
    "phase": [
      "FCC",
      "BCC"
    ],
    "ys": 372.0,
    "uts": 722.0,
    "strain": 34.1,
    "processes": [
      "arc melting: atmosphere: Ar, remelting times: 5"
    ],
    "test_type": "tensile",
    "test_temperature": "25 °C",
    "doi": "10.1016/j.jallcom.2022.165043"
  },
  {
    "composition": "Al0.4Co0.5V0.4FeNi",
    "composition_type": "atomic",
    "phase": [
      "FCC",
      "BCC"
    ],
    "ys": 395.0,
    "uts": 809.0,
    "strain": 33.5,
    "processes": [
      "arc melting: atmosphere: Ar, remelting times: 5"
    ],
    "test_type": "tensile",
    "test_temperature": "25 °C",
    "doi": "10.1016/j.jallcom.2022.165043"
  },
  {
    "composition": "Al0.4Co0.5V0.6FeNi",
    "composition_type": "atomic",
    "phase": [
      "FCC",
      "BCC"
    ],
    "ys": 703.0,
    "uts": 1128.0,
    "strain": 27.7,
    "processes": [
      "arc melting: atmosphere: Ar, remelting times: 5"
    ],
    "test_type": "tensile",
    "test_temperature": "25 °C",
    "doi": "10.1016/j.jallcom.2022.165043"
  },
  {
    "composition": "Al0.4Co0.5V0.6FeNi",
    "composition_type": "atomic",
    "phase": [
      "FCC",
      "BCC"
    ],
    "ys": 1094.0,
    "uts": 1746.0,
    "strain": 36.4,
    "processes": [
      "arc melting: atmosphere: Ar, remelting times: 5"
    ],
    "test_type": "compressive",
    "test_temperature": "25 °C",
    "doi": "10.1016/j.jallcom.2022.165043"
  },
  {
    "composition": "FeCoNi1.5CuB0.5Y0.2",
    "composition_type": "atomic",
    "phase": [
      "FCC",
      "HCP",
      "M3B"
    ],
    "ys": 1023.57,
    "uts": null,
    "strain": 20.37,
    "processes": [
      "ball milling: media: ZrO2, ball to powder ratio: 5:1, rate: 150r/min for 2 h, then 300r/min for 60 h",
      "vacuum drying: temperature: 72 ℃",
      "cold press: pressure: 300 MPa, duration: 2 min",
      "microwave sintering: temperature: 1000 ℃, heating rate: 10 ℃/min, holding time: 30 min"
    ],
    "test_type": "compressive",
    "test_temperature": "25 °C",
    "doi": "10.1016/j.jallcom.2022.164310"
  },
  {
    "composition": "FeCoNi1.5CuB0.5Y0.2",
    "composition_type": "atomic",
    "phase": [
      "FCC",
      "HCP",
      "M3B"
    ],
    "ys": 1053.1,
    "uts": null,
    "strain": 21.52,
    "processes": [
      "cryogenic treatment: temperature: -50 ℃, duration: 24 h, cooling rate: 10 ℃/min"
    ],
    "test_type": "compressive",
    "test_temperature": "25 °C",
    "doi": "10.1016/j.jallcom.2022.164310"
  },
  {
    "composition": "FeCoNi1.5CuB0.5Y0.2",
    "composition_type": "atomic",
    "phase": [
      "FCC",
      "HCP",
      "M3B"
    ],
    "ys": 1081.49,
    "uts": null,
    "strain": 22.79,
    "processes": [
      "cryogenic treatment: temperature: -100 ℃, duration: 24 h, cooling rate: 10 ℃/min"
    ],
    "test_type": "compressive",
    "test_temperature": "25 °C",
    "doi": "10.1016/j.jallcom.2022.164310"
  },
  {
    "composition": "FeCoNi1.5CuB0.5Y0.2",
    "composition_type": "atomic",
    "phase": [
      "FCC",
      "HCP",
      "M3B"
    ],
    "ys": 1088.71,
    "uts": null,
    "strain": 21.57,
    "processes": [
      "cryogenic treatment: temperature: -196 ℃, duration: 12 h, cooling rate: 10 ℃/min"
    ],
    "test_type": "compressive",
    "test_temperature": "25 °C",
    "doi": "10.1016/j.jallcom.2022.164310"
  },
  {
    "composition": "FeCoNi1.5CuB0.5Y0.2",
    "composition_type": "atomic",
    "phase": [
      "FCC",
      "HCP",
      "M3B"
    ],
    "ys": 1198.22,
    "uts": null,
    "strain": 25.04,
    "processes": [
      "cryogenic treatment: temperature: -196 ℃, duration: 24 h, cooling rate: 10 ℃/min"
    ],
    "test_type": "compressive",
    "test_temperature": "25 °C",
    "doi": "10.1016/j.jallcom.2022.164310"
  },
  {
    "composition": "FeCoNi1.5CuB0.5Y0.2",
    "composition_type": "atomic",
    "phase": [
      "FCC",
      "HCP",
      "M3B"
    ],
    "ys": 1331.92,
    "uts": null,
    "strain": 29.3,
    "processes": [
      "cryogenic treatment: temperature: -196 ℃, duration: 36 h, cooling rate: 10 ℃/min"
    ],
    "test_type": "compressive",
    "test_temperature": "25 °C",
    "doi": "10.1016/j.jallcom.2022.164310"
  },
  {
    "composition": "FeCoNi1.5CuB0.5Y0.2",
    "composition_type": "atomic",
    "phase": [
      "FCC",
      "HCP",
      "M3B"
    ],
    "ys": 1164.26,
    "uts": null,
    "strain": 27.93,
    "processes": [
      "cryogenic treatment: temperature: -196 ℃, duration: 48 h, cooling rate: 10 ℃/min"
    ],
    "test_type": "compressive",
    "test_temperature": "25 °C",
    "doi": "10.1016/j.jallcom.2022.164310"
  },
  {
    "composition": "FeCoNi1.5CuB0.5Y0.2",
    "composition_type": "atomic",
    "phase": [
      "FCC",
      "HCP",
      "M3B"
    ],
    "ys": 1217.74,
    "uts": null,
    "strain": 28.57,
    "processes": [
      "cryogenic treatment: temperature: -196 ℃, duration: 36 h, cooling rate: 1 ℃/min"
    ],
    "test_type": "compressive",
    "test_temperature": "25 °C",
    "doi": "10.1016/j.jallcom.2022.164310"
  },
  {
    "composition": "FeCoNi1.5CuB0.5Y0.2",
    "composition_type": "atomic",
    "phase": [
      "FCC",
      "HCP",
      "M3B"
    ],
    "ys": 1480.05,
    "uts": null,
    "strain": 31.89,
    "processes": [
      "cryogenic treatment: temperature: -196 ℃, duration: 36 h, cooling rate: 5 ℃/min"
    ],
    "test_type": "compressive",
    "test_temperature": "25 °C",
    "doi": "10.1016/j.jallcom.2022.164310"
  },
  {
    "composition": "AlNbTi3VZr1.5",
    "composition_type": "atomic",
    "phase": [
      "B2"
    ],
    "ys": null,
    "uts": null,
    "strain": null,
    "processes": [
      "arc melting: atmosphere: vacuum, remelting times: 1",
      "quenching: medium: water"
    ],
    "test_type": "compressive",
    "test_temperature": "1100-1250 °C",
    "doi": "10.1016/j.jallcom.2022.165220"
  },
  {
    "composition": "TiZrHfNbTa",
    "composition_type": "atomic",
    "phase": [
      "BCC"
    ],
    "ys": 1064.0,
    "uts": null,
    "strain": 50.0,
    "processes": [
      "arc melting: atmosphere: Ar, remelting times: 7"
    ],
    "test_type": "compressive",
    "test_temperature": "25 °C",
    "doi": "10.1016/j.jallcom.2022.165187"
  },
  {
    "composition": "TiZrHfNbTaW0.25",
    "composition_type": "atomic",
    "phase": [
      "BCC"
    ],
    "ys": 1135.0,
    "uts": null,
    "strain": 50.0,
    "processes": [
      "arc melting: atmosphere: Ar, remelting times: 7"
    ],
    "test_type": "compressive",
    "test_temperature": "25 °C",
    "doi": "10.1016/j.jallcom.2022.165187"
  },
  {
    "composition": "TiZrHfNbTaW0.5",
    "composition_type": "atomic",
    "phase": [
      "BCC"
    ],
    "ys": 1278.0,
    "uts": null,
    "strain": 50.0,
    "processes": [
      "arc melting: atmosphere: Ar, remelting times: 7"
    ],
    "test_type": "compressive",
    "test_temperature": "25 °C",
    "doi": "10.1016/j.jallcom.2022.165187"
  },
  {
    "composition": "TiZrHfNbTaW0.75",
    "composition_type": "atomic",
    "phase": [
      "BCC"
    ],
    "ys": 1450.0,
    "uts": null,
    "strain": 50.0,
    "processes": [
      "arc melting: atmosphere: Ar, remelting times: 7"
    ],
    "test_type": "compressive",
    "test_temperature": "25 °C",
    "doi": "10.1016/j.jallcom.2022.165187"
  },
  {
    "composition": "TiZrHfNbTaW",
    "composition_type": "atomic",
    "phase": [
      "BCC"
    ],
    "ys": 1726.0,
    "uts": null,
    "strain": 20.7,
    "processes": [
      "arc melting: atmosphere: Ar, remelting times: 7"
    ],
    "test_type": "compressive",
    "test_temperature": "25 °C",
    "doi": "10.1016/j.jallcom.2022.165187"
  },
  {
    "composition": "CoCrFeMnNi",
    "composition_type": "atomic",
    "phase": null,
    "ys": null,
    "uts": null,
    "strain": null,
    "processes": [
      "levitation melting: atmosphere: Ar",
      "solution treated: temperature: unknown, duration: unknown, atmosphere: unknown",
      "forged: temperature: unknown",
      "annealed: temperature: 700 °C, duration: 0.5 h, atmosphere: vacuum",
      "annealed: temperature: 800 °C, duration: 0.5 h, atmosphere: vacuum",
      "annealed: temperature: 1170 °C, duration: 1 h, atmosphere: vacuum",
      "annealed: temperature: 1200 °C, duration: 6 h, atmosphere: vacuum",
      "cold rolled: reduction: unknown, temperature: unknown"
    ],
    "test_type": "compressive",
    "test_temperature": "25 °C",
    "doi": "10.1016/j.jallcom.2022.165238"
  },
  {
    "composition": "Al0.3CoCrFeNi",
    "composition_type": "atomic",
    "phase": [
      "FCC"
    ],
    "ys": null,
    "uts": null,
    "strain": null,
    "processes": [
      "induction melting: atmosphere: Ar",
      "homogenized: temperature: 1473 K, duration: 24 h, atmosphere: Ar",
      "hot rolled: reduction: 70%, temperature: 1323 K"
    ],
    "test_type": "compressive",
    "test_temperature": "750 °C",
    "doi": "10.1016/j.jallcom.2022.165341"
  },
  {
    "composition": "AlCo0.2CrFeNi2.1",
    "composition_type": "atomic",
    "phase": [
      "fcc",
      "bcc"
    ],
    "ys": 675.0,
    "uts": 1246.0,
    "strain": 17.1,
    "processes": [
      "additive manufacturing: scan speed: serpentine scanning path, laser power: YLS-3000 fiber laser"
    ],
    "test_type": "tensile",
    "test_temperature": "25 °C",
    "doi": "10.1016/j.jallcom.2022.165400"
  },
  {
    "composition": "AlCo0.2CrFeNi2.1",
    "composition_type": "atomic",
    "phase": [
      "fcc",
      "bcc"
    ],
    "ys": 630.0,
    "uts": 930.0,
    "strain": 5.5,
    "processes": [
      "additive manufacturing: scan speed: serpentine scanning path, laser power: YLS-3000 fiber laser"
    ],
    "test_type": "tensile",
    "test_temperature": "25 °C",
    "doi": "10.1016/j.jallcom.2022.165400"
  },
  {
    "composition": "TiZrHfNbTaN0",
    "composition_type": "atomic",
    "phase": [
      "BCC"
    ],
    "ys": 805.0,
    "uts": null,
    "strain": 50.0,
    "processes": [
      ": arc melting: atmosphere: Ar, remelting times: 12"
    ],
    "test_type": "compressive",
    "test_temperature": "25 °C",
    "doi": "10.1016/j.jallcom.2022.165324"
  },
  {
    "composition": "TiZrHfNbTaN0.1",
    "composition_type": "atomic",
    "phase": [
      "BCC",
      "FCC MN-type nitrides"
    ],
    "ys": 1600.0,
    "uts": null,
    "strain": 50.0,
    "processes": [
      ": arc melting: atmosphere: Ar, remelting times: 12"
    ],
    "test_type": "compressive",
    "test_temperature": "25 °C",
    "doi": "10.1016/j.jallcom.2022.165324"
  },
  {
    "composition": "TiZrHfNbTaN0.2",
    "composition_type": "atomic",
    "phase": [
      "BCC",
      "FCC MN-type nitrides"
    ],
    "ys": 1970.0,
    "uts": 2340.0,
    "strain": 28.9,
    "processes": [
      ": arc melting: atmosphere: Ar, remelting times: 12"
    ],
    "test_type": "compressive",
    "test_temperature": "25 °C",
    "doi": "10.1016/j.jallcom.2022.165324"
  },
  {
    "composition": "TiZrHfNbTaN0.3",
    "composition_type": "atomic",
    "phase": [
      "BCC",
      "FCC MN-type nitrides"
    ],
    "ys": 2080.0,
    "uts": 2270.0,
    "strain": 19.8,
    "processes": [
      ": arc melting: atmosphere: Ar, remelting times: 12"
    ],
    "test_type": "compressive",
    "test_temperature": "25 °C",
    "doi": "10.1016/j.jallcom.2022.165324"
  },
  {
    "composition": "TiZrHfNbTaN0.4",
    "composition_type": "atomic",
    "phase": [
      "BCC",
      "FCC MN-type nitrides"
    ],
    "ys": 2125.0,
    "uts": 2300.0,
    "strain": 19.3,
    "processes": [
      ": arc melting: atmosphere: Ar, remelting times: 12"
    ],
    "test_type": "compressive",
    "test_temperature": "25 °C",
    "doi": "10.1016/j.jallcom.2022.165324"
  },
  {
    "composition": "TiZrHfNbTaN0",
    "composition_type": "atomic",
    "phase": [
      "BCC"
    ],
    "ys": 195.0,
    "uts": 205.0,
    "strain": null,
    "processes": [
      ": arc melting: atmosphere: Ar, remelting times: 12"
    ],
    "test_type": "compressive",
    "test_temperature": "1000 °C",
    "doi": "10.1016/j.jallcom.2022.165324"
  },
  {
    "composition": "TiZrHfNbTaN0.1",
    "composition_type": "atomic",
    "phase": [
      "BCC",
      "FCC MN-type nitrides"
    ],
    "ys": 225.0,
    "uts": 240.0,
    "strain": null,
    "processes": [
      ": arc melting: atmosphere: Ar, remelting times: 12"
    ],
    "test_type": "compressive",
    "test_temperature": "1000 °C",
    "doi": "10.1016/j.jallcom.2022.165324"
  },
  {
    "composition": "TiZrHfNbTaN0.2",
    "composition_type": "atomic",
    "phase": [
      "BCC",
      "FCC MN-type nitrides"
    ],
    "ys": 264.0,
    "uts": 270.0,
    "strain": null,
    "processes": [
      ": arc melting: atmosphere: Ar, remelting times: 12"
    ],
    "test_type": "compressive",
    "test_temperature": "1000 °C",
    "doi": "10.1016/j.jallcom.2022.165324"
  },
  {
    "composition": "TiZrHfNbTaN0.3",
    "composition_type": "atomic",
    "phase": [
      "BCC",
      "FCC MN-type nitrides"
    ],
    "ys": 262.0,
    "uts": 280.0,
    "strain": null,
    "processes": [
      ": arc melting: atmosphere: Ar, remelting times: 12"
    ],
    "test_type": "compressive",
    "test_temperature": "1000 °C",
    "doi": "10.1016/j.jallcom.2022.165324"
  },
  {
    "composition": "TiZrHfNbTaN0.4",
    "composition_type": "atomic",
    "phase": [
      "BCC",
      "FCC MN-type nitrides"
    ],
    "ys": 350.0,
    "uts": 390.0,
    "strain": null,
    "processes": [
      ": arc melting: atmosphere: Ar, remelting times: 12"
    ],
    "test_type": "compressive",
    "test_temperature": "1000 °C",
    "doi": "10.1016/j.jallcom.2022.165324"
  },
  {
    "composition": "Al0.7CoCrFeNi",
    "composition_type": "atomic",
    "phase": [
      "FCC",
      "B2",
      "A2"
    ],
    "ys": 535.0,
    "uts": 870.0,
    "strain": 5.38,
    "processes": [
      "arc melting",
      "homogenized: temperature: 1150 °C, duration: 1 h",
      "cold rolled: reduction: 30%, temperature: 25 °C",
      "annealed: temperature: 1100 °C, duration: 5 min"
    ],
    "test_type": "tensile",
    "test_temperature": "25 °C",
    "doi": "10.1016/j.jallcom.2022.165673"
  },
  {
    "composition": "AlCo2.2CrFeNi",
    "composition_type": "atomic",
    "phase": [
      "FCC",
      "BCC"
    ],
    "ys": null,
    "uts": null,
    "strain": null,
    "processes": [
      "laser melting deposition: laser power: 2000 W, scan speed: 10 mm/s"
    ],
    "test_type": "tensile",
    "test_temperature": "25 °C",
    "doi": "10.1016/j.jallcom.2022.165403"
  },
  {
    "composition": "AlCo2.8CrFeNi",
    "composition_type": "atomic",
    "phase": [
      "FCC",
      "BCC"
    ],
    "ys": null,
    "uts": null,
    "strain": null,
    "processes": [
      "laser melting deposition: laser power: 2000 W, scan speed: 10 mm/s"
    ],
    "test_type": "tensile",
    "test_temperature": "25 °C",
    "doi": "10.1016/j.jallcom.2022.165403"
  },
  {
    "composition": "Al10Nb10Ti40Zr40",
    "composition_type": "atomic",
    "phase": [
      "BCC",
      "B2"
    ],
    "ys": 790.0,
    "uts": null,
    "strain": null,
    "processes": [
      "arc melting: atmosphere: Ar, remelting times: 5"
    ],
    "test_type": "compressive",
    "test_temperature": "25 °C",
    "doi": "10.1016/j.jallcom.2022.165690"
  },
  {
    "composition": "Al10Nb10Ti40Zr40B1",
    "composition_type": "atomic",
    "phase": [
      "BCC",
      "B2",
      "TiB"
    ],
    "ys": 800.0,
    "uts": null,
    "strain": 35.0,
    "processes": [
      "arc melting: atmosphere: Ar, remelting times: 5"
    ],
    "test_type": "compressive",
    "test_temperature": "25 °C",
    "doi": "10.1016/j.jallcom.2022.165690"
  },
  {
    "composition": "Al10Nb10Ti40Zr40",
    "composition_type": "atomic",
    "phase": [
      "BCC",
      "B2"
    ],
    "ys": 750.0,
    "uts": null,
    "strain": 8.0,
    "processes": [
      "arc melting: atmosphere: Ar, remelting times: 5"
    ],
    "test_type": "tensile",
    "test_temperature": "25 °C",
    "doi": "10.1016/j.jallcom.2022.165690"
  },
  {
    "composition": "Al10Nb10Ti40Zr40B1",
    "composition_type": "atomic",
    "phase": [
      "BCC",
      "B2",
      "TiB"
    ],
    "ys": 720.0,
    "uts": null,
    "strain": 1.0,
    "processes": [
      "arc melting: atmosphere: Ar, remelting times: 5"
    ],
    "test_type": "tensile",
    "test_temperature": "25 °C",
    "doi": "10.1016/j.jallcom.2022.165690"
  },
  {
    "composition": "Al1.0CrFeNi",
    "composition_type": "atomic",
    "phase": [
      "BCC",
      "B2"
    ],
    "ys": 1244.8,
    "uts": 1716.0,
    "strain": 17.6,
    "processes": [
      "vacuum melting: atmosphere: Ar, temperature: 350 °C, duration: 4 h",
      "casting: dimension: Ф30 mm× 15 mm",
      "homogenized: temperature: 1000 °C, duration: 5 h, atmosphere: air",
      "cooling: medium: air"
    ],
    "test_type": "compressive",
    "test_temperature": "25 °C",
    "doi": "10.1016/j.jallcom.2022.165441"
  },
  {
    "composition": "Al1.25CrFeNi",
    "composition_type": "atomic",
    "phase": [
      "BCC",
      "B2"
    ],
    "ys": 1194.8,
    "uts": 1285.5,
    "strain": 8.6,
    "processes": [
      "vacuum melting: atmosphere: Ar, temperature: 350 °C, duration: 4 h",
      "casting: dimension: Ф30 mm× 15 mm",
      "homogenized: temperature: 1000 °C, duration: 5 h, atmosphere: air",
      "cooling: medium: air"
    ],
    "test_type": "compressive",
    "test_temperature": "25 °C",
    "doi": "10.1016/j.jallcom.2022.165441"
  },
  {
    "composition": "Al1.5CrFeNi",
    "composition_type": "atomic",
    "phase": [
      "BCC",
      "B2"
    ],
    "ys": 1148.6,
    "uts": 1309.9,
    "strain": 9.1,
    "processes": [
      "vacuum melting: atmosphere: Ar, temperature: 350 °C, duration: 4 h",
      "casting: dimension: Ф30 mm× 15 mm",
      "homogenized: temperature: 1000 °C, duration: 5 h, atmosphere: air",
      "cooling: medium: air"
    ],
    "test_type": "compressive",
    "test_temperature": "25 °C",
    "doi": "10.1016/j.jallcom.2022.165441"
  },
  {
    "composition": "Al1.75CrFeNi",
    "composition_type": "atomic",
    "phase": [
      "BCC",
      "B2"
    ],
    "ys": 1276.9,
    "uts": 1911.9,
    "strain": 18.9,
    "processes": [
      "vacuum melting: atmosphere: Ar, temperature: 350 °C, duration: 4 h",
      "casting: dimension: Ф30 mm× 15 mm",
      "homogenized: temperature: 1000 °C, duration: 5 h, atmosphere: air",
      "cooling: medium: air"
    ],
    "test_type": "compressive",
    "test_temperature": "25 °C",
    "doi": "10.1016/j.jallcom.2022.165441"
  },
  {
    "composition": "Al0.9Cr0.9Fe2.1Ni2.1",
    "composition_type": "atomic",
    "phase": [
      "FCC",
      "BCC B2"
    ],
    "ys": 576.0,
    "uts": 894.0,
    "strain": 15.0,
    "processes": [
      "additive manufacturing: scan speed: not specified, laser power: not specified",
      "heat treated: temperature: 950 °C, duration: 6 h, atmosphere: Ar"
    ],
    "test_type": "tensile",
    "test_temperature": "25 °C",
    "doi": "10.1016/j.jallcom.2022.165658"
  },
  {
    "composition": "Al0.9Cr0.9Fe2.1Ni2.1",
    "composition_type": "atomic",
    "phase": [
      "FCC",
      "BCC B2"
    ],
    "ys": 462.0,
    "uts": 889.0,
    "strain": 20.0,
    "processes": [
      "additive manufacturing: scan speed: not specified, laser power: not specified",
      "heat treated: temperature: 950 °C, duration: 6 h, atmosphere: Ar"
    ],
    "test_type": "tensile",
    "test_temperature": "25 °C",
    "doi": "10.1016/j.jallcom.2022.165658"
  },
  {
    "composition": "EN 1.4517 super duplex steel",
    "composition_type": "weight",
    "phase": null,
    "ys": 507.0,
    "uts": 702.0,
    "strain": 25.0,
    "processes": [
      "solution treated: temperature: not specified, duration: not specified, atmosphere: not specified"
    ],
    "test_type": "tensile",
    "test_temperature": "25 °C",
    "doi": "10.1016/j.jallcom.2022.165658"
  },
  {
    "composition": "Co40Cr20Ni30Mo2Al4Ti4",
    "composition_type": "atomic",
    "phase": [
      "FCC",
      "L12"
    ],
    "ys": 2000.0,
    "uts": 2095.0,
    "strain": 16.0,
    "processes": [
      "arc melting: atmosphere: vacuum",
      "homogenized: temperature: 1200 °C, duration: 2 h",
      "cold rolled: reduction: 80%",
      "annealed: temperature: 900 °C, duration: 0.5 h"
    ],
    "test_type": "tensile",
    "test_temperature": "77 K",
    "doi": "10.1016/j.jallcom.2022.166106"
  },
  {
    "composition": "Co40Cr20Ni30Mo2Al4Ti4",
    "composition_type": "atomic",
    "phase": [
      "FCC",
      "L12"
    ],
    "ys": 1340.0,
    "uts": null,
    "strain": 10.0,
    "processes": [
      "arc melting: atmosphere: vacuum",
      "homogenized: temperature: 1200 °C, duration: 2 h",
      "cold rolled: reduction: 80%",
      "annealed: temperature: 900 °C, duration: 0.5 h"
    ],
    "test_type": "tensile",
    "test_temperature": "293 K",
    "doi": "10.1016/j.jallcom.2022.166106"
  },
  {
    "composition": "Co40Cr20Ni30Mo2Al4Ti4",
    "composition_type": "atomic",
    "phase": [
      "FCC",
      "L12"
    ],
    "ys": 1220.0,
    "uts": 1335.0,
    "strain": 14.0,
    "processes": [
      "arc melting: atmosphere: vacuum",
      "homogenized: temperature: 1200 °C, duration: 2 h",
      "cold rolled: reduction: 80%",
      "annealed: temperature: 900 °C, duration: 1.5 h"
    ],
    "test_type": "tensile",
    "test_temperature": "293 K",
    "doi": "10.1016/j.jallcom.2022.166106"
  },
  {
    "composition": "CoCrCuTiV",
    "composition_type": "atomic",
    "phase": [
      "BCC1",
      "BCC2",
      "FCC"
    ],
    "ys": 1894.0,
    "uts": 2188.0,
    "strain": 5.7,
    "processes": [
      "arc melting: atmosphere: , remelting times: 4",
      "annealed: temperature: 1073 K, duration: 20 h, atmosphere: "
    ],
    "test_type": "compressive",
    "test_temperature": "25 °C",
    "doi": "10.1016/j.jallcom.2022.166246"
  },
  {
    "composition": "CoCrCuTiV",
    "composition_type": "atomic",
    "phase": [
      "BCC1",
      "BCC2",
      "FCC"
    ],
    "ys": 1274.0,
    "uts": 1790.0,
    "strain": 8.8,
    "processes": [
      "arc melting: atmosphere: , remelting times: 4",
      "annealed: temperature: 1073 K, duration: 20 h, atmosphere: "
    ],
    "test_type": "compressive",
    "test_temperature": "25 °C",
    "doi": "10.1016/j.jallcom.2022.166246"
  },
  {
    "composition": "CoCrCuFeNi",
    "composition_type": "atomic",
    "phase": null,
    "ys": 352.0,
    "uts": null,
    "strain": 50.0,
    "processes": null,
    "test_type": "compressive",
    "test_temperature": "25 °C",
    "doi": "10.1016/j.jallcom.2022.166246"
  },
  {
    "composition": "CoCrCuFeNiNb",
    "composition_type": "atomic",
    "phase": null,
    "ys": 1325.0,
    "uts": 1356.0,
    "strain": 1.0,
    "processes": null,
    "test_type": "compressive",
    "test_temperature": "25 °C",
    "doi": "10.1016/j.jallcom.2022.166246"
  },
  {
    "composition": "CoCrCuFeNiTi",
    "composition_type": "atomic",
    "phase": null,
    "ys": 1272.0,
    "uts": 1272.0,
    "strain": 2.0,
    "processes": null,
    "test_type": "compressive",
    "test_temperature": "25 °C",
    "doi": "10.1016/j.jallcom.2022.166246"
  },
  {
    "composition": "AlCoCrCuFeNi",
    "composition_type": "atomic",
    "phase": null,
    "ys": 1303.0,
    "uts": 2081.0,
    "strain": 24.0,
    "processes": null,
    "test_type": "compressive",
    "test_temperature": "25 °C",
    "doi": "10.1016/j.jallcom.2022.166246"
  },
  {
    "composition": "AlCoCrCuFeMnNi",
    "composition_type": "atomic",
    "phase": null,
    "ys": 1005.0,
    "uts": 1048.0,
    "strain": 15.0,
    "processes": null,
    "test_type": "compressive",
    "test_temperature": "25 °C",
    "doi": "10.1016/j.jallcom.2022.166246"
  },
  {
    "composition": "AlCoCrCuFeNiTi",
    "composition_type": "atomic",
    "phase": null,
    "ys": 1234.0,
    "uts": 1356.0,
    "strain": 9.0,
    "processes": null,
    "test_type": "compressive",
    "test_temperature": "25 °C",
    "doi": "10.1016/j.jallcom.2022.166246"
  },
  {
    "composition": "AlCoCrCuFeNiV",
    "composition_type": "atomic",
    "phase": null,
    "ys": 1469.0,
    "uts": 1970.0,
    "strain": 16.0,
    "processes": null,
    "test_type": "compressive",
    "test_temperature": "25 °C",
    "doi": "10.1016/j.jallcom.2022.166246"
  },
  {
    "composition": "AlCrCuFeNiTi",
    "composition_type": "atomic",
    "phase": null,
    "ys": 1126.0,
    "uts": 1219.0,
    "strain": 1.0,
    "processes": null,
    "test_type": "compressive",
    "test_temperature": "25 °C",
    "doi": "10.1016/j.jallcom.2022.166246"
  },
  {
    "composition": "CoCrCuFeMnNiTiV",
    "composition_type": "atomic",
    "phase": null,
    "ys": 1312.0,
    "uts": 1312.0,
    "strain": 1.0,
    "processes": null,
    "test_type": "compressive",
    "test_temperature": "25 °C",
    "doi": "10.1016/j.jallcom.2022.166246"
  },
  {
    "composition": "CoCuFeNi",
    "composition_type": "atomic",
    "phase": null,
    "ys": 312.0,
    "uts": 480.0,
    "strain": 15.0,
    "processes": null,
    "test_type": "compressive",
    "test_temperature": "25 °C",
    "doi": "10.1016/j.jallcom.2022.166246"
  },
  {
    "composition": "CoCuFeMnNi",
    "composition_type": "atomic",
    "phase": null,
    "ys": 306.0,
    "uts": 478.0,
    "strain": 14.0,
    "processes": null,
    "test_type": "compressive",
    "test_temperature": "25 °C",
    "doi": "10.1016/j.jallcom.2022.166246"
  },
  {
    "composition": "AlCrFeCuNi",
    "composition_type": "atomic",
    "phase": null,
    "ys": 1760.0,
    "uts": 1760.0,
    "strain": 1.0,
    "processes": null,
    "test_type": "compressive",
    "test_temperature": "25 °C",
    "doi": "10.1016/j.jallcom.2022.166246"
  },
  {
    "composition": "AlCuFeNiTi",
    "composition_type": "atomic",
    "phase": null,
    "ys": 1074.0,
    "uts": 1617.0,
    "strain": 8.0,
    "processes": null,
    "test_type": "compressive",
    "test_temperature": "25 °C",
    "doi": "10.1016/j.jallcom.2022.166246"
  },
  {
    "composition": "AlCuNiTi",
    "composition_type": "atomic",
    "phase": null,
    "ys": 300.0,
    "uts": 536.0,
    "strain": 1.0,
    "processes": null,
    "test_type": "compressive",
    "test_temperature": "25 °C",
    "doi": "10.1016/j.jallcom.2022.166246"
  },
  {
    "composition": "Al0.5NbTiV2Zr0.5",
    "composition_type": "atomic",
    "phase": [
      "BCC",
      "C14-Laves"
    ],
    "ys": 1390.0,
    "uts": 1723.0,
    "strain": 16.9,
    "processes": [
      "arc melting: atmosphere: Ar, remelting times: 5"
    ],
    "test_type": "compressive",
    "test_temperature": "25 °C",
    "doi": "10.1016/j.jallcom.2022.166767"
  },
  {
    "composition": "Al0.5NbTiV2Zr",
    "composition_type": "atomic",
    "phase": [
      "BCC",
      "C14-Laves"
    ],
    "ys": 1028.0,
    "uts": 1116.0,
    "strain": 9.3,
    "processes": [
      "arc melting: atmosphere: Ar, remelting times: 5"
    ],
    "test_type": "compressive",
    "test_temperature": "25 °C",
    "doi": "10.1016/j.jallcom.2022.166767"
  },
  {
    "composition": "Al0.5NbTiV2Zr1.5",
    "composition_type": "atomic",
    "phase": [
      "BCC",
      "C14-Laves",
      "C15-Laves"
    ],
    "ys": 641.0,
    "uts": 710.0,
    "strain": 5.5,
    "processes": [
      "arc melting: atmosphere: Ar, remelting times: 5"
    ],
    "test_type": "compressive",
    "test_temperature": "25 °C",
    "doi": "10.1016/j.jallcom.2022.166767"
  },
  {
    "composition": "Al0.5Nb0.5TiV2Zr0.5",
    "composition_type": "atomic",
    "phase": [
      "BCC",
      "C14-Laves"
    ],
    "ys": 1480.0,
    "uts": 1771.0,
    "strain": 14.1,
    "processes": [
      "arc melting: atmosphere: Ar, remelting times: 5"
    ],
    "test_type": "compressive",
    "test_temperature": "25 °C",
    "doi": "10.1016/j.jallcom.2022.166767"
  },
  {
    "composition": "Al0.5Nb0.5TiV2Zr",
    "composition_type": "atomic",
    "phase": [
      "BCC",
      "C14-Laves"
    ],
    "ys": 1251.0,
    "uts": 1262.0,
    "strain": 7.3,
    "processes": [
      "arc melting: atmosphere: Ar, remelting times: 5"
    ],
    "test_type": "compressive",
    "test_temperature": "25 °C",
    "doi": "10.1016/j.jallcom.2022.166767"
  },
  {
    "composition": "Al0.5Nb0.5TiV2Zr1.5",
    "composition_type": "atomic",
    "phase": [
      "BCC",
      "C14-Laves",
      "C15-Laves"
    ],
    "ys": 797.0,
    "uts": 835.0,
    "strain": 5.1,
    "processes": [
      "arc melting: atmosphere: Ar, remelting times: 5"
    ],
    "test_type": "compressive",
    "test_temperature": "25 °C",
    "doi": "10.1016/j.jallcom.2022.166767"
  },
  {
    "composition": "Al0.5NbTiV2Zr0.5",
    "composition_type": "atomic",
    "phase": [
      "BCC",
      "C14-Laves"
    ],
    "ys": 1170.0,
    "uts": 1572.0,
    "strain": 15.2,
    "processes": [
      "arc melting: atmosphere: Ar, remelting times: 5"
    ],
    "test_type": "compressive",
    "test_temperature": "673 K",
    "doi": "10.1016/j.jallcom.2022.166767"
  },
  {
    "composition": "Al0.5NbTiV2Zr0.5",
    "composition_type": "atomic",
    "phase": [
      "BCC",
      "C14-Laves"
    ],
    "ys": 1015.0,
    "uts": 1378.0,
    "strain": 15.0,
    "processes": [
      "arc melting: atmosphere: Ar, remelting times: 5"
    ],
    "test_type": "compressive",
    "test_temperature": "873 K",
    "doi": "10.1016/j.jallcom.2022.166767"
  },
  {
    "composition": "Al0.5NbTiV2Zr0.5",
    "composition_type": "atomic",
    "phase": [
      "BCC",
      "C14-Laves"
    ],
    "ys": 635.0,
    "uts": 711.0,
    "strain": 50.0,
    "processes": [
      "arc melting: atmosphere: Ar, remelting times: 5"
    ],
    "test_type": "compressive",
    "test_temperature": "1073 K",
    "doi": "10.1016/j.jallcom.2022.166767"
  },
  {
    "composition": "Al0.5Nb0.5TiV2Zr0.5",
    "composition_type": "atomic",
    "phase": [
      "BCC",
      "C14-Laves"
    ],
    "ys": 1366.0,
    "uts": 1637.0,
    "strain": 11.9,
    "processes": [
      "arc melting: atmosphere: Ar, remelting times: 5"
    ],
    "test_type": "compressive",
    "test_temperature": "673 K",
    "doi": "10.1016/j.jallcom.2022.166767"
  },
  {
    "composition": "Al0.5Nb0.5TiV2Zr0.5",
    "composition_type": "atomic",
    "phase": [
      "BCC",
      "C14-Laves"
    ],
    "ys": 1317.0,
    "uts": 1611.0,
    "strain": 10.7,
    "processes": [
      "arc melting: atmosphere: Ar, remelting times: 5"
    ],
    "test_type": "compressive",
    "test_temperature": "873 K",
    "doi": "10.1016/j.jallcom.2022.166767"
  },
  {
    "composition": "Al0.5Nb0.5TiV2Zr0.5",
    "composition_type": "atomic",
    "phase": [
      "BCC",
      "C14-Laves"
    ],
    "ys": 656.0,
    "uts": 683.0,
    "strain": 50.0,
    "processes": [
      "arc melting: atmosphere: Ar, remelting times: 5"
    ],
    "test_type": "compressive",
    "test_temperature": "1073 K",
    "doi": "10.1016/j.jallcom.2022.166767"
  },
  {
    "composition": "CrFeNi",
    "composition_type": "atomic",
    "phase": [
      "FCC"
    ],
    "ys": 1531.0,
    "uts": null,
    "strain": 20.0,
    "processes": [
      "mechanical alloying: duration: 45 h, rotation speed: 250 rpm",
      "spark plasma sintering: temperature: 0.7 Tm, pressure: 50 MPa, duration: 20 min"
    ],
    "test_type": "compressive",
    "test_temperature": "25 °C",
    "doi": "10.1016/j.jallcom.2022.166518"
  },
  {
    "composition": "CoCrFeNi",
    "composition_type": "atomic",
    "phase": [
      "FCC"
    ],
    "ys": 1468.0,
    "uts": null,
    "strain": null,
    "processes": [
      "mechanical alloying: duration: 45 h, rotation speed: 250 rpm",
      "spark plasma sintering: temperature: 0.7 Tm, pressure: 50 MPa, duration: 20 min"
    ],
    "test_type": "compressive",
    "test_temperature": "25 °C",
    "doi": "10.1016/j.jallcom.2022.166518"
  },
  {
    "composition": "CoCrFeNiMn",
    "composition_type": "atomic",
    "phase": [
      "FCC"
    ],
    "ys": 1228.0,
    "uts": null,
    "strain": null,
    "processes": [
      "mechanical alloying: duration: 45 h, rotation speed: 250 rpm",
      "spark plasma sintering: temperature: 0.7 Tm, pressure: 50 MPa, duration: 20 min"
    ],
    "test_type": "compressive",
    "test_temperature": "25 °C",
    "doi": "10.1016/j.jallcom.2022.166518"
  },
  {
    "composition": "CoCrFeNi(Al0.3Ti0.2)0.25",
    "composition_type": "atomic",
    "phase": [
      "FCC"
    ],
    "ys": 607.1,
    "uts": 925.6,
    "strain": 26.7,
    "processes": [
      "induction melting: atmosphere: Ar, remelting times: 5",
      "homogenized: temperature: 1200 °C, duration: 18 h",
      "quenching: medium: water",
      "cold rolled: reduction: 50%, temperature: room temperature",
      "aged: temperature: 800 °C, duration: 5 h"
    ],
    "test_type": "tensile",
    "test_temperature": "25 °C",
    "doi": "10.1016/j.jallcom.2022.166751"
  },
  {
    "composition": "CoCrFeNi(Al0.3Ti0.2)0.5",
    "composition_type": "atomic",
    "phase": [
      "FCC",
      "L12-γ′"
    ],
    "ys": 820.3,
    "uts": 1156.4,
    "strain": 21.7,
    "processes": [
      "induction melting: atmosphere: Ar, remelting times: 5",
      "homogenized: temperature: 1200 °C, duration: 18 h",
      "quenching: medium: water",
      "cold rolled: reduction: 50%, temperature: room temperature",
      "aged: temperature: 800 °C, duration: 5 h"
    ],
    "test_type": "tensile",
    "test_temperature": "25 °C",
    "doi": "10.1016/j.jallcom.2022.166751"
  },
  {
    "composition": "CoCrFeNi(Al0.3Ti0.2)0.75",
    "composition_type": "atomic",
    "phase": [
      "FCC",
      "B2"
    ],
    "ys": 954.9,
    "uts": 1248.3,
    "strain": 4.3,
    "processes": [
      "induction melting: atmosphere: Ar, remelting times: 5",
      "homogenized: temperature: 1200 °C, duration: 18 h",
      "quenching: medium: water",
      "cold rolled: reduction: 50%, temperature: room temperature",
      "aged: temperature: 800 °C, duration: 5 h"
    ],
    "test_type": "tensile",
    "test_temperature": "25 °C",
    "doi": "10.1016/j.jallcom.2022.166751"
  },
  {
    "composition": "CoCrFeNi(Al0.3Ti0.2)1.0",
    "composition_type": "atomic",
    "phase": [
      "FCC",
      "B2"
    ],
    "ys": 855.5,
    "uts": 924.8,
    "strain": 0.3,
    "processes": [
      "induction melting: atmosphere: Ar, remelting times: 5",
      "homogenized: temperature: 1200 °C, duration: 18 h",
      "quenching: medium: water",
      "cold rolled: reduction: 50%, temperature: room temperature",
      "aged: temperature: 800 °C, duration: 5 h"
    ],
    "test_type": "tensile",
    "test_temperature": "25 °C",
    "doi": "10.1016/j.jallcom.2022.166751"
  },
  {
    "composition": "Fe20.0Mn20.0Cr20.0Ni20.0Co20.0",
    "composition_type": "atomic",
    "phase": null,
    "ys": 385.0,
    "uts": null,
    "strain": 100.0,
    "processes": [
      "induction melting: atmosphere: Ar",
      "homogenized: temperature: 1200 °C, duration: 2 h, atmosphere: Ar",
      "cold rolled: reduction: 80%, temperature: room temperature",
      "annealed: temperature: 1200 °C, duration: 2 h, atmosphere: Ar",
      "quenching: medium: water"
    ],
    "test_type": "tensile",
    "test_temperature": "77 K",
    "doi": "10.1016/j.jallcom.2022.166616"
  },
  {
    "composition": "Fe20.2Mn19.4Cr20.1Ni20.4Co19.1N0.8",
    "composition_type": "atomic",
    "phase": null,
    "ys": 525.0,
    "uts": null,
    "strain": 65.0,
    "processes": [
      "induction melting: atmosphere: Ar",
      "homogenized: temperature: 1200 °C, duration: 2 h, atmosphere: Ar",
      "cold rolled: reduction: 80%, temperature: room temperature",
      "annealed: temperature: 1200 °C, duration: 2 h, atmosphere: Ar",
      "quenching: medium: water"
    ],
    "test_type": "tensile",
    "test_temperature": "77 K",
    "doi": "10.1016/j.jallcom.2022.166616"
  },
  {
