Repository: Sci-Extract/sisyphus

# Step through _sisyphus_ extraction process
Author: Soike Yuan  date: 1/12/2025

Prerequisite: Assumed that you have installed sisyphus on your machine and add .env file to your root path which contains API key. :shipit:

## Below is the file structure of the project,

```
├─ README.md                        
├─ pyproject.toml                   # Python project metadata and dependencies
├─ data/                            # Extracted data of high entropy alloys
├─ notebooks/                       # Jupyter notebooks
├─ db/                              # sql databases
├─ record/                          # record sql database
│─ sisyphus/

File: notebooks/heas_result.json (part 25 of 64)
[
    "composition": "Fe20.3Mn20.0Cr20.1Ni19.9Co18.3N1.4",
    "composition_type": "atomic",
    "phase": null,
    "ys": 610.0,
    "uts": null,
    "strain": 50.0,
    "processes": [
      "induction melting: atmosphere: Ar",
      "homogenized: temperature: 1200 °C, duration: 2 h, atmosphere: Ar",
      "cold rolled: reduction: 80%, temperature: room temperature",
      "annealed: temperature: 1200 °C, duration: 2 h, atmosphere: Ar",
      "quenching: medium: water"
    ],
    "test_type": "tensile",
    "test_temperature": "77 K",
    "doi": "10.1016/j.jallcom.2022.166616"
  },
  {
    "composition": "Fe20.4Mn20.4Cr20.3Ni20.3Co17.0N1.6",
    "composition_type": "atomic",
    "phase": null,
    "ys": 610.0,
    "uts": null,
    "strain": 12.0,
    "processes": [
      "induction melting: atmosphere: Ar",
      "homogenized: temperature: 1200 °C, duration: 2 h, atmosphere: Ar",
      "cold rolled: reduction: 80%, temperature: room temperature",
      "annealed: temperature: 1200 °C, duration: 2 h, atmosphere: Ar",
      "quenching: medium: water"
    ],
    "test_type": "tensile",
    "test_temperature": "77 K",
    "doi": "10.1016/j.jallcom.2022.166616"
  },
  {
    "composition": "Fe47.7Mn15.5Co9.8Cr10.8Ni5.1Si11.1",
    "composition_type": "atomic",
    "phase": [
      "FCC"
    ],
    "ys": 416.0,
    "uts": 888.0,
    "strain": 36.2,
    "processes": [
      "induction melting: atmosphere: Ar",
      "homogenized: temperature: 1373 K, duration: 15 h",
      "forged: temperature: 1373 K",
      "hot rolled: reduction: 17.5 mm, temperature: 1423 K",
      "annealed: temperature: 773-1373 K, duration: 20 min",
      "quenching: medium: water"
    ],
    "test_type": "tensile",
    "test_temperature": "25 °C",
    "doi": "10.1016/j.jallcom.2022.166803"
  },
  {
    "composition": "Fe47.7Mn15.5Co9.8Cr10.8Ni5.1Si11.1",
    "composition_type": "atomic",
    "phase": [
      "FCC"
    ],
    "ys": 394.0,
    "uts": 939.0,
    "strain": 36.2,
    "processes": [
      "induction melting: atmosphere: Ar",
      "homogenized: temperature: 1373 K, duration: 15 h",
      "forged: temperature: 1373 K",
      "hot rolled: reduction: 17.5 mm, temperature: 1423 K",
      "annealed: temperature: 873 K, duration: 20 min",
      "quenching: medium: water"
    ],
    "test_type": "tensile",
    "test_temperature": "25 °C",
    "doi": "10.1016/j.jallcom.2022.166803"
  },
  {
    "composition": "Fe47.7Mn15.5Co9.8Cr10.8Ni5.1Si11.1",
    "composition_type": "atomic",
    "phase": [
      "FCC",
      "π-phase"
    ],
    "ys": 302.0,
    "uts": 773.0,
    "strain": null,
    "processes": [
      "induction melting: atmosphere: Ar",
      "homogenized: temperature: 1373 K, duration: 15 h",
      "forged: temperature: 1373 K",
      "hot rolled: reduction: 17.5 mm, temperature: 1423 K",
      "annealed: temperature: 973-1173 K, duration: 20 min",
      "quenching: medium: water"
    ],
    "test_type": "tensile",
    "test_temperature": "25 °C",
    "doi": "10.1016/j.jallcom.2022.166803"
  },
  {
    "composition": "NbHfTiVC0",
    "composition_type": "atomic",
    "phase": [
      "BCC"
    ],
    "ys": 958.0,
    "uts": null,
    "strain": 50.0,
    "processes": [
      "arc melting: atmosphere: vacuum, remelting times: 8"
    ],
    "test_type": "compressive",
    "test_temperature": "25 °C",
    "doi": "10.1016/j.jallcom.2022.166986"
  },
  {
    "composition": "NbHfTiVC0.1",
    "composition_type": "atomic",
    "phase": [
      "BCC",
      "FCC carbide"
    ],
    "ys": 1048.0,
    "uts": null,
    "strain": 50.0,
    "processes": [
      "arc melting: atmosphere: vacuum, remelting times: 8"
    ],
    "test_type": "compressive",
    "test_temperature": "25 °C",
    "doi": "10.1016/j.jallcom.2022.166986"
  },
  {
    "composition": "NbHfTiVC0.2",
    "composition_type": "atomic",
    "phase": [
      "BCC",
      "FCC carbide"
    ],
    "ys": null,
    "uts": null,
    "strain": null,
    "processes": [
      "arc melting: atmosphere: vacuum, remelting times: 8"
    ],
    "test_type": "compressive",
    "test_temperature": "25 °C",
    "doi": "10.1016/j.jallcom.2022.166986"
  },
  {
    "composition": "NbHfTiVC0.3",
    "composition_type": "atomic",
    "phase": [
      "BCC",
      "FCC carbide"
    ],
    "ys": 1115.0,
    "uts": null,
    "strain": 37.8,
    "processes": [
      "arc melting: atmosphere: vacuum, remelting times: 8"
    ],
    "test_type": "compressive",
    "test_temperature": "25 °C",
    "doi": "10.1016/j.jallcom.2022.166986"
  },
  {
    "composition": "Al8Cr12Mn25Fe35Ni20",
    "composition_type": "atomic",
    "phase": [
      "FCC"
    ],
    "ys": null,
    "uts": null,
    "strain": null,
    "processes": [
      "arc melting: atmosphere: Ar, remelting times: 3",
      "homogenized: temperature: 1200 °C, duration: 2 h, atmosphere: Ar",
      "hot rolled: reduction: 50%, temperature: not specified",
      "quenching: medium: water"
    ],
    "test_type": "compressive",
    "test_temperature": "25 °C",
    "doi": "10.1016/j.jallcom.2022.167028"
  },
  {
    "composition": "FeCrAl-6Al1.8CrCuFeNi2",
    "composition_type": "weight",
    "phase": null,
    "ys": null,
    "uts": 1445.0,
    "strain": 5.9,
    "processes": [
      "spark plasma sintering: temperature: 1050 °C, pressure: 50 MPa, duration: 5 min",
      "mechanical alloying: duration: 30 h, ball size: stainless steel, ball to powder ratio: 10:1, rotation speed: 400 rpm"
    ],
    "test_type": "tensile",
    "test_temperature": "25 °C",
    "doi": "10.1016/j.jallcom.2022.167006"
  },
  {
    "composition": "FeCrAl-6Al1.8CrCuFeNi2",
    "composition_type": "weight",
    "phase": null,
    "ys": null,
    "uts": 151.0,
    "strain": 15.1,
    "processes": [
      "spark plasma sintering: temperature: 1050 °C, pressure: 50 MPa, duration: 5 min",
      "mechanical alloying: duration: 30 h, ball size: stainless steel, ball to powder ratio: 10:1, rotation speed: 400 rpm"
    ],
    "test_type": "tensile",
    "test_temperature": "800 °C",
    "doi": "10.1016/j.jallcom.2022.167006"
  },
  {
    "composition": "FeCoNiCr + 1% TiB2",
    "composition_type": "weight",
    "phase": [
      "FCC"
    ],
    "ys": 614.4,
    "uts": 803.5,
    "strain": 28.7,
    "processes": [
      "gas atomization: particle size: 20-50 µm",
      "ball milling: speed: 200 r/min, ball-to-material ratio: 10:1, duration: 24 h",
      "laser powder bed fusion: printer: HBD-100, scanning path rotation: 45°"
    ],
    "test_type": "tensile",
    "test_temperature": "25 °C",
    "doi": "10.1016/j.jallcom.2022.167110"
  },
  {
    "composition": "FeCoNi1.5CrCu",
    "composition_type": "atomic",
    "phase": [
      "intracrystalline phase",
      "intergranular phase",
      "HEA reinforced phase"
    ],
    "ys": 419.89,
    "uts": null,
    "strain": 25.65,
    "processes": [
      "mechanical alloying: duration: 48 h, ball size: unspecified, ball to powder ratio: 5:1, rotation speed: 300 r/min",
      "solution treated: temperature: 480 °C, duration: 1 h, atmosphere: air",
      "aged: temperature: 160 °C, duration: 6 h, atmosphere: oil-bath"
    ],
    "test_type": "compressive",
    "test_temperature": "25 °C",
    "doi": "10.1016/j.jallcom.2022.167372"
  },
  {
    "composition": "FeCoNi1.5CrCu",
    "composition_type": "atomic",
    "phase": [
      "intracrystalline phase",
      "intergranular phase",
      "HEA reinforced phase"
    ],
    "ys": 408.79,
    "uts": null,
    "strain": 25.88,
    "processes": [
      "mechanical alloying: duration: 48 h, ball size: unspecified, ball to powder ratio: 5:1, rotation speed: 300 r/min",
      "solution treated: temperature: 480 °C, duration: 1 h, atmosphere: air",
      "aged: temperature: 160 °C, duration: 10 h, atmosphere: oil-bath"
    ],
    "test_type": "compressive",
    "test_temperature": "25 °C",
    "doi": "10.1016/j.jallcom.2022.167372"
  },
  {
    "composition": "Al0.8CrFeNi2.2",
    "composition_type": "atomic",
    "phase": [
      "FCC",
      "BCC"
    ],
    "ys": 1409.8,
    "uts": 1579.6,
    "strain": null,
    "processes": [
      "mechanical alloying: duration: 1 h",
      "spark plasma sintering: temperature: 1100 °C, pressure: 50 MPa, duration: 15 min",
      "cooling: medium: vacuum, rate: natural"
    ],
    "test_type": "compressive",
    "test_temperature": "25 °C",
    "doi": "10.1016/j.jallcom.2022.167087"
  },
  {
    "composition": "Al0.8CrFeNi2.2 + 10 wt% Ag",
    "composition_type": "atomic",
    "phase": [
      "FCC",
      "BCC",
      "Ag"
    ],
    "ys": 1136.5,
    "uts": 1232.9,
    "strain": 7.0,
    "processes": [
      "mechanical alloying: duration: 1 h",
      "spark plasma sintering: temperature: 1100 °C, pressure: 50 MPa, duration: 15 min",
      "cooling: medium: vacuum, rate: natural"
    ],
    "test_type": "compressive",
    "test_temperature": "25 °C",
    "doi": "10.1016/j.jallcom.2022.167087"
  },
  {
    "composition": "Al0.8CrFeNi2.2",
    "composition_type": "atomic",
    "phase": null,
    "ys": 479.0,
    "uts": 956.0,
    "strain": null,
    "processes": null,
    "test_type": "compressive",
    "test_temperature": "25 °C",
    "doi": "10.1016/j.jallcom.2022.167087"
  },
  {
    "composition": "Al0.2CoCrFeNiMo0.5",
    "composition_type": "atomic",
    "phase": [
      "FCC",
      "BCT (σ)"
    ],
    "ys": null,
    "uts": null,
    "strain": null,
    "processes": [
      "induction melting: atmosphere: vacuum",
      "homogenized: temperature: 1100 °C, duration: 5 h",
      "forged: temperature: 1100 °C",
      "hot rolled: temperature: 1100 °C",
      "homogenized: temperature: 1200 °C, duration: 6 h",
      "cold rolled: reduction: 80%",
      "heat treated: temperature: 1200 °C, duration: 1 h, atmosphere: Ar",
      "quenching: medium: water"
    ],
    "test_type": "tensile",
    "test_temperature": "25-900 °C",
    "doi": "10.1016/j.jallcom.2022.167422"
  },
  {
    "composition": "Ti16.5Zr17Hf16.5Co16.5Ni16.5Cu17",
    "composition_type": "atomic",
    "phase": [
      "amorphous",
      "B2"
    ],
    "ys": null,
    "uts": null,
    "strain": null,
    "processes": [
      "arc melting: atmosphere: Ar"
    ],
    "test_type": "tensile",
    "test_temperature": "25 °C",
    "doi": "10.1016/j.jallcom.2022.167897"
  },
  {
    "composition": "Ti25Zr25Co16.5Ni16.5Cu17",
    "composition_type": "atomic",
    "phase": [
      "amorphous",
      "B2"
    ],
    "ys": 977.0,
    "uts": null,
    "strain": 0.11,
    "processes": [
      "arc melting: atmosphere: Ar"
    ],
    "test_type": "tensile",
    "test_temperature": "25 °C",
    "doi": "10.1016/j.jallcom.2022.167897"
  },
  {
    "composition": "Ti16.5Zr17Hf16.5Co16.5Ni16.5Cu17",
    "composition_type": "atomic",
    "phase": [
      "B2"
    ],
    "ys": 1442.0,
    "uts": 2254.0,
    "strain": 5.0,
    "processes": [
      "arc melting: atmosphere: Ar"
    ],
    "test_type": "compressive",
    "test_temperature": "25 °C",
    "doi": "10.1016/j.jallcom.2022.167897"
  },
  {
    "composition": "Ti16.5Zr17Hf16.5Co16.5Ni16.5Cu17",
    "composition_type": "atomic",
    "phase": [
      "B2"
    ],
    "ys": 1220.0,
    "uts": null,
    "strain": 20.0,
    "processes": [
      "arc melting: atmosphere: Ar",
      "annealed: temperature: 873 K, duration: 1.8 ks"
    ],
    "test_type": "compressive",
    "test_temperature": "873 K",
    "doi": "10.1016/j.jallcom.2022.167897"
  },
  {
    "composition": "TiNbZrMo0",
    "composition_type": "atomic",
    "phase": [
      "BCC"
    ],
    "ys": null,
    "uts": null,
    "strain": null,
    "processes": [
      "arc melting: atmosphere: Ar, remelting times: 5"
    ],
    "test_type": "compressive",
    "test_temperature": "25 °C",
    "doi": "10.1016/j.jallcom.2022.167373"
  },
  {
    "composition": "TiNbZrMo0.3",
    "composition_type": "atomic",
    "phase": [
      "BCC"
    ],
    "ys": null,
    "uts": null,
    "strain": null,
    "processes": [
      "arc melting: atmosphere: Ar, remelting times: 5"
    ],
    "test_type": "compressive",
    "test_temperature": "25 °C",
    "doi": "10.1016/j.jallcom.2022.167373"
  },
  {
    "composition": "TiNbZrMo0.5",
    "composition_type": "atomic",
    "phase": [
      "BCC"
    ],
    "ys": null,
    "uts": null,
    "strain": 25.0,
    "processes": [
      "arc melting: atmosphere: Ar, remelting times: 5"
    ],
    "test_type": "compressive",
    "test_temperature": "25 °C",
    "doi": "10.1016/j.jallcom.2022.167373"
  },
  {
    "composition": "TiNbZrMo0.7",
    "composition_type": "atomic",
    "phase": [
      "BCC"
    ],
    "ys": null,
    "uts": null,
    "strain": null,
    "processes": [
      "arc melting: atmosphere: Ar, remelting times: 5"
    ],
    "test_type": "compressive",
    "test_temperature": "25 °C",
    "doi": "10.1016/j.jallcom.2022.167373"
  },
  {
    "composition": "TiNbZrMo1",
    "composition_type": "atomic",
    "phase": [
      "BCC"
    ],
    "ys": null,
    "uts": null,
    "strain": null,
    "processes": [
      "arc melting: atmosphere: Ar, remelting times: 5"
    ],
    "test_type": "compressive",
    "test_temperature": "25 °C",
    "doi": "10.1016/j.jallcom.2022.167373"
  },
  {
    "composition": "TiAlV0.5CrMo",
    "composition_type": "atomic",
    "phase": [
      "BCC"
    ],
    "ys": 1378.0,
    "uts": 2085.0,
    "strain": 8.5,
    "processes": [
      "mechanical alloying: duration: 30 h, ball size: not specified, ball to powder ratio: 30:1, rotation speed: 400 rpm",
      "spark plasma sintering: temperature: 1100 °C, pressure: 50 MPa, duration: 5 min"
    ],
    "test_type": "compressive",
    "test_temperature": "25 °C",
    "doi": "10.1016/j.jallcom.2022.167659"
  },
  {
    "composition": "TiAlV0.5CrMo",
    "composition_type": "atomic",
    "phase": [
      "BCC"
    ],
    "ys": 1825.0,
    "uts": 2989.0,
    "strain": 17.8,
    "processes": [
      "mechanical alloying: duration: 30 h, ball size: not specified, ball to powder ratio: 30:1, rotation speed: 400 rpm",
      "spark plasma sintering: temperature: 1200 °C, pressure: 50 MPa, duration: 5 min"
    ],
    "test_type": "compressive",
    "test_temperature": "25 °C",
    "doi": "10.1016/j.jallcom.2022.167659"
  },
  {
    "composition": "TiAlV0.5CrMo",
    "composition_type": "atomic",
    "phase": [
      "BCC"
    ],
    "ys": 1762.0,
    "uts": 2567.0,
    "strain": 12.4,
    "processes": [
      "mechanical alloying: duration: 30 h, ball size: not specified, ball to powder ratio: 30:1, rotation speed: 400 rpm",
      "spark plasma sintering: temperature: 1300 °C, pressure: 50 MPa, duration: 5 min"
    ],
    "test_type": "compressive",
    "test_temperature": "25 °C",
    "doi": "10.1016/j.jallcom.2022.167659"
  },
  {
    "composition": "WNbMoTaV",
    "composition_type": "atomic",
    "phase": null,
    "ys": 2612.0,
    "uts": null,
    "strain": 8.8,
    "processes": null,
    "test_type": "compressive",
    "test_temperature": "25 °C",
    "doi": "10.1016/j.jallcom.2022.167659"
  },
  {
    "composition": "MoNbTaTiV",
    "composition_type": "atomic",
    "phase": null,
    "ys": 2208.0,
    "uts": null,
    "strain": 24.9,
    "processes": null,
    "test_type": "compressive",
    "test_temperature": "25 °C",
    "doi": "10.1016/j.jallcom.2022.167659"
  },
  {
    "composition": "TaTiNbZrMo",
    "composition_type": "atomic",
    "phase": null,
    "ys": 1480.0,
    "uts": null,
    "strain": 6.0,
    "processes": null,
    "test_type": "compressive",
    "test_temperature": "25 °C",
    "doi": "10.1016/j.jallcom.2022.167659"
  },
  {
    "composition": "TiZrNbVMo2",
    "composition_type": "atomic",
    "phase": null,
    "ys": 1765.0,
    "uts": null,
    "strain": 12.0,
    "processes": null,
    "test_type": "compressive",
    "test_temperature": "25 °C",
    "doi": "10.1016/j.jallcom.2022.167659"
  },
  {
    "composition": "Al0.1CrNbVMo",
    "composition_type": "atomic",
    "phase": null,
    "ys": 2863.0,
    "uts": null,
    "strain": 6.1,
    "processes": null,
    "test_type": "compressive",
    "test_temperature": "25 °C",
    "doi": "10.1016/j.jallcom.2022.167659"
  },
  {
    "composition": "CrNbTiVZr",
    "composition_type": "atomic",
    "phase": null,
    "ys": 1289.0,
    "uts": null,
    "strain": 3.0,
    "processes": null,
    "test_type": "compressive",
    "test_temperature": "25 °C",
    "doi": "10.1016/j.jallcom.2022.167659"
  },
  {
    "composition": "HfMoTaTiZr",
    "composition_type": "atomic",
    "phase": null,
    "ys": 1600.0,
    "uts": null,
    "strain": 4.0,
    "processes": null,
    "test_type": "compressive",
    "test_temperature": "25 °C",
    "doi": "10.1016/j.jallcom.2022.167659"
  },
  {
    "composition": "AlNbTiV",
    "composition_type": "atomic",
    "phase": null,
    "ys": 1020.0,
    "uts": null,
    "strain": 5.0,
    "processes": null,
    "test_type": "compressive",
    "test_temperature": "25 °C",
    "doi": "10.1016/j.jallcom.2022.167659"
  },
  {
    "composition": "AlNbTiVZr",
    "composition_type": "atomic",
    "phase": null,
    "ys": 1500.0,
    "uts": null,
    "strain": 3.0,
    "processes": null,
    "test_type": "compressive",
    "test_temperature": "25 °C",
    "doi": "10.1016/j.jallcom.2022.167659"
  },
  {
    "composition": "AlMo0.5NbTa0.5TiZr",
    "composition_type": "atomic",
    "phase": null,
    "ys": 2000.0,
    "uts": null,
    "strain": 10.0,
    "processes": null,
    "test_type": "compressive",
    "test_temperature": "25 °C",
    "doi": "10.1016/j.jallcom.2022.167659"
  },
  {
    "composition": "CrMnFeCoNi",
    "composition_type": "atomic",
    "phase": [
      "FCC"
    ],
    "ys": 82.5,
    "uts": 343.0,
    "strain": 52.1,
    "processes": [
      "induction melting: atmosphere: Ar, remelting times: 4",
      "homogenized: temperature: 1200 °C, duration: 15 h",
      "forged: temperature: 1230 °C"
    ],
    "test_type": "tensile",
    "test_temperature": "25 °C",
    "doi": "10.1016/j.jallcom.2022.168023"
  },
  {
    "composition": "CrMnFeCoNi",
    "composition_type": "atomic",
    "phase": [
      "FCC",
      "BCC"
    ],
    "ys": 213.0,
    "uts": 447.0,
    "strain": 30.7,
    "processes": [
      "induction melting: atmosphere: Ar, remelting times: 4",
      "homogenized: temperature: 1200 °C, duration: 15 h",
      "forged: temperature: 1230 °C",
      "ultrasonic shot peening: duration: 3 min"
    ],
    "test_type": "tensile",
    "test_temperature": "25 °C",
    "doi": "10.1016/j.jallcom.2022.168023"
  },
  {
    "composition": "CrMnFeCoNi",
    "composition_type": "atomic",
    "phase": [
      "FCC",
      "BCC"
    ],
    "ys": 209.0,
    "uts": 528.0,
    "strain": 29.9,
    "processes": [
      "induction melting: atmosphere: Ar, remelting times: 4",
      "homogenized: temperature: 1200 °C, duration: 15 h",
      "forged: temperature: 1230 °C",
      "ultrasonic shot peening: duration: 6 min"
    ],
    "test_type": "tensile",
    "test_temperature": "25 °C",
    "doi": "10.1016/j.jallcom.2022.168023"
  },
  {
    "composition": "CrMnFeCoNi",
    "composition_type": "atomic",
    "phase": [
      "FCC",
      "BCC"
    ],
    "ys": 189.0,
    "uts": 480.0,
    "strain": 23.7,
    "processes": [
      "induction melting: atmosphere: Ar, remelting times: 4",
      "homogenized: temperature: 1200 °C, duration: 15 h",
      "forged: temperature: 1230 °C",
      "ultrasonic shot peening: duration: 9 min"
    ],
    "test_type": "tensile",
    "test_temperature": "25 °C",
    "doi": "10.1016/j.jallcom.2022.168023"
  },
  {
    "composition": "Si2V7Cr10Mn5Fe46Co30",
    "composition_type": "atomic",
    "phase": [
      "FCC"
    ],
    "ys": 428.0,
    "uts": 5023.0,
    "strain": 58.9,
    "processes": [
      "induction melting: atmosphere: vacuum",
      "homogenized: temperature: 1100 °C, duration: 6 h",
      "hot rolled: temperature: 1100-900 °C",
      "cold rolled",
      "annealed: temperature: 900 °C, duration: 20 min",
      "quenching: medium: water"
    ],
    "test_type": "compressive",
    "test_temperature": "25 °C",
    "doi": "10.1016/j.jallcom.2022.167543"
  },
  {
    "composition": "Si2V7Cr10Mn5Fe46Co30",
    "composition_type": "atomic",
    "phase": [
      "FCC"
    ],
    "ys": 512.0,
    "uts": 2271.0,
    "strain": 56.3,
    "processes": [
      "induction melting: atmosphere: vacuum",
      "homogenized: temperature: 1100 °C, duration: 6 h",
      "hot rolled: temperature: 1100-900 °C",
      "cold rolled",
      "annealed: temperature: 900 °C, duration: 20 min",
      "quenching: medium: water"
    ],
    "test_type": "compressive",
    "test_temperature": "25 °C",
    "doi": "10.1016/j.jallcom.2022.167543"
  },
  {
    "composition": "Si2V7Cr10Mn5Fe46Co30",
    "composition_type": "atomic",
    "phase": [
      "FCC"
    ],
    "ys": 595.0,
    "uts": 6356.0,
    "strain": 56.2,
    "processes": [
      "induction melting: atmosphere: vacuum",
      "homogenized: temperature: 1100 °C, duration: 6 h",
      "hot rolled: temperature: 1100-900 °C",
      "cold rolled",
      "annealed: temperature: 900 °C, duration: 20 min",
      "quenching: medium: water"
    ],
    "test_type": "compressive",
    "test_temperature": "-196 °C",
    "doi": "10.1016/j.jallcom.2022.167543"
  },
  {
    "composition": "Si2V7Cr10Mn5Fe46Co30",
    "composition_type": "atomic",
    "phase": [
      "FCC"
    ],
    "ys": 796.0,
    "uts": 2791.0,
    "strain": 50.2,
    "processes": [
      "induction melting: atmosphere: vacuum",
      "homogenized: temperature: 1100 °C, duration: 6 h",
      "hot rolled: temperature: 1100-900 °C",
      "cold rolled",
      "annealed: temperature: 900 °C, duration: 20 min",
      "quenching: medium: water"
    ],
    "test_type": "compressive",
    "test_temperature": "-196 °C",
    "doi": "10.1016/j.jallcom.2022.167543"
  },
  {
    "composition": "Si7V2Cr10Mn5Fe46Co30",
    "composition_type": "atomic",
    "phase": [
      "FCC",
      "HCP",
      "BCC"
    ],
    "ys": 417.0,
    "uts": 5389.0,
    "strain": 57.3,
    "processes": [
      "induction melting: atmosphere: vacuum",
      "homogenized: temperature: 1100 °C, duration: 6 h",
      "hot rolled: temperature: 1100-900 °C",
      "cold rolled",
      "annealed: temperature: 900 °C, duration: 20 min",
      "quenching: medium: water"
    ],
    "test_type": "compressive",
    "test_temperature": "25 °C",
    "doi": "10.1016/j.jallcom.2022.167543"
  },
  {
    "composition": "Si7V2Cr10Mn5Fe46Co30",
    "composition_type": "atomic",
    "phase": [
      "FCC",
      "HCP",
      "BCC"
    ],
    "ys": 490.0,
    "uts": 2595.0,
    "strain": 57.1,
    "processes": [
      "induction melting: atmosphere: vacuum",
      "homogenized: temperature: 1100 °C, duration: 6 h",
      "hot rolled: temperature: 1100-900 °C",
      "cold rolled",
      "annealed: temperature: 900 °C, duration: 20 min",
      "quenching: medium: water"
    ],
    "test_type": "compressive",
    "test_temperature": "25 °C",
    "doi": "10.1016/j.jallcom.2022.167543"
  },
  {
    "composition": "Si7V2Cr10Mn5Fe46Co30",
    "composition_type": "atomic",
    "phase": [
      "FCC",
      "HCP",
      "BCC"
    ],
    "ys": 557.0,
    "uts": 6530.0,
    "strain": 55.5,
    "processes": [
      "induction melting: atmosphere: vacuum",
      "homogenized: temperature: 1100 °C, duration: 6 h",
      "hot rolled: temperature: 1100-900 °C",
      "cold rolled",
      "annealed: temperature: 900 °C, duration: 20 min",
      "quenching: medium: water"
    ],
    "test_type": "compressive",
    "test_temperature": "-196 °C",
    "doi": "10.1016/j.jallcom.2022.167543"
  },
  {
    "composition": "Si7V2Cr10Mn5Fe46Co30",
    "composition_type": "atomic",
    "phase": [
      "FCC",
      "HCP",
      "BCC"
    ],
    "ys": 715.0,
    "uts": 3235.0,
    "strain": 49.5,
    "processes": [
      "induction melting: atmosphere: vacuum",
      "homogenized: temperature: 1100 °C, duration: 6 h",
      "hot rolled: temperature: 1100-900 °C",
      "cold rolled",
      "annealed: temperature: 900 °C, duration: 20 min",
      "quenching: medium: water"
    ],
    "test_type": "compressive",
    "test_temperature": "-196 °C",
    "doi": "10.1016/j.jallcom.2022.167543"
  },
  {
    "composition": "NbZrTiTa",
    "composition_type": "atomic",
    "phase": [
      "BCC",
      "HCP"
    ],
    "ys": null,
    "uts": null,
    "strain": 0.69,
    "processes": [
      "arc melting: atmosphere: Ar, remelting times: 8",
      "annealed: temperature: 1300 °C, duration: 2 h, atmosphere: Ar",
      "quenching: medium: water"
    ],
    "test_type": "compressive",
    "test_temperature": "900-1200 °C",
    "doi": "10.1016/j.jallcom.2022.168059"
  },
  {
    "composition": "Al0.1CoCrFeNi",
    "composition_type": "atomic",
    "phase": null,
    "ys": null,
    "uts": null,
    "strain": null,
    "processes": [
      "Taylor impact",
      "annealing"
    ],
    "test_type": "compressive",
    "test_temperature": "25 °C",
    "doi": "10.1016/j.jallcom.2022.168261"
  },
  {
    "composition": "AlCoCrFeNi2.1",
    "composition_type": "atomic",
    "phase": [
      "FCC",
      "B2"
    ],
    "ys": 800.0,
    "uts": 1200.0,
    "strain": 11.08,
    "processes": [
      "vacuum induction melting: atmosphere: Ar",
      "electrochemical boronizing: electrolyte: 80 wt% borax, 18.5 wt% sodium carbonate, 1.5 wt% sodium chloride, current: 0.5 A/cm2, time: 15 min, temperature: 1173 K, cooling: air"
    ],
    "test_type": "tensile",
    "test_temperature": "25 °C",
    "doi": "10.1016/j.jallcom.2022.168515"
  },
  {
    "composition": "AlCoCrFeNi2.1",
    "composition_type": "atomic",
    "phase": [
      "FCC",
      "B2"
    ],
    "ys": 800.0,
    "uts": 1200.0,
    "strain": 12.61,
    "processes": [
      "vacuum induction melting: atmosphere: Ar",
      "electrochemical boronizing: electrolyte: 80 wt% borax, 18.5 wt% sodium carbonate, 1.5 wt% sodium chloride, current: 2 A/cm2, time: 15 min, temperature: 1173 K, cooling: air"
    ],
    "test_type": "tensile",
    "test_temperature": "25 °C",
    "doi": "10.1016/j.jallcom.2022.168515"
  },
  {
    "composition": "AlCoCrFeNi2.1",
    "composition_type": "atomic",
    "phase": [
      "FCC",
      "B2"
    ],
    "ys": 800.0,
    "uts": 1200.0,
    "strain": 12.3,
    "processes": [
      "vacuum induction melting: atmosphere: Ar",
      "electrochemical boronizing: electrolyte: 80 wt% borax, 18.5 wt% sodium carbonate, 1.5 wt% sodium chloride, current: 1 A/cm2, time: 45 min, temperature: 1173 K, cooling: air"
    ],
    "test_type": "tensile",
    "test_temperature": "25 °C",
    "doi": "10.1016/j.jallcom.2022.168515"
  },
  {
    "composition": "NbMoTaTiNi",
    "composition_type": "atomic",
    "phase": [
      "BCC",
      "B2",
      "Ti2Ni"
    ],
    "ys": 1728.0,
    "uts": 2753.0,
    "strain": 21.75,
    "processes": [
      "additive manufacturing: scan speed: 300 mm/s, laser power: 300 W",
      "annealed: temperature: 25 °C, duration: N/A, atmosphere: Ar"
    ],
    "test_type": "compressive",
    "test_temperature": "25 °C",
    "doi": "10.1016/j.jallcom.2023.168810"
  },
  {
    "composition": "NbMoTaTiNi",
    "composition_type": "atomic",
    "phase": [
      "BCC",
      "B2",
      "Ti2Ni"
    ],
    "ys": 1741.0,
    "uts": 2459.0,
    "strain": 16.78,
    "processes": [
      "additive manufacturing: scan speed: 300 mm/s, laser power: 300 W",
      "annealed: temperature: 600 °C, duration: 4 h, atmosphere: Ar"
    ],
    "test_type": "compressive",
    "test_temperature": "25 °C",
    "doi": "10.1016/j.jallcom.2023.168810"
  },
  {
    "composition": "NbMoTaTiNi",
    "composition_type": "atomic",
    "phase": [
      "BCC",
      "B2",
      "Ti2Ni"
    ],
    "ys": 1502.0,
    "uts": null,
    "strain": 33.55,
    "processes": [
      "additive manufacturing: scan speed: 300 mm/s, laser power: 300 W",
      "annealed: temperature: 1200 °C, duration: 4 h, atmosphere: Ar"
    ],
    "test_type": "compressive",
    "test_temperature": "25 °C",
    "doi": "10.1016/j.jallcom.2023.168810"
  },
  {
    "composition": "NbMoTaTiNi",
    "composition_type": "atomic",
    "phase": [
      "BCC",
      "B2",
      "Ti2Ni"
    ],
    "ys": null,
    "uts": 1205.0,
    "strain": 0.815,
    "processes": [
      "additive manufacturing: scan speed: 300 mm/s, laser power: 300 W",
      "annealed: temperature: 25 °C, duration: N/A, atmosphere: Ar"
    ],
    "test_type": "tensile",
    "test_temperature": "25 °C",
    "doi": "10.1016/j.jallcom.2023.168810"
  },
  {
    "composition": "NbMoTaTiNi",
    "composition_type": "atomic",
    "phase": [
      "BCC",
      "B2",
      "Ti2Ni"
    ],
    "ys": null,
    "uts": 910.0,
    "strain": 0.631,
    "processes": [
      "additive manufacturing: scan speed: 300 mm/s, laser power: 300 W",
      "annealed: temperature: 600 °C, duration: 4 h, atmosphere: Ar"
    ],
    "test_type": "tensile",
    "test_temperature": "25 °C",
    "doi": "10.1016/j.jallcom.2023.168810"
  },
  {
    "composition": "FeCrCuNi2Mn2",
    "composition_type": "atomic",
    "phase": [
      "FCC"
    ],
    "ys": 517.0,
    "uts": null,
    "strain": 0.35,
    "processes": [
      "vacuum induction melting: atmosphere: graphite mold, remelting times: 2",
      "annealed: temperature: 1100 °C, duration: 10 h, atmosphere: none",
      "quenching: medium: water"
    ],
    "test_type": "compressive",
    "test_temperature": "700 °C",
    "doi": "10.1016/j.jallcom.2022.168267"
  },
  {
    "composition": "FeCrCuNi2Mn2",
    "composition_type": "atomic",
    "phase": [
      "FCC"
    ],
    "ys": 346.0,
    "uts": null,
    "strain": 0.2,
    "processes": [
      "vacuum induction melting: atmosphere: graphite mold, remelting times: 2",
      "annealed: temperature: 1100 °C, duration: 10 h, atmosphere: none",
      "quenching: medium: water"
    ],
    "test_type": "compressive",
    "test_temperature": "800 °C",
    "doi": "10.1016/j.jallcom.2022.168267"
  },
  {
    "composition": "FeCrCuNi2Mn2",
    "composition_type": "atomic",
    "phase": [
      "FCC"
    ],
    "ys": 218.0,
    "uts": null,
    "strain": 0.18,
    "processes": [
      "vacuum induction melting: atmosphere: graphite mold, remelting times: 2",
      "annealed: temperature: 1100 °C, duration: 10 h, atmosphere: none",
      "quenching: medium: water"
    ],
    "test_type": "compressive",
    "test_temperature": "900 °C",
    "doi": "10.1016/j.jallcom.2022.168267"
  },
  {
    "composition": "FeCrCuNi2Mn2",
    "composition_type": "atomic",
    "phase": [
      "FCC"
    ],
    "ys": 147.0,
    "uts": null,
    "strain": 0.13,
    "processes": [
      "vacuum induction melting: atmosphere: graphite mold, remelting times: 2",
      "annealed: temperature: 1100 °C, duration: 10 h, atmosphere: none",
      "quenching: medium: water"
    ],
    "test_type": "compressive",
    "test_temperature": "1000 °C",
    "doi": "10.1016/j.jallcom.2022.168267"
  },
  {
    "composition": "FeCrCuNi2Mn2",
    "composition_type": "atomic",
    "phase": [
      "FCC"
    ],
    "ys": 419.0,
    "uts": null,
    "strain": 0.2,
    "processes": [
      "vacuum induction melting: atmosphere: graphite mold, remelting times: 2",
      "annealed: temperature: 1100 °C, duration: 10 h, atmosphere: none",
      "quenching: medium: water"
    ],
    "test_type": "compressive",
    "test_temperature": "700 °C",
    "doi": "10.1016/j.jallcom.2022.168267"
  },
  {
    "composition": "FeCrCuNi2Mn2",
    "composition_type": "atomic",
    "phase": [
      "FCC"
    ],
    "ys": 305.0,
    "uts": null,
    "strain": 0.14,
    "processes": [
      "vacuum induction melting: atmosphere: graphite mold, remelting times: 2",
      "annealed: temperature: 1100 °C, duration: 10 h, atmosphere: none",
      "quenching: medium: water"
    ],
    "test_type": "compressive",
    "test_temperature": "800 °C",
    "doi": "10.1016/j.jallcom.2022.168267"
  },
  {
    "composition": "FeCrCuNi2Mn2",
    "composition_type": "atomic",
    "phase": [
      "FCC"
    ],
    "ys": 198.0,
    "uts": null,
    "strain": 0.13,
    "processes": [
      "vacuum induction melting: atmosphere: graphite mold, remelting times: 2",
      "annealed: temperature: 1100 °C, duration: 10 h, atmosphere: none",
      "quenching: medium: water"
    ],
    "test_type": "compressive",
    "test_temperature": "900 °C",
    "doi": "10.1016/j.jallcom.2022.168267"
  },
  {
    "composition": "FeCrCuNi2Mn2",
    "composition_type": "atomic",
    "phase": [
      "FCC"
    ],
    "ys": 116.0,
    "uts": null,
    "strain": 0.11,
    "processes": [
      "vacuum induction melting: atmosphere: graphite mold, remelting times: 2",
      "annealed: temperature: 1100 °C, duration: 10 h, atmosphere: none",
      "quenching: medium: water"
    ],
    "test_type": "compressive",
    "test_temperature": "1000 °C",
    "doi": "10.1016/j.jallcom.2022.168267"
  },
  {
    "composition": "FeCrCuNi2Mn2",
    "composition_type": "atomic",
    "phase": [
      "FCC"
    ],
    "ys": 250.0,
    "uts": null,
    "strain": 0.18,
    "processes": [
      "vacuum induction melting: atmosphere: graphite mold, remelting times: 2",
      "annealed: temperature: 1100 °C, duration: 10 h, atmosphere: none",
      "quenching: medium: water"
    ],
    "test_type": "compressive",
    "test_temperature": "700 °C",
    "doi": "10.1016/j.jallcom.2022.168267"
  },
  {
    "composition": "FeCrCuNi2Mn2",
    "composition_type": "atomic",
    "phase": [
      "FCC"
    ],
    "ys": 194.0,
    "uts": null,
    "strain": 0.13,
    "processes": [
      "vacuum induction melting: atmosphere: graphite mold, remelting times: 2",
      "annealed: temperature: 1100 °C, duration: 10 h, atmosphere: none",
      "quenching: medium: water"
    ],
    "test_type": "compressive",
    "test_temperature": "800 °C",
    "doi": "10.1016/j.jallcom.2022.168267"
  },
  {
    "composition": "FeCrCuNi2Mn2",
    "composition_type": "atomic",
    "phase": [
      "FCC"
    ],
    "ys": 173.0,
    "uts": null,
    "strain": 0.11,
    "processes": [
      "vacuum induction melting: atmosphere: graphite mold, remelting times: 2",
      "annealed: temperature: 1100 °C, duration: 10 h, atmosphere: none",
      "quenching: medium: water"
    ],
    "test_type": "compressive",
    "test_temperature": "900 °C",
    "doi": "10.1016/j.jallcom.2022.168267"
  },
  {
    "composition": "FeCrCuNi2Mn2",
    "composition_type": "atomic",
    "phase": [
      "FCC"
    ],
    "ys": 78.4,
    "uts": null,
    "strain": 0.1,
    "processes": [
      "vacuum induction melting: atmosphere: graphite mold, remelting times: 2",
      "annealed: temperature: 1100 °C, duration: 10 h, atmosphere: none",
      "quenching: medium: water"
    ],
    "test_type": "compressive",
    "test_temperature": "1000 °C",
    "doi": "10.1016/j.jallcom.2022.168267"
  },
  {
    "composition": "FeNiCoAlTaB",
    "composition_type": "weight",
    "phase": [
      "FCC"
    ],
    "ys": null,
    "uts": null,
    "strain": 10.2,
    "processes": [
      "additive manufacturing: scan speed: 600-800 mm/s, laser power: 100-150 W"
    ],
    "test_type": "tensile",
    "test_temperature": "25 °C",
    "doi": "10.1016/j.jallcom.2022.168562"
  },
  {
    "composition": "FeNiCoAlTaB",
    "composition_type": "weight",
    "phase": [
      "FCC"
    ],
    "ys": null,
    "uts": null,
    "strain": 23.3,
    "processes": [
      "additive manufacturing: scan speed: 600-800 mm/s, laser power: 100-150 W"
    ],
    "test_type": "tensile",
    "test_temperature": "25 °C",
    "doi": "10.1016/j.jallcom.2022.168562"
  },
  {
    "composition": "Fe50Mn30Co10Cr10",
    "composition_type": "atomic",
    "phase": [
      "FCC",
      "HCP"
    ],
    "ys": 258.6,
    "uts": 630.4,
    "strain": 18.7,
    "processes": [
      "gas atomization",
      "additive manufacturing: atmosphere: Ar"
    ],
    "test_type": "tensile",
    "test_temperature": "25 °C",
    "doi": "10.1016/j.jallcom.2023.168830"
  },
  {
    "composition": "Fe49.7Mn27.3Co11.2Cr10.6Al0.7Ti0.6",
    "composition_type": "atomic",
    "phase": [
      "FCC",
      "HCP"
    ],
    "ys": 342.6,
    "uts": 813.2,
    "strain": 27.0,
    "processes": [
      "gas atomization",
      "additive manufacturing: atmosphere: Ar"
    ],
    "test_type": "tensile",
    "test_temperature": "25 °C",
    "doi": "10.1016/j.jallcom.2023.168830"
  },
  {
    "composition": "Fe49.5Mn27.6Co10.2Cr10.3Al1.3Ti1.1",
    "composition_type": "atomic",
    "phase": [
      "FCC",
      "HCP",
      "TiAl"
    ],
    "ys": 543.5,
    "uts": 854.2,
    "strain": 31.8,
    "processes": [
      "gas atomization",
      "additive manufacturing: atmosphere: Ar"
    ],
    "test_type": "tensile",
    "test_temperature": "25 °C",
    "doi": "10.1016/j.jallcom.2023.168830"
  },
  {
    "composition": "Fe50.0Mn26.9Co10.1Cr9.9Al1.4Ti1.6",
    "composition_type": "atomic",
    "phase": [
      "FCC",
      "TiAl"
    ],
    "ys": 540.1,
    "uts": 78.7,
    "strain": 27.8,
    "processes": [
      "gas atomization",
      "additive manufacturing: atmosphere: Ar"
    ],
    "test_type": "tensile",
    "test_temperature": "25 °C",
    "doi": "10.1016/j.jallcom.2023.168830"
  },
  {
    "composition": "Fe48.6Mn27.2Co10.4Cr10.1Al1.9Ti1.8",
    "composition_type": "atomic",
    "phase": [
      "FCC",
      "TiAl"
    ],
    "ys": 554.6,
    "uts": 730.4,
    "strain": 15.5,
    "processes": [
      "gas atomization",
      "additive manufacturing: atmosphere: Ar"
    ],
    "test_type": "tensile",
    "test_temperature": "25 °C",
    "doi": "10.1016/j.jallcom.2023.168830"
  },
  {
    "composition": "AlCoCrFeNi2.1",
    "composition_type": "atomic",
    "phase": [
      "FCC",
      "B2"
    ],
    "ys": null,
    "uts": 1173.0,
    "strain": null,
    "processes": [
      "induction melting: atmosphere: Ar, remelting times: 5",
      "annealed: temperature: 800 °C, duration: 2 h"
    ],
    "test_type": "tensile",
    "test_temperature": "25 °C",
    "doi": "10.1016/j.jallcom.2023.168843"
  },
  {
    "composition": "AlCoCrFeNi2.1",
    "composition_type": "atomic",
    "phase": [
      "FCC",
      "B2"
    ],
    "ys": null,
    "uts": null,
    "strain": 20.3,
    "processes": [
      "induction melting: atmosphere: Ar, remelting times: 5",
      "annealed: temperature: 1200 °C, duration: 4 h"
    ],
    "test_type": "tensile",
    "test_temperature": "25 °C",
    "doi": "10.1016/j.jallcom.2023.168843"
  },
  {
    "composition": "AlCoCrFeNi2.1",
    "composition_type": "atomic",
    "phase": [
      "FCC",
      "B2"
    ],
    "ys": null,
    "uts": 1847.0,
    "strain": 43.0,
    "processes": [
      "induction melting: atmosphere: Ar, remelting times: 5"
    ],
    "test_type": "compressive",
    "test_temperature": "25 °C",
    "doi": "10.1016/j.jallcom.2023.168843"
  },
  {
    "composition": "AlCoCrFeNi2.1",
    "composition_type": "atomic",
    "phase": [
      "FCC",
      "B2"
    ],
    "ys": null,
    "uts": 2805.0,
    "strain": null,
    "processes": [
      "induction melting: atmosphere: Ar, remelting times: 5",
      "annealed: temperature: 800 °C, duration: 2 h"
    ],
    "test_type": "compressive",
    "test_temperature": "25 °C",
    "doi": "10.1016/j.jallcom.2023.168843"
  },
  {
    "composition": "AlCoCrFeNi2.1",
    "composition_type": "atomic",
    "phase": [
      "FCC",
      "B2"
    ],
    "ys": null,
    "uts": null,
    "strain": 49.0,
    "processes": [
      "induction melting: atmosphere: Ar, remelting times: 5",
      "annealed: temperature: 1200 °C, duration: 4 h"
    ],
    "test_type": "compressive",
    "test_temperature": "25 °C",
    "doi": "10.1016/j.jallcom.2023.168843"
  },
  {
    "composition": "Co25.5Cr25.1Fe24.7Ni24.6",
    "composition_type": "atomic",
    "phase": [
      "FCC"
    ],
    "ys": 542.0,
    "uts": 669.0,
    "strain": 0.38,
    "processes": [
      "gas atomization",
      "additive manufacturing: laser power: 175 W"
    ],
