Repository: Sci-Extract/sisyphus

# Step through _sisyphus_ extraction process
Author: Soike Yuan  date: 1/12/2025

Prerequisite: Assumed that you have installed sisyphus on your machine and add .env file to your root path which contains API key. :shipit:

## Below is the file structure of the project,

```
├─ README.md                        
├─ pyproject.toml                   # Python project metadata and dependencies
├─ data/                            # Extracted data of high entropy alloys
├─ notebooks/                       # Jupyter notebooks
├─ db/                              # sql databases
├─ record/                          # record sql database
│─ sisyphus/

File: notebooks/heas_result.json (part 26 of 64)
[
    "test_type": "tensile",
    "test_temperature": "25 °C",
    "doi": "10.1016/j.jallcom.2023.168858"
  },
  {
    "composition": "Co25.5Cr25.1Fe24.7Ni24.6",
    "composition_type": "atomic",
    "phase": [
      "FCC"
    ],
    "ys": 532.0,
    "uts": 671.0,
    "strain": 0.36,
    "processes": [
      "gas atomization",
      "additive manufacturing: laser power: 175 W"
    ],
    "test_type": "tensile",
    "test_temperature": "25 °C",
    "doi": "10.1016/j.jallcom.2023.168858"
  },
  {
    "composition": "Co25.5Cr25.1Fe24.7Ni24.6",
    "composition_type": "atomic",
    "phase": [
      "FCC"
    ],
    "ys": 566.0,
    "uts": 604.0,
    "strain": 0.22,
    "processes": [
      "gas atomization",
      "additive manufacturing: laser power: 175 W"
    ],
    "test_type": "tensile",
    "test_temperature": "25 °C",
    "doi": "10.1016/j.jallcom.2023.168858"
  },
  {
    "composition": "CrMnFeCoNi",
    "composition_type": "atomic",
    "phase": [
      "FCC"
    ],
    "ys": 136.0,
    "uts": 372.0,
    "strain": 30.0,
    "processes": [
      "arc melting: atmosphere: Ar, remelting times: 5"
    ],
    "test_type": "tensile",
    "test_temperature": "25 °C",
    "doi": "10.1016/j.jallcom.2023.168904"
  },
  {
    "composition": "CrCoNi",
    "composition_type": "atomic",
    "phase": [
      "fcc"
    ],
    "ys": 136.5,
    "uts": null,
    "strain": 2.7,
    "processes": [
      "induction melting: atmosphere: vacuum",
      "forged: temperature: 1473 K",
      "hot rolled: reduction: 15x15 mm2, temperature: 1473 K",
      "homogenized: temperature: 1473 K, duration: 168 h, atmosphere: vacuum"
    ],
    "test_type": "compressive",
    "test_temperature": "25 °C",
    "doi": "10.1016/j.jallcom.2023.169016"
  },
  {
    "composition": "CrCoNi",
    "composition_type": "atomic",
    "phase": [
      "fcc"
    ],
    "ys": 134.3,
    "uts": null,
    "strain": 2.1,
    "processes": [
      "induction melting: atmosphere: vacuum",
      "forged: temperature: 1473 K",
      "hot rolled: reduction: 15x15 mm2, temperature: 1473 K",
      "homogenized: temperature: 1473 K, duration: 168 h, atmosphere: vacuum"
    ],
    "test_type": "compressive",
    "test_temperature": "25 °C",
    "doi": "10.1016/j.jallcom.2023.169016"
  },
  {
    "composition": "CrCoNi",
    "composition_type": "atomic",
    "phase": [
      "fcc"
    ],
    "ys": 128.8,
    "uts": null,
    "strain": 2.6,
    "processes": [
      "induction melting: atmosphere: vacuum",
      "forged: temperature: 1473 K",
      "hot rolled: reduction: 15x15 mm2, temperature: 1473 K",
      "homogenized: temperature: 1473 K, duration: 168 h, atmosphere: vacuum"
    ],
    "test_type": "compressive",
    "test_temperature": "25 °C",
    "doi": "10.1016/j.jallcom.2023.169016"
  },
  {
    "composition": "Al15.85Fe11.15Co32.11Cr10.76Ni30.13",
    "composition_type": "atomic",
    "phase": [
      "FCC",
      "BCC",
      "L12",
      "B2"
    ],
    "ys": 937.0,
    "uts": 3361.0,
    "strain": 44.0,
    "processes": [
      "hot extrusion: pre-heated at 1150 °C for 1 h, extrusion ratio: 7:1",
      "gas atomization: gas: Ar"
    ],
    "test_type": "compressive",
    "test_temperature": "25 °C",
    "doi": "10.1016/j.jallcom.2023.169052"
  },
  {
    "composition": "Al0.6CoCrFeNi",
    "composition_type": "atomic",
    "phase": [
      "FCC"
    ],
    "ys": null,
    "uts": 1642.0,
    "strain": 21.7,
    "processes": [
      "hot pressing: temperature: 900 °C, pressure: 100 MPa, duration: 1 h"
    ],
    "test_type": "compressive",
    "test_temperature": "25 °C",
    "doi": "10.1016/j.jallcom.2023.169151"
  },
  {
    "composition": "Ti",
    "composition_type": "atomic",
    "phase": [
      "α-Ti"
    ],
    "ys": null,
    "uts": 882.5,
    "strain": 21.7,
    "processes": [
      "hot pressing: temperature: 900 °C, pressure: 100 MPa, duration: 1 h"
    ],
    "test_type": "compressive",
    "test_temperature": "25 °C",
    "doi": "10.1016/j.jallcom.2023.169151"
  },
  {
    "composition": "CoCrFeMnNi",
    "composition_type": "atomic",
    "phase": [
      "FCC"
    ],
    "ys": 843.0,
    "uts": 1134.0,
    "strain": 29.9,
    "processes": [
      "additive manufacturing: scan speed: unspecified, laser power: unspecified",
      "gas atomization: pressure: unspecified, gas velocity: unspecified, gas: Ar"
    ],
    "test_type": "tensile",
    "test_temperature": "77 K",
    "doi": "10.1016/j.jallcom.2023.169062"
  },
  {
    "composition": "CoCrFeMnNi",
    "composition_type": "atomic",
    "phase": [
      "FCC"
    ],
    "ys": 799.0,
    "uts": 1143.0,
    "strain": 40.3,
    "processes": [
      "additive manufacturing: scan speed: unspecified, laser power: unspecified",
      "gas atomization: pressure: unspecified, gas velocity: unspecified, gas: Ar"
    ],
    "test_type": "tensile",
    "test_temperature": "77 K",
    "doi": "10.1016/j.jallcom.2023.169062"
  },
  {
    "composition": "CoCrFeMnNi",
    "composition_type": "atomic",
    "phase": [
      "FCC"
    ],
    "ys": 586.0,
    "uts": 1168.0,
    "strain": 73.7,
    "processes": [
      "induction melting: atmosphere: vacuum, remelting times: unspecified",
      "homogenized: temperature: 1100 °C, duration: 6 h, atmosphere: Ar",
      "quenching: medium: water",
      "hot rolled: reduction: unspecified, temperature: unspecified",
      "annealed: temperature: 900 °C, duration: 60 min, atmosphere: unspecified"
    ],
    "test_type": "tensile",
    "test_temperature": "77 K",
    "doi": "10.1016/j.jallcom.2023.169062"
  },
  {
    "composition": "Fe49Mn30Co10Cr10N1",
    "composition_type": "atomic",
    "phase": [
      "FCC"
    ],
    "ys": 1078.0,
    "uts": null,
    "strain": 33.5,
    "processes": null,
    "test_type": "tensile",
    "test_temperature": "77 K",
    "doi": "10.1016/j.jallcom.2023.169062"
  },
  {
    "composition": "CoCrNi",
    "composition_type": "atomic",
    "phase": [
      "FCC"
    ],
    "ys": 530.0,
    "uts": null,
    "strain": 55.0,
    "processes": null,
    "test_type": "tensile",
    "test_temperature": "77 K",
    "doi": "10.1016/j.jallcom.2023.169062"
  },
  {
    "composition": "Fe40Mn40Co10Cr10",
    "composition_type": "atomic",
    "phase": [
      "FCC"
    ],
    "ys": 481.0,
    "uts": null,
    "strain": 65.0,
    "processes": null,
    "test_type": "tensile",
    "test_temperature": "77 K",
    "doi": "10.1016/j.jallcom.2023.169062"
  },
  {
    "composition": "(Fe40Mn40Co10Cr10)B",
    "composition_type": "atomic",
    "phase": [
      "FCC"
    ],
    "ys": 1098.0,
    "uts": null,
    "strain": 22.0,
    "processes": null,
    "test_type": "tensile",
    "test_temperature": "77 K",
    "doi": "10.1016/j.jallcom.2023.169062"
  },
  {
    "composition": "Fe40Mn20Cr20Ni20",
    "composition_type": "atomic",
    "phase": [
      "FCC"
    ],
    "ys": 1185.0,
    "uts": null,
    "strain": 22.0,
    "processes": null,
    "test_type": "tensile",
    "test_temperature": "77 K",
    "doi": "10.1016/j.jallcom.2023.169062"
  },
  {
    "composition": "FeCoCrNi",
    "composition_type": "atomic",
    "phase": [
      "FCC"
    ],
    "ys": 480.0,
    "uts": null,
    "strain": 73.0,
    "processes": null,
    "test_type": "tensile",
    "test_temperature": "77 K",
    "doi": "10.1016/j.jallcom.2023.169062"
  },
  {
    "composition": "Al0.3CoCrFeNi",
    "composition_type": "atomic",
    "phase": [
      "FCC"
    ],
    "ys": 515.0,
    "uts": null,
    "strain": 68.0,
    "processes": null,
    "test_type": "tensile",
    "test_temperature": "77 K",
    "doi": "10.1016/j.jallcom.2023.169062"
  },
  {
    "composition": "Fe30Ni30Mn30Cr10",
    "composition_type": "atomic",
    "phase": [
      "FCC"
    ],
    "ys": 595.0,
    "uts": 710.0,
    "strain": 40.0,
    "processes": [
      "induction melting: atmosphere: Ar, remelting times: 1",
      "homogenized: temperature: 1100 °C, duration: 12 h",
      "hot rolled: reduction: 75%, temperature: 1100 °C",
      "quenching: medium: water"
    ],
    "test_type": "tensile",
    "test_temperature": "25 °C",
    "doi": "10.1016/j.jallcom.2023.169566"
  },
  {
    "composition": "Fe45Ni30Cr15Al10",
    "composition_type": "atomic",
    "phase": [
      "FCC",
      "BCC"
    ],
    "ys": 269.28,
    "uts": 539.26,
    "strain": 65.55,
    "processes": [
      "arc melting: atmosphere: Ar, remelting times: 6"
    ],
    "test_type": "tensile",
    "test_temperature": "25 °C",
    "doi": "10.1016/j.jallcom.2023.169149"
  },
  {
    "composition": "Fe45Ni27Cr15Al10Ti3",
    "composition_type": "atomic",
    "phase": [
      "FCC",
      "BCC",
      "B2"
    ],
    "ys": 462.61,
    "uts": 832.51,
    "strain": 39.65,
    "processes": [
      "arc melting: atmosphere: Ar, remelting times: 6"
    ],
    "test_type": "tensile",
    "test_temperature": "25 °C",
    "doi": "10.1016/j.jallcom.2023.169149"
  },
  {
    "composition": "Fe45Ni26Cr15Al10Ti4",
    "composition_type": "atomic",
    "phase": [
      "FCC",
      "BCC",
      "B2",
      "L21"
    ],
    "ys": 622.73,
    "uts": 1023.16,
    "strain": 20.73,
    "processes": [
      "arc melting: atmosphere: Ar, remelting times: 6"
    ],
    "test_type": "tensile",
    "test_temperature": "25 °C",
    "doi": "10.1016/j.jallcom.2023.169149"
  },
  {
    "composition": "Fe45Ni25Cr15Al10Ti5",
    "composition_type": "atomic",
    "phase": [
      "FCC",
      "BCC",
      "B2",
      "L21"
    ],
    "ys": 896.66,
    "uts": 1291.47,
    "strain": 13.29,
    "processes": [
      "arc melting: atmosphere: Ar, remelting times: 6"
    ],
    "test_type": "tensile",
    "test_temperature": "25 °C",
    "doi": "10.1016/j.jallcom.2023.169149"
  },
  {
    "composition": "FeCoNiAl",
    "composition_type": "atomic",
    "phase": [
      "FCC",
      "BCC",
      "Al2O3"
    ],
    "ys": null,
    "uts": 1325.0,
    "strain": 17.4,
    "processes": [
      "high-energy ball milling: duration: 45 h, ball to powder ratio: 10:1, process control agent: stearic acid",
      "spark plasma sintering"
    ],
    "test_type": "compressive",
    "test_temperature": "25 °C",
    "doi": "10.1016/j.jallcom.2023.169545"
  },
  {
    "composition": "FeCoNiAlSi0.2",
    "composition_type": "atomic",
    "phase": [
      "BCC",
      "Al2O3"
    ],
    "ys": null,
    "uts": null,
    "strain": 14.1,
    "processes": [
      "high-energy ball milling: duration: 45 h, ball to powder ratio: 10:1, process control agent: stearic acid",
      "spark plasma sintering"
    ],
    "test_type": "compressive",
    "test_temperature": "25 °C",
    "doi": "10.1016/j.jallcom.2023.169545"
  },
  {
    "composition": "FeCoNiAlSi0.4",
    "composition_type": "atomic",
    "phase": [
      "BCC",
      "Al2O3"
    ],
    "ys": null,
    "uts": null,
    "strain": 12.5,
    "processes": [
      "high-energy ball milling: duration: 45 h, ball to powder ratio: 10:1, process control agent: stearic acid",
      "spark plasma sintering"
    ],
    "test_type": "compressive",
    "test_temperature": "25 °C",
    "doi": "10.1016/j.jallcom.2023.169545"
  },
  {
    "composition": "FeCoNiAlSi0.6",
    "composition_type": "atomic",
    "phase": [
      "BCC",
      "B2",
      "Al2O3"
    ],
    "ys": null,
    "uts": null,
    "strain": null,
    "processes": [
      "high-energy ball milling: duration: 45 h, ball to powder ratio: 10:1, process control agent: stearic acid",
      "spark plasma sintering"
    ],
    "test_type": "compressive",
    "test_temperature": "25 °C",
    "doi": "10.1016/j.jallcom.2023.169545"
  },
  {
    "composition": "FeCoNiAlSi0.8",
    "composition_type": "atomic",
    "phase": [
      "BCC",
      "B2",
      "Al2O3"
    ],
    "ys": null,
    "uts": 2031.0,
    "strain": null,
    "processes": [
      "high-energy ball milling: duration: 45 h, ball to powder ratio: 10:1, process control agent: stearic acid",
      "spark plasma sintering"
    ],
    "test_type": "compressive",
    "test_temperature": "25 °C",
    "doi": "10.1016/j.jallcom.2023.169545"
  },
  {
    "composition": "Co20Cr20Fe20Mn20Ni20",
    "composition_type": "atomic",
    "phase": null,
    "ys": 532.0,
    "uts": 296.0,
    "strain": 12.0,
    "processes": [
      "levitation melting: atmosphere: Ar",
      "cooling: medium: air, rate: 1600-900 ℃ for 10 min; 900 ℃ to room temperature for 20 min",
      "forged: temperature: 1000 ℃"
    ],
    "test_type": "tensile",
    "test_temperature": "25 °C",
    "doi": "10.1016/j.jallcom.2023.170053"
  },
  {
    "composition": "Co20Cr20Fe20Mn20Ni20",
    "composition_type": "atomic",
    "phase": null,
    "ys": 542.0,
    "uts": 374.0,
    "strain": 12.0,
    "processes": [
      "levitation melting: atmosphere: Ar",
      "cooling: medium: air, rate: 1600-900 ℃ for 10 min; 900 ℃ to room temperature for 20 min",
      "forged: temperature: 1000 ℃"
    ],
    "test_type": "tensile",
    "test_temperature": "25 °C",
    "doi": "10.1016/j.jallcom.2023.170053"
  },
  {
    "composition": "Co0.9Cu0.9TiZrHf",
    "composition_type": "atomic",
    "phase": [
      "B2",
      "Co23Hf6"
    ],
    "ys": null,
    "uts": 1500.0,
    "strain": null,
    "processes": [
      "arc melting: atmosphere: Ar, remelting times: 5"
    ],
    "test_type": "compressive",
    "test_temperature": "25 °C",
    "doi": "10.1016/j.jallcom.2023.169616"
  },
  {
    "composition": "Co1.1Cu1.1TiZrHf",
    "composition_type": "atomic",
    "phase": [
      "B2",
      "Co23Hf6"
    ],
    "ys": null,
    "uts": 1500.0,
    "strain": null,
    "processes": [
      "arc melting: atmosphere: Ar, remelting times: 5"
    ],
    "test_type": "compressive",
    "test_temperature": "25 °C",
    "doi": "10.1016/j.jallcom.2023.169616"
  },
  {
    "composition": "Co1.3Cu1.3TiZrHf",
    "composition_type": "atomic",
    "phase": [
      "B2",
      "Co23Hf6"
    ],
    "ys": null,
    "uts": 1500.0,
    "strain": null,
    "processes": [
      "arc melting: atmosphere: Ar, remelting times: 5"
    ],
    "test_type": "compressive",
    "test_temperature": "25 °C",
    "doi": "10.1016/j.jallcom.2023.169616"
  },
  {
    "composition": "Co1.5Cu1.5TiZrHf",
    "composition_type": "atomic",
    "phase": [
      "B2",
      "B2'"
    ],
    "ys": null,
    "uts": 1500.0,
    "strain": null,
    "processes": [
      "arc melting: atmosphere: Ar, remelting times: 5"
    ],
    "test_type": "compressive",
    "test_temperature": "25 °C",
    "doi": "10.1016/j.jallcom.2023.169616"
  },
  {
    "composition": "Co1.7Cu1.7TiZrHf",
    "composition_type": "atomic",
    "phase": [
      "B2"
    ],
    "ys": 1940.0,
    "uts": 2230.0,
    "strain": 1.5,
    "processes": [
      "arc melting: atmosphere: Ar, remelting times: 5"
    ],
    "test_type": "compressive",
    "test_temperature": "25 °C",
    "doi": "10.1016/j.jallcom.2023.169616"
  },
  {
    "composition": "Co1.7Cu1.7TiZrHf",
    "composition_type": "atomic",
    "phase": [
      "B2"
    ],
    "ys": 1410.0,
    "uts": 1780.0,
    "strain": 1.5,
    "processes": [
      "arc melting: atmosphere: Ar, remelting times: 5",
      "annealed: temperature: 600 °C, duration: unspecified, atmosphere: unspecified"
    ],
    "test_type": "compressive",
    "test_temperature": "25 °C",
    "doi": "10.1016/j.jallcom.2023.169616"
  },
  {
    "composition": "Co1.7Cu1.7TiZrHf",
    "composition_type": "atomic",
    "phase": [
      "B2"
    ],
    "ys": 1580.0,
    "uts": 1830.0,
    "strain": 1.5,
    "processes": [
      "arc melting: atmosphere: Ar, remelting times: 5",
      "annealed: temperature: 800 °C, duration: unspecified, atmosphere: unspecified"
    ],
    "test_type": "compressive",
    "test_temperature": "25 °C",
    "doi": "10.1016/j.jallcom.2023.169616"
  },
  {
    "composition": "Co1.7Cu1.7TiZrHf",
    "composition_type": "atomic",
    "phase": [
      "B2"
    ],
    "ys": 1390.0,
    "uts": 1730.0,
    "strain": 1.5,
    "processes": [
      "arc melting: atmosphere: Ar, remelting times: 5",
      "annealed: temperature: 900 °C, duration: unspecified, atmosphere: unspecified"
    ],
    "test_type": "compressive",
    "test_temperature": "25 °C",
    "doi": "10.1016/j.jallcom.2023.169616"
  },
  {
    "composition": "Co1.7Cu1.7TiZrHf",
    "composition_type": "atomic",
    "phase": [
      "B2",
      "CoZr2"
    ],
    "ys": null,
    "uts": 1620.0,
    "strain": null,
    "processes": [
      "arc melting: atmosphere: Ar, remelting times: 5",
      "annealed: temperature: 1000 °C, duration: unspecified, atmosphere: unspecified"
    ],
    "test_type": "compressive",
    "test_temperature": "25 °C",
    "doi": "10.1016/j.jallcom.2023.169616"
  },
  {
    "composition": "Fe0.75Co0.75Ni0.75Cu0.75TiZrHf",
    "composition_type": "atomic",
    "phase": null,
    "ys": 2250.0,
    "uts": 2520.0,
    "strain": null,
    "processes": null,
    "test_type": "compressive",
    "test_temperature": "25 °C",
    "doi": "10.1016/j.jallcom.2023.169616"
  },
  {
    "composition": "Fe46Mn35.5Co9Cr9N0.5",
    "composition_type": "atomic",
    "phase": [
      "FCC",
      "HCP epsilon-martensite"
    ],
    "ys": 252.0,
    "uts": 740.0,
    "strain": 42.0,
    "processes": [
      "induction melting: atmosphere: Ar, remelting times: 1",
      "arc melting: atmosphere: vacuum, remelting times: 2"
    ],
    "test_type": "tensile",
    "test_temperature": "25 °C",
    "doi": "10.1016/j.jallcom.2023.170705"
  },
  {
    "composition": "CrMnFeCoNi",
    "composition_type": "atomic",
    "phase": [
      "FCC"
    ],
    "ys": 240.0,
    "uts": 495.0,
    "strain": 57.0,
    "processes": [
      "vacuum arc melting: atmosphere: not specified, remelting times: 5"
    ],
    "test_type": "tensile",
    "test_temperature": "25 °C",
    "doi": "10.1016/j.jallcom.2023.170443"
  },
  {
    "composition": "(CrMnFeCoNi)98V2",
    "composition_type": "atomic",
    "phase": [
      "FCC"
    ],
    "ys": 275.0,
    "uts": 552.0,
    "strain": 65.0,
    "processes": [
      "vacuum arc melting: atmosphere: not specified, remelting times: 5"
    ],
    "test_type": "tensile",
    "test_temperature": "25 °C",
    "doi": "10.1016/j.jallcom.2023.170443"
  },
  {
    "composition": "(CrMnFeCoNi)98Ti2",
    "composition_type": "atomic",
    "phase": [
      "FCC"
    ],
    "ys": 310.0,
    "uts": 635.0,
    "strain": 55.0,
    "processes": [
      "vacuum arc melting: atmosphere: not specified, remelting times: 5"
    ],
    "test_type": "tensile",
    "test_temperature": "25 °C",
    "doi": "10.1016/j.jallcom.2023.170443"
  },
  {
    "composition": "(CrMnFeCoNi)98Nb2",
    "composition_type": "atomic",
    "phase": [
      "FCC",
      "Laves"
    ],
    "ys": 385.0,
    "uts": 640.0,
    "strain": 25.0,
    "processes": [
      "vacuum arc melting: atmosphere: not specified, remelting times: 5"
    ],
    "test_type": "tensile",
    "test_temperature": "25 °C",
    "doi": "10.1016/j.jallcom.2023.170443"
  },
  {
    "composition": "Fe50Mn30Co10Cr10",
    "composition_type": "atomic",
    "phase": [
      "FCC",
      "HCP"
    ],
    "ys": 287.1,
    "uts": 745.7,
    "strain": 28.1,
    "processes": [
      "gas atomization",
      "spark plasma sintering: temperature: 1000 °C, pressure: 45 MPa, duration: 30 min"
    ],
    "test_type": "tensile",
    "test_temperature": "25 °C",
    "doi": "10.1016/j.jallcom.2023.170225"
  },
  {
    "composition": "Fe50Mn30Co10Cr10",
    "composition_type": "atomic",
    "phase": [
      "FCC",
      "HCP"
    ],
    "ys": 257.3,
    "uts": 708.9,
    "strain": 31.0,
    "processes": [
      "gas atomization",
      "spark plasma sintering: temperature: 1100 °C, pressure: 45 MPa, duration: 30 min"
    ],
    "test_type": "tensile",
    "test_temperature": "25 °C",
    "doi": "10.1016/j.jallcom.2023.170225"
  },
  {
    "composition": "Fe50Mn30Co10Cr10",
    "composition_type": "atomic",
    "phase": [
      "FCC",
      "HCP"
    ],
    "ys": 489.7,
    "uts": 1107.3,
    "strain": 25.5,
    "processes": [
      "gas atomization",
      "spark plasma sintering: temperature: 1000 °C, pressure: 45 MPa, duration: 30 min"
    ],
    "test_type": "tensile",
    "test_temperature": "-196 °C",
    "doi": "10.1016/j.jallcom.2023.170225"
  },
  {
    "composition": "Ti75Al10V5Cr5Nb5",
    "composition_type": "atomic",
    "phase": [
      "BCC",
      "B2"
    ],
    "ys": 840.0,
    "uts": 850.0,
    "strain": 6.0,
    "processes": [
      "arc melting: atmosphere: vacuum, remelting times: 5"
    ],
    "test_type": "tensile",
    "test_temperature": "25 °C",
    "doi": "10.1016/j.jallcom.2023.170179"
  },
  {
    "composition": "Ti75Al10V5Cr5Nb5",
    "composition_type": "atomic",
    "phase": [
      "BCC",
      "B2"
    ],
    "ys": 860.0,
    "uts": null,
    "strain": 50.0,
    "processes": [
      "arc melting: atmosphere: vacuum, remelting times: 5"
    ],
    "test_type": "compressive",
    "test_temperature": "25 °C",
    "doi": "10.1016/j.jallcom.2023.170179"
  },
  {
    "composition": "Ti67Al12V7Cr7Nb7",
    "composition_type": "atomic",
    "phase": [
      "BCC",
      "B2"
    ],
    "ys": null,
    "uts": null,
    "strain": 0.0,
    "processes": [
      "arc melting: atmosphere: vacuum, remelting times: 5"
    ],
    "test_type": "tensile",
    "test_temperature": "25 °C",
    "doi": "10.1016/j.jallcom.2023.170179"
  },
  {
    "composition": "Ti67Al12V7Cr7Nb7",
    "composition_type": "atomic",
    "phase": [
      "BCC",
      "B2"
    ],
    "ys": 1065.0,
    "uts": null,
    "strain": 50.0,
    "processes": [
      "arc melting: atmosphere: vacuum, remelting times: 5"
    ],
    "test_type": "compressive",
    "test_temperature": "25 °C",
    "doi": "10.1016/j.jallcom.2023.170179"
  },
  {
    "composition": "Ti55Al15V10Cr10Nb10",
    "composition_type": "atomic",
    "phase": [
      "B2",
      "BCC"
    ],
    "ys": null,
    "uts": null,
    "strain": null,
    "processes": [
      "arc melting: atmosphere: vacuum, remelting times: 5"
    ],
    "test_type": "tensile",
    "test_temperature": "25 °C",
    "doi": "10.1016/j.jallcom.2023.170179"
  },
  {
    "composition": "Ti55Al15V10Cr10Nb10",
    "composition_type": "atomic",
    "phase": [
      "B2",
      "BCC"
    ],
    "ys": 1465.0,
    "uts": 1835.0,
    "strain": 26.0,
    "processes": [
      "arc melting: atmosphere: vacuum, remelting times: 5"
    ],
    "test_type": "compressive",
    "test_temperature": "25 °C",
    "doi": "10.1016/j.jallcom.2023.170179"
  },
  {
    "composition": "CoCrFeMnNi",
    "composition_type": "atomic",
    "phase": [
      "FCC"
    ],
    "ys": 498.0,
    "uts": null,
    "strain": null,
    "processes": [
      "direct energy deposition: laser power: 240 W, scanning speed: 850 mm/min"
    ],
    "test_type": "compressive",
    "test_temperature": "25 °C",
    "doi": "10.1016/j.jallcom.2023.170602"
  },
  {
    "composition": "CoCrFeMnNi",
    "composition_type": "atomic",
    "phase": [
      "FCC"
    ],
    "ys": 551.0,
    "uts": null,
    "strain": null,
    "processes": [
      "direct energy deposition: laser power: 240 W, scanning speed: 850 mm/min"
    ],
    "test_type": "compressive",
    "test_temperature": "25 °C",
    "doi": "10.1016/j.jallcom.2023.170602"
  },
  {
    "composition": "CoCrFeMnNi",
    "composition_type": "atomic",
    "phase": [
      "FCC"
    ],
    "ys": 810.0,
    "uts": null,
    "strain": null,
    "processes": [
      "direct energy deposition: laser power: 240 W, scanning speed: 850 mm/min"
    ],
    "test_type": "compressive",
    "test_temperature": "25 °C",
    "doi": "10.1016/j.jallcom.2023.170602"
  },
  {
    "composition": "CoCrFeMnNi",
    "composition_type": "atomic",
    "phase": [
      "FCC"
    ],
    "ys": 903.0,
    "uts": null,
    "strain": null,
    "processes": [
      "direct energy deposition: laser power: 240 W, scanning speed: 850 mm/min"
    ],
    "test_type": "compressive",
    "test_temperature": "25 °C",
    "doi": "10.1016/j.jallcom.2023.170602"
  },
  {
    "composition": "CrCrFeMnNi",
    "composition_type": "atomic",
    "phase": null,
    "ys": 320.0,
    "uts": null,
    "strain": null,
    "processes": null,
    "test_type": "compressive",
    "test_temperature": "25 °C",
    "doi": "10.1016/j.jallcom.2023.170602"
  },
  {
    "composition": "FeMnNi",
    "composition_type": "atomic",
    "phase": [
      "FCC"
    ],
    "ys": 178.0,
    "uts": 428.0,
    "strain": 45.65,
    "processes": [
      "arc melting: atmosphere: Ar, remelting times: 5",
      "homogenized: temperature: 1373 K, duration: 24 h, atmosphere: Ar",
      "quenching: medium: water",
      "cold rolled: reduction: 90%, temperature: room temperature",
      "annealed: temperature: 1273 K, duration: 2 h, atmosphere: Ar"
    ],
    "test_type": "tensile",
    "test_temperature": "25 °C",
    "doi": "10.1016/j.jallcom.2023.171491"
  },
  {
    "composition": "FeMnNiSi0.005",
    "composition_type": "atomic",
    "phase": [
      "FCC"
    ],
    "ys": 197.0,
    "uts": 493.0,
    "strain": 59.11,
    "processes": [
      "arc melting: atmosphere: Ar, remelting times: 5",
      "homogenized: temperature: 1373 K, duration: 24 h, atmosphere: Ar",
      "quenching: medium: water",
      "cold rolled: reduction: 90%, temperature: room temperature",
      "annealed: temperature: 1273 K, duration: 2 h, atmosphere: Ar"
    ],
    "test_type": "tensile",
    "test_temperature": "25 °C",
    "doi": "10.1016/j.jallcom.2023.171491"
  },
  {
    "composition": "FeMnNiSi0.01",
    "composition_type": "atomic",
    "phase": [
      "FCC"
    ],
    "ys": 220.0,
    "uts": 508.0,
    "strain": 68.59,
    "processes": [
      "arc melting: atmosphere: Ar, remelting times: 5",
      "homogenized: temperature: 1373 K, duration: 24 h, atmosphere: Ar",
      "quenching: medium: water",
      "cold rolled: reduction: 90%, temperature: room temperature",
      "annealed: temperature: 1273 K, duration: 2 h, atmosphere: Ar"
    ],
    "test_type": "tensile",
    "test_temperature": "25 °C",
    "doi": "10.1016/j.jallcom.2023.171491"
  },
  {
    "composition": "FeMnNiSi0.02",
    "composition_type": "atomic",
    "phase": [
      "FCC"
    ],
    "ys": 249.0,
    "uts": 528.0,
    "strain": 70.01,
    "processes": [
      "arc melting: atmosphere: Ar, remelting times: 5",
      "homogenized: temperature: 1373 K, duration: 24 h, atmosphere: Ar",
      "quenching: medium: water",
      "cold rolled: reduction: 90%, temperature: room temperature",
      "annealed: temperature: 1273 K, duration: 2 h, atmosphere: Ar"
    ],
    "test_type": "tensile",
    "test_temperature": "25 °C",
    "doi": "10.1016/j.jallcom.2023.171491"
  },
  {
    "composition": "Fe65.7Ni11.7Ti1Mo6.6Co15",
    "composition_type": "atomic",
    "phase": [
      "BCC",
      "FCC"
    ],
    "ys": null,
    "uts": 1133.19,
    "strain": 9.1,
    "processes": [
      "vacuum induction melting: atmosphere: Ar, remelting times: 5",
      "LSP treatment: energy density: 6.5 J, pulse duration: 15 ns, repetition rate: ~10 Hz, laser beam diameter: 3 mm, overlapping rate: 50%, coverage layer: 0"
    ],
    "test_type": "tensile",
    "test_temperature": "25 °C",
    "doi": "10.1016/j.jallcom.2023.171719"
  },
  {
    "composition": "Fe65.7Ni11.7Ti1Mo6.6Co15",
    "composition_type": "atomic",
    "phase": [
      "BCC",
      "FCC"
    ],
    "ys": null,
    "uts": 1164.22,
    "strain": 9.3,
    "processes": [
      "vacuum induction melting: atmosphere: Ar, remelting times: 5",
      "LSP treatment: energy density: 6.5 J, pulse duration: 15 ns, repetition rate: ~10 Hz, laser beam diameter: 3 mm, overlapping rate: 50%, coverage layer: 1"
    ],
    "test_type": "tensile",
    "test_temperature": "25 °C",
    "doi": "10.1016/j.jallcom.2023.171719"
  },
  {
    "composition": "Fe65.7Ni11.7Ti1Mo6.6Co15",
    "composition_type": "atomic",
    "phase": [
      "BCC",
      "FCC"
    ],
    "ys": null,
    "uts": 1207.96,
    "strain": 11.0,
    "processes": [
      "vacuum induction melting: atmosphere: Ar, remelting times: 5",
      "LSP treatment: energy density: 6.5 J, pulse duration: 15 ns, repetition rate: ~10 Hz, laser beam diameter: 3 mm, overlapping rate: 50%, coverage layer: 2"
    ],
    "test_type": "tensile",
    "test_temperature": "25 °C",
    "doi": "10.1016/j.jallcom.2023.171719"
  },
  {
    "composition": "Fe65.7Ni11.7Ti1Mo6.6Co15",
    "composition_type": "atomic",
    "phase": [
      "BCC",
      "FCC"
    ],
    "ys": null,
    "uts": 1243.7,
    "strain": 12.2,
    "processes": [
      "vacuum induction melting: atmosphere: Ar, remelting times: 5",
      "LSP treatment: energy density: 6.5 J, pulse duration: 15 ns, repetition rate: ~10 Hz, laser beam diameter: 3 mm, overlapping rate: 50%, coverage layer: 3"
    ],
    "test_type": "tensile",
    "test_temperature": "25 °C",
    "doi": "10.1016/j.jallcom.2023.171719"
  },
  {
    "composition": "Al0(TiZrTa0.7NbMo)",
    "composition_type": "atomic",
    "phase": [
      "BCC1",
      "BCC2"
    ],
    "ys": 1349.0,
    "uts": 2242.0,
    "strain": 34.8,
    "processes": [
      "arc melting: atmosphere: Ar, remelting times: 5",
      "annealed: temperature: 1000 °C, duration: 12 h, atmosphere: vacuum",
      "cooling: medium: air, rate: 10 °C/min"
    ],
    "test_type": "compressive",
    "test_temperature": "25 °C",
    "doi": "10.1016/j.jallcom.2023.170739"
  },
  {
    "composition": "Al0.1(TiZrTa0.7NbMo)",
    "composition_type": "atomic",
    "phase": [
      "BCC1",
      "BCC2"
    ],
    "ys": 1598.0,
    "uts": 2349.0,
    "strain": 28.0,
    "processes": [
      "arc melting: atmosphere: Ar, remelting times: 5",
      "annealed: temperature: 1000 °C, duration: 12 h, atmosphere: vacuum",
      "cooling: medium: air, rate: 10 °C/min"
    ],
    "test_type": "compressive",
    "test_temperature": "25 °C",
    "doi": "10.1016/j.jallcom.2023.170739"
  },
  {
    "composition": "Al0.2(TiZrTa0.7NbMo)",
    "composition_type": "atomic",
    "phase": [
      "BCC1",
      "BCC2"
    ],
    "ys": 1651.0,
    "uts": 2427.0,
    "strain": 27.9,
    "processes": [
      "arc melting: atmosphere: Ar, remelting times: 5",
      "annealed: temperature: 1000 °C, duration: 12 h, atmosphere: vacuum",
      "cooling: medium: air, rate: 10 °C/min"
    ],
    "test_type": "compressive",
    "test_temperature": "25 °C",
    "doi": "10.1016/j.jallcom.2023.170739"
  },
  {
    "composition": "Al0.3(TiZrTa0.7NbMo)",
    "composition_type": "atomic",
    "phase": [
      "BCC1",
      "BCC2"
    ],
    "ys": 1788.0,
    "uts": 2198.0,
    "strain": 20.8,
    "processes": [
      "arc melting: atmosphere: Ar, remelting times: 5",
      "annealed: temperature: 1000 °C, duration: 12 h, atmosphere: vacuum",
      "cooling: medium: air, rate: 10 °C/min"
    ],
    "test_type": "compressive",
    "test_temperature": "25 °C",
    "doi": "10.1016/j.jallcom.2023.170739"
  },
  {
    "composition": "Al0.4(TiZrTa0.7NbMo)",
    "composition_type": "atomic",
    "phase": [
      "BCC1",
      "BCC2"
    ],
    "ys": 1858.0,
    "uts": 2165.0,
    "strain": 16.9,
    "processes": [
      "arc melting: atmosphere: Ar, remelting times: 5",
      "annealed: temperature: 1000 °C, duration: 12 h, atmosphere: vacuum",
      "cooling: medium: air, rate: 10 °C/min"
    ],
    "test_type": "compressive",
    "test_temperature": "25 °C",
    "doi": "10.1016/j.jallcom.2023.170739"
  },
  {
    "composition": "Al0.5(TiZrTa0.7NbMo)",
    "composition_type": "atomic",
    "phase": [
      "BCC1",
      "BCC2",
      "AlZr3"
    ],
    "ys": 1984.0,
    "uts": 2062.0,
    "strain": 10.2,
    "processes": [
      "arc melting: atmosphere: Ar, remelting times: 5",
      "annealed: temperature: 1000 °C, duration: 12 h, atmosphere: vacuum",
      "cooling: medium: air, rate: 10 °C/min"
    ],
    "test_type": "compressive",
    "test_temperature": "25 °C",
    "doi": "10.1016/j.jallcom.2023.170739"
  },
  {
    "composition": "AlTiZrTa0.5NbMo0.5",
    "composition_type": "atomic",
    "phase": null,
    "ys": 2197.0,
    "uts": null,
    "strain": null,
    "processes": null,
    "test_type": "compressive",
    "test_temperature": "25 °C",
    "doi": "10.1016/j.jallcom.2023.170739"
  },
  {
    "composition": "AlTiZrTa0.5NbMo0.5",
    "composition_type": "atomic",
    "phase": null,
    "ys": 745.0,
    "uts": null,
    "strain": null,
    "processes": null,
    "test_type": "compressive",
    "test_temperature": "1000 °C",
    "doi": "10.1016/j.jallcom.2023.170739"
  },
  {
    "composition": "Ti25Nb25Zr25Ta25",
    "composition_type": "atomic",
    "phase": [
      "BCC1",
      "BCC2"
    ],
    "ys": 940.0,
    "uts": 1285.0,
    "strain": 18.68,
    "processes": [
      "arc melting: atmosphere: Ar, remelting times: 6",
      "suction casting"
    ],
    "test_type": "compressive",
    "test_temperature": "25 °C",
    "doi": "10.1016/j.jallcom.2023.170758"
  },
  {
    "composition": "Ti30Nb20Zr20Ta20Mo10",
    "composition_type": "atomic",
    "phase": [
      "BCC1",
      "BCC2"
    ],
    "ys": 1546.0,
    "uts": 2057.0,
    "strain": 17.07,
    "processes": [
      "arc melting: atmosphere: Ar, remelting times: 6",
      "suction casting"
    ],
    "test_type": "compressive",
    "test_temperature": "25 °C",
    "doi": "10.1016/j.jallcom.2023.170758"
  },
  {
    "composition": "Ti30Zr30Nb20Ta20",
    "composition_type": "atomic",
    "phase": null,
    "ys": 2261.0,
    "uts": 2394.0,
    "strain": 3.5,
    "processes": [
      "mechanical alloying",
      "sintering"
    ],
    "test_type": "compressive",
    "test_temperature": "25 °C",
    "doi": "10.1016/j.jallcom.2023.170758"
  },
  {
    "composition": "Ti25Zr25Nb25Ta25",
    "composition_type": "atomic",
    "phase": null,
    "ys": 2212.0,
    "uts": 2292.0,
    "strain": 8.7,
    "processes": [
      "mechanical alloying",
      "sintering"
    ],
    "test_type": "compressive",
    "test_temperature": "25 °C",
    "doi": "10.1016/j.jallcom.2023.170758"
  },
  {
    "composition": "Ti20Zr20Nb30Ta30",
    "composition_type": "atomic",
    "phase": null,
    "ys": 1729.0,
    "uts": 1848.0,
    "strain": 4.9,
    "processes": [
      "mechanical alloying",
      "sintering"
    ],
    "test_type": "compressive",
    "test_temperature": "25 °C",
    "doi": "10.1016/j.jallcom.2023.170758"
  },
  {
    "composition": "Ti20Nb20Ta20Zr20Mo20",
    "composition_type": "atomic",
    "phase": null,
    "ys": 1500.0,
    "uts": null,
    "strain": 14.0,
    "processes": [
      "arc melting",
      "water-cooled copper crucible",
      "wire cut electrical discharge machining"
    ],
    "test_type": "compressive",
    "test_temperature": "25 °C",
    "doi": "10.1016/j.jallcom.2023.170758"
  },
  {
    "composition": "Ti20Nb20Ta20Zr20Mo20",
    "composition_type": "atomic",
    "phase": null,
    "ys": 1450.0,
    "uts": null,
    "strain": 5.0,
    "processes": [
      "arc melting",
      "electric discharge machine"
    ],
    "test_type": "compressive",
    "test_temperature": "25 °C",
    "doi": "10.1016/j.jallcom.2023.170758"
  },
  {
    "composition": "Ti20Zr20Nb20Ta20Mo20",
    "composition_type": "atomic",
    "phase": null,
    "ys": 1390.0,
    "uts": null,
    "strain": 6.0,
    "processes": [
      "arc melting",
      "mechanical machining"
    ],
    "test_type": "compressive",
    "test_temperature": "25 °C",
    "doi": "10.1016/j.jallcom.2023.170758"
  },
  {
    "composition": "Ti30.5Zr30.5Nb13Ta13Mo13",
    "composition_type": "atomic",
    "phase": null,
    "ys": 1300.0,
    "uts": null,
    "strain": 22.0,
    "processes": [
      "arc melting",
      "electric discharge machine"
    ],
    "test_type": "compressive",
    "test_temperature": "25 °C",
    "doi": "10.1016/j.jallcom.2023.170758"
  },
  {
    "composition": "Ti25Zr25Nb25Ta25",
    "composition_type": "atomic",
    "phase": null,
    "ys": 1220.0,
    "uts": 1702.0,
    "strain": 27.0,
    "processes": [
      "arc melting",
      "homogenization"
    ],
    "test_type": "compressive",
    "test_temperature": "25 °C",
    "doi": "10.1016/j.jallcom.2023.170758"
  },
  {
    "composition": "Ti25Zr25Nb25Ta25",
    "composition_type": "atomic",
    "phase": null,
    "ys": 970.0,
    "uts": null,
    "strain": 23.0,
    "processes": [
      "arc melting",
      "drop cast"
    ],
    "test_type": "compressive",
    "test_temperature": "25 °C",
    "doi": "10.1016/j.jallcom.2023.170758"
  },
  {
    "composition": "Ti25Zr25Nb25Ta25",
    "composition_type": "atomic",
    "phase": null,
    "ys": 957.0,
    "uts": 1389.0,
    "strain": 36.0,
    "processes": [
      "arc melting",
      "ingots as cast"
    ],
    "test_type": "compressive",
    "test_temperature": "25 °C",
    "doi": "10.1016/j.jallcom.2023.170758"
  },
  {
    "composition": "(MnNiSi)0.6(FeCo)0.4Ge0.38",
    "composition_type": "atomic",
    "phase": null,
    "ys": 267.0,
    "uts": null,
    "strain": null,
    "processes": [
      "arc melting: atmosphere: Ar",
      "annealed: temperature: 1023 K, duration: 72 h, atmosphere: high-vacuum",
      "quenching: medium: water"
    ],
    "test_type": "compressive",
    "test_temperature": "25 °C",
    "doi": "10.1016/j.jallcom.2023.171483"
  },
  {
    "composition": "(MnNiSi)0.6(FeCo)0.4Ge0.4",
    "composition_type": "atomic",
    "phase": null,
    "ys": null,
    "uts": null,
    "strain": null,
    "processes": [
      "arc melting: atmosphere: Ar",
      "annealed: temperature: 1023 K, duration: 72 h, atmosphere: high-vacuum",
      "quenching: medium: water"
    ],
    "test_type": "compressive",
    "test_temperature": "25 °C",
    "doi": "10.1016/j.jallcom.2023.171483"
  },
  {
    "composition": "(MnNiSi)0.6(FeCo)0.4Ge0.42",
    "composition_type": "atomic",
    "phase": null,
    "ys": null,
    "uts": null,
    "strain": null,
    "processes": [
      "arc melting: atmosphere: Ar",
      "annealed: temperature: 1023 K, duration: 72 h, atmosphere: high-vacuum",
      "quenching: medium: water"
    ],
    "test_type": "compressive",
    "test_temperature": "25 °C",
    "doi": "10.1016/j.jallcom.2023.171483"
  },
  {
    "composition": "(MnNiSi)0.6(FeCo)0.4Ge0.36",
    "composition_type": "atomic",
    "phase": null,
    "ys": null,
    "uts": null,
    "strain": null,
    "processes": [
      "arc melting: atmosphere: Ar",
      "annealed: temperature: 1023 K, duration: 72 h, atmosphere: high-vacuum",
      "quenching: medium: water"
    ],
    "test_type": "compressive",
    "test_temperature": "25 °C",
    "doi": "10.1016/j.jallcom.2023.171483"
  },
  {
    "composition": "(MnNiSi)0.6(FeCo)0.4Ge0.38",
    "composition_type": "atomic",
    "phase": null,
    "ys": 267.0,
    "uts": null,
    "strain": null,
    "processes": [
      "arc melting: atmosphere: Ar",
      "annealed: temperature: 1023 K, duration: 72 h, atmosphere: high-vacuum",
      "quenching: medium: water"
    ],
    "test_type": "compressive",
    "test_temperature": "25 °C",
    "doi": "10.1016/j.jallcom.2023.171483"
  },
  {
    "composition": "(MnNiSi)0.6(FeCo)0.4Ge0.4",
    "composition_type": "atomic",
    "phase": null,
    "ys": null,
    "uts": null,
    "strain": null,
    "processes": [
      "arc melting: atmosphere: Ar",
      "annealed: temperature: 1023 K, duration: 72 h, atmosphere: high-vacuum",
      "quenching: medium: water"
    ],
    "test_type": "compressive",
    "test_temperature": "25 °C",
    "doi": "10.1016/j.jallcom.2023.171483"
  },
  {
    "composition": "(MnNiSi)0.6(FeCo)0.4Ge0.42",
    "composition_type": "atomic",
    "phase": null,
    "ys": null,
    "uts": null,
    "strain": null,
    "processes": [
      "arc melting: atmosphere: Ar",
      "annealed: temperature: 1023 K, duration: 72 h, atmosphere: high-vacuum",
      "quenching: medium: water"
    ],
    "test_type": "compressive",
    "test_temperature": "25 °C",
    "doi": "10.1016/j.jallcom.2023.171483"
  },
  {
    "composition": "(MnNiSi)0.6(FeCo)0.4Ge0.36",
    "composition_type": "atomic",
    "phase": null,
