Repository: Sci-Extract/sisyphus

# Step through _sisyphus_ extraction process
Author: Soike Yuan  date: 1/12/2025

Prerequisite: Assumed that you have installed sisyphus on your machine and add .env file to your root path which contains API key. :shipit:

## Below is the file structure of the project,

```
├─ README.md                        
├─ pyproject.toml                   # Python project metadata and dependencies
├─ data/                            # Extracted data of high entropy alloys
├─ notebooks/                       # Jupyter notebooks
├─ db/                              # sql databases
├─ record/                          # record sql database
│─ sisyphus/

File: notebooks/heas_result.json (part 27 of 64)
[
    "ys": null,
    "uts": null,
    "strain": null,
    "processes": [
      "arc melting: atmosphere: Ar",
      "annealed: temperature: 1023 K, duration: 72 h, atmosphere: high-vacuum",
      "quenching: medium: water"
    ],
    "test_type": "compressive",
    "test_temperature": "25 °C",
    "doi": "10.1016/j.jallcom.2023.171483"
  },
  {
    "composition": "(MnNiSi)0.6(FeCo)0.4Ge0.38",
    "composition_type": "atomic",
    "phase": null,
    "ys": 267.0,
    "uts": null,
    "strain": null,
    "processes": [
      "arc melting: atmosphere: Ar",
      "annealed: temperature: 1023 K, duration: 72 h, atmosphere: high-vacuum",
      "quenching: medium: water"
    ],
    "test_type": "compressive",
    "test_temperature": "25 °C",
    "doi": "10.1016/j.jallcom.2023.171483"
  },
  {
    "composition": "(MnNiSi)0.6(FeCo)0.4Ge0.4",
    "composition_type": "atomic",
    "phase": null,
    "ys": null,
    "uts": null,
    "strain": null,
    "processes": [
      "arc melting: atmosphere: Ar",
      "annealed: temperature: 1023 K, duration: 72 h, atmosphere: high-vacuum",
      "quenching: medium: water"
    ],
    "test_type": "compressive",
    "test_temperature": "25 °C",
    "doi": "10.1016/j.jallcom.2023.171483"
  },
  {
    "composition": "(MnNiSi)0.6(FeCo)0.4Ge0.42",
    "composition_type": "atomic",
    "phase": null,
    "ys": null,
    "uts": null,
    "strain": null,
    "processes": [
      "arc melting: atmosphere: Ar",
      "annealed: temperature: 1023 K, duration: 72 h, atmosphere: high-vacuum",
      "quenching: medium: water"
    ],
    "test_type": "compressive",
    "test_temperature": "25 °C",
    "doi": "10.1016/j.jallcom.2023.171483"
  },
  {
    "composition": "(MnNiSi)0.6(FeCo)0.4Ge0.36",
    "composition_type": "atomic",
    "phase": null,
    "ys": null,
    "uts": null,
    "strain": null,
    "processes": [
      "arc melting: atmosphere: Ar",
      "annealed: temperature: 1023 K, duration: 72 h, atmosphere: high-vacuum",
      "quenching: medium: water"
    ],
    "test_type": "compressive",
    "test_temperature": "25 °C",
    "doi": "10.1016/j.jallcom.2023.171483"
  },
  {
    "composition": "Al0.1Ti0.1CoCrFeNi",
    "composition_type": "atomic",
    "phase": [
      "FCC"
    ],
    "ys": 381.0,
    "uts": null,
    "strain": null,
    "processes": [
      "arc melting: atmosphere: vacuum, remelting times: 5",
      "cold rolled: reduction: 88%, temperature: room temperature",
      "heat treated: temperature: 1073 K, duration: 1 h, atmosphere: Ar",
      "quenching: medium: water"
    ],
    "test_type": "tensile",
    "test_temperature": "25 °C",
    "doi": "10.1016/j.jallcom.2023.172092"
  },
  {
    "composition": "Al0.1Ti0.1CoCrFeNi",
    "composition_type": "atomic",
    "phase": [
      "FCC"
    ],
    "ys": 426.0,
    "uts": null,
    "strain": null,
    "processes": [
      "arc melting: atmosphere: vacuum, remelting times: 5",
      "cold rolled: reduction: 88%, temperature: room temperature",
      "heat treated: temperature: 1073 K, duration: 1 h, atmosphere: Ar",
      "quenching: medium: water"
    ],
    "test_type": "tensile",
    "test_temperature": "25 °C",
    "doi": "10.1016/j.jallcom.2023.172092"
  },
  {
    "composition": "Al0.1Ti0.1CoCrFeNi",
    "composition_type": "atomic",
    "phase": [
      "FCC"
    ],
    "ys": 590.0,
    "uts": null,
    "strain": 62.0,
    "processes": [
      "arc melting: atmosphere: vacuum, remelting times: 5",
      "cold rolled: reduction: 88%, temperature: room temperature",
      "heat treated: temperature: 1073 K, duration: 1 h, atmosphere: Ar",
      "quenching: medium: water"
    ],
    "test_type": "tensile",
    "test_temperature": "25 °C",
    "doi": "10.1016/j.jallcom.2023.172092"
  },
  {
    "composition": "CoCr3Fe5Ni",
    "composition_type": "atomic",
    "phase": [
      "FCC",
      "BCC"
    ],
    "ys": 307.5,
    "uts": 646.6,
    "strain": 46.5,
    "processes": [
      "induction melting"
    ],
    "test_type": "tensile",
    "test_temperature": "25 °C",
    "doi": "10.1016/j.jallcom.2023.172051"
  },
  {
    "composition": "TiC/CoCr3Fe5Ni",
    "composition_type": "atomic",
    "phase": [
      "FCC",
      "TiC"
    ],
    "ys": 401.3,
    "uts": 795.4,
    "strain": 17.0,
    "processes": [
      "induction melting"
    ],
    "test_type": "tensile",
    "test_temperature": "25 °C",
    "doi": "10.1016/j.jallcom.2023.172051"
  },
  {
    "composition": "AlCoCrFeNi2.1",
    "composition_type": "weight",
    "phase": [
      "FCC",
      "BCC"
    ],
    "ys": 724.39,
    "uts": null,
    "strain": 37.5,
    "processes": null,
    "test_type": "compressive",
    "test_temperature": "25 °C",
    "doi": "10.1016/j.jallcom.2023.171878"
  },
  {
    "composition": "Ni32Fe25Co25Cr6Mo6Ti6",
    "composition_type": "atomic",
    "phase": [
      "FCC",
      "η-phase"
    ],
    "ys": 437.0,
    "uts": 721.0,
    "strain": 61.0,
    "processes": [
      "induction melting: atmosphere: vacuum",
      "homogenized: temperature: 1150 °C, duration: 12 h, atmosphere: vacuum"
    ],
    "test_type": "tensile",
    "test_temperature": "25 °C",
    "doi": "10.1016/j.jallcom.2023.172093"
  },
  {
    "composition": "Ni32Fe25Co25Cr6Mo6Ti6",
    "composition_type": "atomic",
    "phase": [
      "FCC"
    ],
    "ys": 1549.0,
    "uts": 1600.0,
    "strain": null,
    "processes": [
      "induction melting: atmosphere: vacuum",
      "homogenized: temperature: 1150 °C, duration: 12 h, atmosphere: vacuum",
      "rolling: reduction: 80%, temperature: ambient"
    ],
    "test_type": "tensile",
    "test_temperature": "25 °C",
    "doi": "10.1016/j.jallcom.2023.172093"
  },
  {
    "composition": "Ni32Fe25Co25Cr6Mo6Ti6",
    "composition_type": "atomic",
    "phase": [
      "FCC",
      "η-phase"
    ],
    "ys": 1291.0,
    "uts": 1450.0,
    "strain": 17.5,
    "processes": [
      "induction melting: atmosphere: vacuum",
      "homogenized: temperature: 1150 °C, duration: 12 h, atmosphere: vacuum",
      "rolling: reduction: 80%, temperature: ambient",
      "annealed: temperature: 910 °C, duration: 5-30 min, atmosphere: unknown",
      "aged: temperature: 650 °C, duration: 3 h, atmosphere: unknown"
    ],
    "test_type": "tensile",
    "test_temperature": "25 °C",
    "doi": "10.1016/j.jallcom.2023.172093"
  },
  {
    "composition": "Ni32Fe25Co25Cr6Mo6Ti6",
    "composition_type": "atomic",
    "phase": [
      "FCC",
      "η-phase"
    ],
    "ys": 1291.0,
    "uts": 1450.0,
    "strain": 17.5,
    "processes": [
      "induction melting: atmosphere: vacuum",
      "homogenized: temperature: 1150 °C, duration: 12 h, atmosphere: vacuum",
      "rolling: reduction: 80%, temperature: ambient",
      "annealed: temperature: 910 °C, duration: 15 min, atmosphere: unknown",
      "aged: temperature: 650 °C, duration: 3 h, atmosphere: unknown"
    ],
    "test_type": "tensile",
    "test_temperature": "25 °C",
    "doi": "10.1016/j.jallcom.2023.172093"
  },
  {
    "composition": "FeCrCuMnNi",
    "composition_type": "atomic",
    "phase": [
      "FCC",
      "BCC"
    ],
    "ys": null,
    "uts": 1200.0,
    "strain": 0.6,
    "processes": [
      "vacuum induction melting: atmosphere: Argon, remelting times: 2"
    ],
    "test_type": "compressive",
    "test_temperature": "25 °C",
    "doi": "10.1016/j.jallcom.2023.172001"
  },
  {
    "composition": "FeCrCuMnNi",
    "composition_type": "atomic",
    "phase": [
      "FCC",
      "BCC"
    ],
    "ys": 772.0,
    "uts": null,
    "strain": 0.4,
    "processes": [
      "vacuum induction melting: atmosphere: Argon, remelting times: 2"
    ],
    "test_type": "compressive",
    "test_temperature": "500 °C",
    "doi": "10.1016/j.jallcom.2023.172001"
  },
  {
    "composition": "FeCrCuMnNi",
    "composition_type": "atomic",
    "phase": [
      "FCC",
      "BCC"
    ],
    "ys": 175.0,
    "uts": null,
    "strain": 0.1,
    "processes": [
      "vacuum induction melting: atmosphere: Argon, remelting times: 2"
    ],
    "test_type": "compressive",
    "test_temperature": "800 °C",
    "doi": "10.1016/j.jallcom.2023.172001"
  },
  {
    "composition": "FeCrCuMnNi",
    "composition_type": "atomic",
    "phase": [
      "FCC",
      "BCC"
    ],
    "ys": 40.0,
    "uts": null,
    "strain": 0.1,
    "processes": [
      "vacuum induction melting: atmosphere: Argon, remelting times: 2"
    ],
    "test_type": "compressive",
    "test_temperature": "970 °C",
    "doi": "10.1016/j.jallcom.2023.172001"
  },
  {
    "composition": "Al0.7CoCrFeNi",
    "composition_type": "atomic",
    "phase": [
      "FCC",
      "BCC/B2"
    ],
    "ys": null,
    "uts": null,
    "strain": null,
    "processes": [
      "arc melting: atmosphere: Ar, remelting times: 5",
      "annealed: temperature: 1100 °C, duration: 5 h",
      "quenching: medium: water"
    ],
    "test_type": "tensile",
    "test_temperature": "100 °C",
    "doi": "10.1016/j.jallcom.2023.172234"
  },
  {
    "composition": "Al0.7CoCrFeNi",
    "composition_type": "atomic",
    "phase": [
      "FCC",
      "BCC/B2"
    ],
    "ys": null,
    "uts": null,
    "strain": null,
    "processes": [
      "arc melting: atmosphere: Ar, remelting times: 5",
      "annealed: temperature: 1100 °C, duration: 5 h",
      "quenching: medium: water"
    ],
    "test_type": "tensile",
    "test_temperature": "300 °C",
    "doi": "10.1016/j.jallcom.2023.172234"
  },
  {
    "composition": "Al0.7CoCrFeNi",
    "composition_type": "atomic",
    "phase": [
      "FCC",
      "BCC/B2"
    ],
    "ys": null,
    "uts": null,
    "strain": null,
    "processes": [
      "arc melting: atmosphere: Ar, remelting times: 5",
      "annealed: temperature: 1100 °C, duration: 5 h",
      "quenching: medium: water"
    ],
    "test_type": "tensile",
    "test_temperature": "500 °C",
    "doi": "10.1016/j.jallcom.2023.172234"
  },
  {
    "composition": "CoCrFeMnNi",
    "composition_type": "atomic",
    "phase": [
      "FCC"
    ],
    "ys": 1139.0,
    "uts": 1389.0,
    "strain": 10.11,
    "processes": [
      "induction melting: atmosphere: vacuum, remelting times: 3-4",
      "homogenized: temperature: 1100 °C, duration: 6 h, atmosphere: vacuum",
      "cross-rolling: method: two-step, reduction: 80%, temperature: 25 °C"
    ],
    "test_type": "tensile",
    "test_temperature": "25 °C",
    "doi": "10.1016/j.jallcom.2023.172307"
  },
  {
    "composition": "CoCrFeMnNi",
    "composition_type": "atomic",
    "phase": [
      "FCC"
    ],
    "ys": 1024.0,
    "uts": 1280.0,
    "strain": 21.16,
    "processes": [
      "induction melting: atmosphere: vacuum, remelting times: 3-4",
      "homogenized: temperature: 1100 °C, duration: 6 h, atmosphere: vacuum",
      "cross-rolling: method: multi-step, reduction: 80%, temperature: 25 °C"
    ],
    "test_type": "tensile",
    "test_temperature": "25 °C",
    "doi": "10.1016/j.jallcom.2023.172307"
  },
  {
    "composition": "(TiZrHfNb)98N2",
    "composition_type": "atomic",
    "phase": [
      "BCC"
    ],
    "ys": 1128.0,
    "uts": null,
    "strain": 11.0,
    "processes": [
      "arc melting: atmosphere: Ar, remelting times: 8"
    ],
    "test_type": "tensile",
    "test_temperature": "25 °C",
    "doi": "10.1016/j.jallcom.2023.172635"
  },
  {
    "composition": "Al1.8CrCuFeNi2",
    "composition_type": "atomic",
    "phase": [
      "BCC",
      "B2"
    ],
    "ys": 39.23,
    "uts": 407.25,
    "strain": 0.693,
    "processes": [
      "vacuum hot pressing sintering: temperature: 1050 °C, pressure: 40 MPa, duration: 2 h",
      "gas atomization",
      "quenching: medium: water"
    ],
    "test_type": "compressive",
    "test_temperature": "900-1050 °C",
    "doi": "10.1016/j.jallcom.2023.172828"
  },
  {
    "composition": "FeNiMnCuAlTi",
    "composition_type": "atomic",
    "phase": [
      "B2_BCC",
      "Fe2Ti",
      "FCC"
    ],
    "ys": 1530.0,
    "uts": null,
    "strain": 13.0,
    "processes": [
      "arc melting: atmosphere: Ar, remelting times: 5-6"
    ],
    "test_type": "compressive",
    "test_temperature": "25 °C",
    "doi": "10.1016/j.jallcom.2023.172497"
  },
  {
    "composition": "Fe30(NiMnCuAlTi)70",
    "composition_type": "atomic",
    "phase": [
      "B2_BCC",
      "Fe2Ti",
      "FCC"
    ],
    "ys": 2016.0,
    "uts": null,
    "strain": 3.0,
    "processes": [
      "arc melting: atmosphere: Ar, remelting times: 5-6"
    ],
    "test_type": "compressive",
    "test_temperature": "25 °C",
    "doi": "10.1016/j.jallcom.2023.172497"
  },
  {
    "composition": "Fe50(NiMnCuAlTi)50",
    "composition_type": "atomic",
    "phase": [
      "BCC",
      "FCC",
      "Laves"
    ],
    "ys": 1525.0,
    "uts": null,
    "strain": 27.0,
    "processes": [
      "arc melting: atmosphere: Ar, remelting times: 5-6"
    ],
    "test_type": "compressive",
    "test_temperature": "25 °C",
    "doi": "10.1016/j.jallcom.2023.172497"
  },
  {
    "composition": "Fe70(NiMnCuAlTi)30",
    "composition_type": "atomic",
    "phase": [
      "BCC",
      "FCC"
    ],
    "ys": 2046.0,
    "uts": null,
    "strain": 10.0,
    "processes": [
      "arc melting: atmosphere: Ar, remelting times: 5-6"
    ],
    "test_type": "compressive",
    "test_temperature": "25 °C",
    "doi": "10.1016/j.jallcom.2023.172497"
  },
  {
    "composition": "Ni30(FeMnCuAlTi)70",
    "composition_type": "atomic",
    "phase": [
      "B2_BCC",
      "FCC"
    ],
    "ys": 1526.0,
    "uts": null,
    "strain": 10.0,
    "processes": [
      "arc melting: atmosphere: Ar, remelting times: 5-6"
    ],
    "test_type": "compressive",
    "test_temperature": "25 °C",
    "doi": "10.1016/j.jallcom.2023.172497"
  },
  {
    "composition": "Ni50(FeMnCuAlTi)50",
    "composition_type": "atomic",
    "phase": [
      "FCC",
      "Ni3Al"
    ],
    "ys": 1327.0,
    "uts": null,
    "strain": 39.0,
    "processes": [
      "arc melting: atmosphere: Ar, remelting times: 5-6"
    ],
    "test_type": "compressive",
    "test_temperature": "25 °C",
    "doi": "10.1016/j.jallcom.2023.172497"
  },
  {
    "composition": "Ni70(FeMnCuAlTi)30",
    "composition_type": "atomic",
    "phase": [
      "FCC",
      "Ni3Al"
    ],
    "ys": 683.0,
    "uts": null,
    "strain": 52.0,
    "processes": [
      "arc melting: atmosphere: Ar, remelting times: 5-6"
    ],
    "test_type": "compressive",
    "test_temperature": "25 °C",
    "doi": "10.1016/j.jallcom.2023.172497"
  },
  {
    "composition": "Mn30(NiFeCuAlTi)70",
    "composition_type": "atomic",
    "phase": [
      "B2_BCC",
      "FCC",
      "Laves"
    ],
    "ys": 1255.0,
    "uts": null,
    "strain": 8.0,
    "processes": [
      "arc melting: atmosphere: Ar, remelting times: 5-6"
    ],
    "test_type": "compressive",
    "test_temperature": "25 °C",
    "doi": "10.1016/j.jallcom.2023.172497"
  },
  {
    "composition": "Mn50(NiFeCuAlTi)50",
    "composition_type": "atomic",
    "phase": [
      "BCC",
      "FCC",
      "Laves"
    ],
    "ys": 1024.0,
    "uts": null,
    "strain": 8.0,
    "processes": [
      "arc melting: atmosphere: Ar, remelting times: 5-6"
    ],
    "test_type": "compressive",
    "test_temperature": "25 °C",
    "doi": "10.1016/j.jallcom.2023.172497"
  },
  {
    "composition": "Mn70(NiFeCuAlTi)30",
    "composition_type": "atomic",
    "phase": [
      "BCC",
      "FCC"
    ],
    "ys": 948.0,
    "uts": null,
    "strain": 12.0,
    "processes": [
      "arc melting: atmosphere: Ar, remelting times: 5-6"
    ],
    "test_type": "compressive",
    "test_temperature": "25 °C",
    "doi": "10.1016/j.jallcom.2023.172497"
  },
  {
    "composition": "Cu30(NiMnFeAlTi)70",
    "composition_type": "atomic",
    "phase": [
      "B2_BCC",
      "FCC",
      "Laves"
    ],
    "ys": 807.0,
    "uts": null,
    "strain": 24.0,
    "processes": [
      "arc melting: atmosphere: Ar, remelting times: 5-6"
    ],
    "test_type": "compressive",
    "test_temperature": "25 °C",
    "doi": "10.1016/j.jallcom.2023.172497"
  },
  {
    "composition": "Cu50(NiMnFeAlTi)50",
    "composition_type": "atomic",
    "phase": [
      "BCC",
      "FCC",
      "Laves"
    ],
    "ys": 560.0,
    "uts": null,
    "strain": 21.0,
    "processes": [
      "arc melting: atmosphere: Ar, remelting times: 5-6"
    ],
    "test_type": "compressive",
    "test_temperature": "25 °C",
    "doi": "10.1016/j.jallcom.2023.172497"
  },
  {
    "composition": "Cu70(NiMnFeAlTi)30",
    "composition_type": "atomic",
    "phase": [
      "FCC",
      "Laves"
    ],
    "ys": 368.0,
    "uts": null,
    "strain": 20.0,
    "processes": [
      "arc melting: atmosphere: Ar, remelting times: 5-6"
    ],
    "test_type": "compressive",
    "test_temperature": "25 °C",
    "doi": "10.1016/j.jallcom.2023.172497"
  },
  {
    "composition": "NiTiFeAlCu",
    "composition_type": "atomic",
    "phase": [
      "B2_BCC",
      "FCC"
    ],
    "ys": 1000.0,
    "uts": null,
    "strain": null,
    "processes": null,
    "test_type": "compressive",
    "test_temperature": "25 °C",
    "doi": "10.1016/j.jallcom.2023.172497"
  },
  {
    "composition": "NbMoTiZr",
    "composition_type": "atomic",
    "phase": [
      "BCC"
    ],
    "ys": 1462.0,
    "uts": 2158.0,
    "strain": 24.6,
    "processes": [
      "arc melting: atmosphere: vacuum, remelting times: 7"
    ],
    "test_type": "compressive",
    "test_temperature": "25 °C",
    "doi": "10.1016/j.jallcom.2023.172855"
  },
  {
    "composition": "NbMoTiZrV",
    "composition_type": "atomic",
    "phase": [
      "BCC"
    ],
    "ys": 1413.0,
    "uts": 2051.0,
    "strain": 28.7,
    "processes": [
      "arc melting: atmosphere: vacuum, remelting times: 7"
    ],
    "test_type": "compressive",
    "test_temperature": "25 °C",
    "doi": "10.1016/j.jallcom.2023.172855"
  },
  {
    "composition": "NbMoTiZrAl",
    "composition_type": "atomic",
    "phase": [
      "B2",
      "hexagonal Zr5Al3"
    ],
    "ys": 1527.0,
    "uts": 1658.0,
    "strain": 10.3,
    "processes": [
      "arc melting: atmosphere: vacuum, remelting times: 7"
    ],
    "test_type": "compressive",
    "test_temperature": "25 °C",
    "doi": "10.1016/j.jallcom.2023.172855"
  },
  {
    "composition": "NbMoTiZrAlV",
    "composition_type": "atomic",
    "phase": [
      "B2",
      "hexagonal Zr5Al3"
    ],
    "ys": 1945.0,
    "uts": 1980.0,
    "strain": 10.6,
    "processes": [
      "arc melting: atmosphere: vacuum, remelting times: 7"
    ],
    "test_type": "compressive",
    "test_temperature": "25 °C",
    "doi": "10.1016/j.jallcom.2023.172855"
  },
  {
    "composition": "NbMoTaW",
    "composition_type": "atomic",
    "phase": null,
    "ys": 1058.0,
    "uts": 1211.0,
    "strain": 3.0,
    "processes": null,
    "test_type": "compressive",
    "test_temperature": "25 °C",
    "doi": "10.1016/j.jallcom.2023.172855"
  },
  {
    "composition": "Fe25Co25Cr20Ni25V5Zr0",
    "composition_type": "atomic",
    "phase": [
      "FCC"
    ],
    "ys": 87.6,
    "uts": 327.86,
    "strain": 48.987,
    "processes": [
      "arc melting: atmosphere: Ar, remelting times: 5",
      "hot rolled: reduction: 60%, temperature: 1100 °C",
      "annealed: temperature: 1100 °C, duration: 1 h, atmosphere: Ar",
      "quenching: medium: water"
    ],
    "test_type": "tensile",
    "test_temperature": "25 °C",
    "doi": "10.1016/j.jallcom.2023.172447"
  },
  {
    "composition": "Fe25Co25Cr20Ni25V5Zr2.5",
    "composition_type": "atomic",
    "phase": [
      "FCC",
      "Ni7Zr2"
    ],
    "ys": 135.4,
    "uts": 543.21,
    "strain": 31.075,
    "processes": [
      "arc melting: atmosphere: Ar, remelting times: 5",
      "hot rolled: reduction: 60%, temperature: 1100 °C",
      "annealed: temperature: 1100 °C, duration: 1 h, atmosphere: Ar",
      "quenching: medium: water"
    ],
    "test_type": "tensile",
    "test_temperature": "25 °C",
    "doi": "10.1016/j.jallcom.2023.172447"
  },
  {
    "composition": "Fe25Co25Cr20Ni25V5Zr5",
    "composition_type": "atomic",
    "phase": [
      "FCC",
      "Ni7Zr2"
    ],
    "ys": 203.6,
    "uts": 566.0,
    "strain": 13.563,
    "processes": [
      "arc melting: atmosphere: Ar, remelting times: 5",
      "hot rolled: reduction: 60%, temperature: 1100 °C",
      "annealed: temperature: 1100 °C, duration: 1 h, atmosphere: Ar",
      "quenching: medium: water"
    ],
    "test_type": "tensile",
    "test_temperature": "25 °C",
    "doi": "10.1016/j.jallcom.2023.172447"
  },
  {
    "composition": "Fe25Co25Cr20Ni25V5Zr0",
    "composition_type": "atomic",
    "phase": [
      "FCC"
    ],
    "ys": 274.0,
    "uts": 617.2,
    "strain": 47.474,
    "processes": [
      "arc melting: atmosphere: Ar, remelting times: 5",
      "hot rolled: reduction: 60%, temperature: 1100 °C",
      "annealed: temperature: 1100 °C, duration: 1 h, atmosphere: Ar",
      "quenching: medium: water"
    ],
    "test_type": "tensile",
    "test_temperature": "25 °C",
    "doi": "10.1016/j.jallcom.2023.172447"
  },
  {
    "composition": "Fe25Co25Cr20Ni25V5Zr2.5",
    "composition_type": "atomic",
    "phase": [
      "FCC",
      "Ni7Zr2"
    ],
    "ys": 616.8,
    "uts": 704.81,
    "strain": 9.057,
    "processes": [
      "arc melting: atmosphere: Ar, remelting times: 5",
      "hot rolled: reduction: 60%, temperature: 1100 °C",
      "annealed: temperature: 1100 °C, duration: 1 h, atmosphere: Ar",
      "quenching: medium: water"
    ],
    "test_type": "tensile",
    "test_temperature": "25 °C",
    "doi": "10.1016/j.jallcom.2023.172447"
  },
  {
    "composition": "Fe25Co25Cr20Ni25V5Zr5",
    "composition_type": "atomic",
    "phase": [
      "FCC",
      "Ni7Zr2"
    ],
    "ys": 777.0,
    "uts": 851.08,
    "strain": 5.857,
    "processes": [
      "arc melting: atmosphere: Ar, remelting times: 5",
      "hot rolled: reduction: 60%, temperature: 1100 °C",
      "annealed: temperature: 1100 °C, duration: 1 h, atmosphere: Ar",
      "quenching: medium: water"
    ],
    "test_type": "tensile",
    "test_temperature": "25 °C",
    "doi": "10.1016/j.jallcom.2023.172447"
  },
  {
    "composition": "Fe-Co-Ni-Cr-Zr",
    "composition_type": "atomic",
    "phase": null,
    "ys": 2173.0,
    "uts": null,
    "strain": 12.7,
    "processes": null,
    "test_type": "compressive",
    "test_temperature": "25 °C",
    "doi": "10.1016/j.jallcom.2023.172447"
  },
  {
    "composition": "FeNiCoCr",
    "composition_type": "atomic",
    "phase": [
      "FCC"
    ],
    "ys": 191.8,
    "uts": null,
    "strain": 50.0,
    "processes": [
      "arc melting: atmosphere: Ar, remelting times: 5"
    ],
    "test_type": "compressive",
    "test_temperature": "25 °C",
    "doi": "10.1016/j.jallcom.2023.172860"
  },
  {
    "composition": "FeNiCoCrMn",
    "composition_type": "atomic",
    "phase": [
      "FCC"
    ],
    "ys": 207.9,
    "uts": null,
    "strain": 50.0,
    "processes": [
      "arc melting: atmosphere: Ar, remelting times: 5"
    ],
    "test_type": "compressive",
    "test_temperature": "25 °C",
    "doi": "10.1016/j.jallcom.2023.172860"
  },
  {
    "composition": "FeNiCoCrCu",
    "composition_type": "atomic",
    "phase": [
      "FCC",
      "Cu-enriched FCC"
    ],
    "ys": 298.2,
    "uts": null,
    "strain": 50.0,
    "processes": [
      "arc melting: atmosphere: Ar, remelting times: 5"
    ],
    "test_type": "compressive",
    "test_temperature": "25 °C",
    "doi": "10.1016/j.jallcom.2023.172860"
  },
  {
    "composition": "Co20Cr20Ni20Fe20Mn20",
    "composition_type": "atomic",
    "phase": [
      "FCC"
    ],
    "ys": 405.0,
    "uts": 766.0,
    "strain": 40.0,
    "processes": [
      "arc melting: atmosphere: Ar, remelting times: 6",
      "homogenized: temperature: 1100 °C, duration: 24 h, atmosphere: vacuum",
      "quenching: medium: water",
      "hot rolled: reduction: 68%, temperature: 1000 °C",
      "annealed: temperature: 1000 °C, duration: 5 min, atmosphere: vacuum",
      "cold rolled: reduction: 68%, temperature: room temperature",
      "annealed: temperature: 900 °C, duration: 7 min, atmosphere: vacuum"
    ],
    "test_type": "tensile",
    "test_temperature": "25 °C",
    "doi": "10.1016/j.jallcom.2023.173000"
  },
  {
    "composition": "Co50Cr20Ni20Fe5Mn5",
    "composition_type": "atomic",
    "phase": [
      "FCC",
      "6% HCP"
    ],
    "ys": 502.0,
    "uts": 1002.0,
    "strain": 50.0,
    "processes": [
      "arc melting: atmosphere: Ar, remelting times: 6",
      "homogenized: temperature: 1100 °C, duration: 24 h, atmosphere: vacuum",
      "quenching: medium: water",
      "hot rolled: reduction: 68%, temperature: 1000 °C",
      "annealed: temperature: 1000 °C, duration: 5 min, atmosphere: vacuum",
      "cold rolled: reduction: 68%, temperature: room temperature",
      "annealed: temperature: 900 °C, duration: 7 min, atmosphere: vacuum"
    ],
    "test_type": "tensile",
    "test_temperature": "25 °C",
    "doi": "10.1016/j.jallcom.2023.173000"
  },
  {
    "composition": "(AlCoFe)55(Ni)45",
    "composition_type": "atomic",
    "phase": [
      "FCC",
      "B2"
    ],
    "ys": 498.0,
    "uts": 1014.0,
    "strain": 17.5,
    "processes": [
      "vacuum arc melting: atmosphere: Ar"
    ],
    "test_type": "tensile",
    "test_temperature": "25 °C",
    "doi": "10.1016/j.jallcom.2023.173278"
  },
  {
    "composition": "(AlCoFe)55(Ni)45",
    "composition_type": "atomic",
    "phase": [
      "FCC",
      "B2"
    ],
    "ys": null,
    "uts": 1994.0,
    "strain": 42.46,
    "processes": [
      "vacuum arc melting: atmosphere: Ar"
    ],
    "test_type": "compressive",
    "test_temperature": "25 °C",
    "doi": "10.1016/j.jallcom.2023.173278"
  },
  {
    "composition": "Al2Nb53Ta20Ti15Hf5",
    "composition_type": "atomic",
    "phase": [
      "BCC"
    ],
    "ys": 1030.0,
    "uts": 1060.0,
    "strain": 2.6,
    "processes": [
      "arc melting: atmosphere: Ar, remelting times: 5",
      "cold rolled: reduction: 90%, temperature: 25 °C"
    ],
    "test_type": "tensile",
    "test_temperature": "25 °C",
    "doi": "10.1016/j.jallcom.2024.174550"
  },
  {
    "composition": "Al2Nb53Ta20Ti15Hf5",
    "composition_type": "atomic",
    "phase": [
      "BCC"
    ],
    "ys": 560.0,
    "uts": 597.0,
    "strain": 23.4,
    "processes": [
      "arc melting: atmosphere: Ar, remelting times: 5",
      "cold rolled: reduction: 90%, temperature: 25 °C",
      "annealed: temperature: 1000 °C, duration: 3 h, atmosphere: vacuum",
      "quenching: medium: water"
    ],
    "test_type": "tensile",
    "test_temperature": "25 °C",
    "doi": "10.1016/j.jallcom.2024.174550"
  },
  {
    "composition": "Al2Nb53Ta20Ti15Hf5",
    "composition_type": "atomic",
    "phase": [
      "BCC"
    ],
    "ys": 889.0,
    "uts": 905.0,
    "strain": 10.6,
    "processes": [
      "arc melting: atmosphere: Ar, remelting times: 5",
      "cold rolled: reduction: 90%, temperature: 25 °C",
      "annealed: temperature: 970 °C, duration: 3 h, atmosphere: vacuum",
      "quenching: medium: water"
    ],
    "test_type": "tensile",
    "test_temperature": "25 °C",
    "doi": "10.1016/j.jallcom.2024.174550"
  },
  {
    "composition": "Ni0.35Co0.35Fe0.3",
    "composition_type": "atomic",
    "phase": [
      "FCC"
    ],
    "ys": 260.0,
    "uts": null,
    "strain": null,
    "processes": [
      "additive manufacturing: laser power: 150-300 W"
    ],
    "test_type": "compressive",
    "test_temperature": "25 °C",
    "doi": "10.1016/j.jallcom.2023.172862"
  },
  {
    "composition": "Ni0.35Co0.35Fe0.3",
    "composition_type": "atomic",
    "phase": [
      "FCC"
    ],
    "ys": 297.0,
    "uts": null,
    "strain": null,
    "processes": [
      "additive manufacturing: laser power: 150-300 W"
    ],
    "test_type": "compressive",
    "test_temperature": "25 °C",
    "doi": "10.1016/j.jallcom.2023.172862"
  },
  {
    "composition": "Ni0.35Co0.35Fe0.3",
    "composition_type": "atomic",
    "phase": [
      "FCC"
    ],
    "ys": 385.0,
    "uts": null,
    "strain": null,
    "processes": [
      "additive manufacturing: laser power: 150-300 W"
    ],
    "test_type": "compressive",
    "test_temperature": "25 °C",
    "doi": "10.1016/j.jallcom.2023.172862"
  },
  {
    "composition": "Ni0.35Co0.35Fe0.3",
    "composition_type": "atomic",
    "phase": [
      "FCC"
    ],
    "ys": 402.0,
    "uts": null,
    "strain": null,
    "processes": [
      "additive manufacturing: laser power: 150-300 W"
    ],
    "test_type": "compressive",
    "test_temperature": "25 °C",
    "doi": "10.1016/j.jallcom.2023.172862"
  },
  {
    "composition": "Ni0.35Co0.35Fe0.3",
    "composition_type": "atomic",
    "phase": [
      "FCC"
    ],
    "ys": 375.0,
    "uts": null,
    "strain": null,
    "processes": [
      "additive manufacturing: laser power: 150-300 W"
    ],
    "test_type": "compressive",
    "test_temperature": "25 °C",
    "doi": "10.1016/j.jallcom.2023.172862"
  },
  {
    "composition": "Ni0.35Co0.35Fe0.3",
    "composition_type": "atomic",
    "phase": [
      "FCC"
    ],
    "ys": 372.0,
    "uts": null,
    "strain": null,
    "processes": [
      "additive manufacturing: laser power: 150-300 W"
    ],
    "test_type": "compressive",
    "test_temperature": "25 °C",
    "doi": "10.1016/j.jallcom.2023.172862"
  },
  {
    "composition": "Ni0.35Co0.35Fe0.3",
    "composition_type": "atomic",
    "phase": [
      "FCC"
    ],
    "ys": 368.0,
    "uts": null,
    "strain": null,
    "processes": [
      "additive manufacturing: laser power: 150-300 W"
    ],
    "test_type": "compressive",
    "test_temperature": "25 °C",
    "doi": "10.1016/j.jallcom.2023.172862"
  },
  {
    "composition": "Ni0.3Co0.3Fe0.2Mn0.2",
    "composition_type": "atomic",
    "phase": [
      "FCC"
    ],
    "ys": 394.0,
    "uts": null,
    "strain": null,
    "processes": [
      "additive manufacturing: laser power: 150-300 W"
    ],
    "test_type": "compressive",
    "test_temperature": "25 °C",
    "doi": "10.1016/j.jallcom.2023.172862"
  },
  {
    "composition": "Ni0.3Co0.3Fe0.2Mn0.2",
    "composition_type": "atomic",
    "phase": [
      "FCC"
    ],
    "ys": 447.0,
    "uts": null,
    "strain": null,
    "processes": [
      "additive manufacturing: laser power: 150-300 W"
    ],
    "test_type": "compressive",
    "test_temperature": "25 °C",
    "doi": "10.1016/j.jallcom.2023.172862"
  },
  {
    "composition": "Ni0.3Co0.3Fe0.2Mn0.2",
    "composition_type": "atomic",
    "phase": [
      "FCC"
    ],
    "ys": 435.0,
    "uts": null,
    "strain": null,
    "processes": [
      "additive manufacturing: laser power: 150-300 W"
    ],
    "test_type": "compressive",
    "test_temperature": "25 °C",
    "doi": "10.1016/j.jallcom.2023.172862"
  },
  {
    "composition": "Ni0.3Co0.3Fe0.2Mn0.2",
    "composition_type": "atomic",
    "phase": [
      "FCC"
    ],
    "ys": 431.0,
    "uts": null,
    "strain": null,
    "processes": [
      "additive manufacturing: laser power: 150-300 W"
    ],
    "test_type": "compressive",
    "test_temperature": "25 °C",
    "doi": "10.1016/j.jallcom.2023.172862"
  },
  {
    "composition": "Ni0.3Co0.3Fe0.2Mn0.2",
    "composition_type": "atomic",
    "phase": [
      "FCC"
    ],
    "ys": 418.0,
    "uts": null,
    "strain": null,
    "processes": [
      "additive manufacturing: laser power: 150-300 W"
    ],
    "test_type": "compressive",
    "test_temperature": "25 °C",
    "doi": "10.1016/j.jallcom.2023.172862"
  },
  {
    "composition": "Ni0.3Co0.3Fe0.2Mn0.2",
    "composition_type": "atomic",
    "phase": [
      "FCC"
    ],
    "ys": 413.0,
    "uts": null,
    "strain": null,
    "processes": [
      "additive manufacturing: laser power: 150-300 W"
    ],
    "test_type": "compressive",
    "test_temperature": "25 °C",
    "doi": "10.1016/j.jallcom.2023.172862"
  },
  {
    "composition": "Ni0.3Co0.3Fe0.2Mn0.2",
    "composition_type": "atomic",
    "phase": [
      "FCC"
    ],
    "ys": 424.0,
    "uts": null,
    "strain": null,
    "processes": [
      "additive manufacturing: laser power: 150-300 W"
    ],
    "test_type": "compressive",
    "test_temperature": "25 °C",
    "doi": "10.1016/j.jallcom.2023.172862"
  },
  {
    "composition": "Ni0.3Co0.3Fe0.2Mn0.2",
    "composition_type": "atomic",
    "phase": [
      "FCC"
    ],
    "ys": 373.0,
    "uts": null,
    "strain": null,
    "processes": [
      "additive manufacturing: laser power: 150-300 W"
    ],
    "test_type": "compressive",
    "test_temperature": "25 °C",
    "doi": "10.1016/j.jallcom.2023.172862"
  },
  {
    "composition": "Ni0.3Co0.3Fe0.2Mn0.15Ti0.05",
    "composition_type": "atomic",
    "phase": [
      "FCC",
      "BCC",
      "HCP"
    ],
    "ys": 472.0,
    "uts": null,
    "strain": null,
    "processes": [
      "additive manufacturing: laser power: 150-300 W"
    ],
    "test_type": "compressive",
    "test_temperature": "25 °C",
    "doi": "10.1016/j.jallcom.2023.172862"
  },
  {
    "composition": "Ni0.3Co0.3Fe0.2Mn0.15Ti0.05",
    "composition_type": "atomic",
    "phase": [
      "FCC",
      "BCC",
      "HCP"
    ],
    "ys": 525.0,
    "uts": null,
    "strain": null,
    "processes": [
      "additive manufacturing: laser power: 150-300 W"
    ],
    "test_type": "compressive",
    "test_temperature": "25 °C",
    "doi": "10.1016/j.jallcom.2023.172862"
  },
  {
    "composition": "Ni0.3Co0.3Fe0.2Mn0.15Ti0.05",
    "composition_type": "atomic",
    "phase": [
      "FCC",
      "BCC",
      "HCP"
    ],
    "ys": 529.0,
    "uts": null,
    "strain": null,
    "processes": [
      "additive manufacturing: laser power: 150-300 W"
    ],
    "test_type": "compressive",
    "test_temperature": "25 °C",
    "doi": "10.1016/j.jallcom.2023.172862"
  },
  {
    "composition": "Ni0.3Co0.3Fe0.2Mn0.15Ti0.05",
    "composition_type": "atomic",
    "phase": [
      "FCC",
      "BCC",
      "HCP"
    ],
    "ys": 483.0,
    "uts": null,
    "strain": null,
    "processes": [
      "additive manufacturing: laser power: 150-300 W"
    ],
    "test_type": "compressive",
    "test_temperature": "25 °C",
    "doi": "10.1016/j.jallcom.2023.172862"
  },
  {
    "composition": "Ni0.3Co0.3Fe0.2Mn0.15Ti0.05",
    "composition_type": "atomic",
    "phase": [
      "FCC",
      "BCC",
      "HCP"
    ],
    "ys": 515.0,
    "uts": null,
    "strain": null,
    "processes": [
      "additive manufacturing: laser power: 150-300 W"
    ],
    "test_type": "compressive",
    "test_temperature": "25 °C",
    "doi": "10.1016/j.jallcom.2023.172862"
  },
  {
    "composition": "Ni0.3Co0.3Fe0.2Mn0.15Ti0.05",
    "composition_type": "atomic",
    "phase": [
      "FCC",
      "BCC",
      "HCP"
    ],
    "ys": 432.0,
    "uts": null,
    "strain": null,
    "processes": [
      "additive manufacturing: laser power: 150-300 W"
    ],
    "test_type": "compressive",
    "test_temperature": "25 °C",
    "doi": "10.1016/j.jallcom.2023.172862"
  },
  {
    "composition": "Ni0.3Co0.3Fe0.2Mn0.15Ti0.05",
    "composition_type": "atomic",
    "phase": [
      "FCC",
      "BCC",
      "HCP"
    ],
    "ys": 483.0,
    "uts": null,
    "strain": null,
    "processes": [
      "additive manufacturing: laser power: 150-300 W"
    ],
    "test_type": "compressive",
    "test_temperature": "25 °C",
    "doi": "10.1016/j.jallcom.2023.172862"
  },
  {
    "composition": "Ni0.3Co0.3Fe0.2Mn0.15Ti0.05",
    "composition_type": "atomic",
    "phase": [
      "FCC",
      "BCC",
      "HCP"
    ],
    "ys": 414.0,
    "uts": null,
    "strain": null,
    "processes": [
      "additive manufacturing: laser power: 150-300 W"
    ],
    "test_type": "compressive",
    "test_temperature": "25 °C",
    "doi": "10.1016/j.jallcom.2023.172862"
  },
  {
    "composition": "Al0.75NbZr1.5Ti3V",
    "composition_type": "atomic",
    "phase": [
      "BCC",
      "B2"
    ],
    "ys": 1118.0,
    "uts": null,
    "strain": 9.0,
    "processes": [
      "arc melting: atmosphere: Ar, remelting times: 5"
    ],
    "test_type": "tensile",
    "test_temperature": "25 °C",
    "doi": "10.1016/j.jallcom.2024.174689"
  },
  {
    "composition": "Al0.75NbZr1.5Ti3V",
    "composition_type": "atomic",
    "phase": [
      "BCC",
      "B2"
    ],
    "ys": 1190.5,
    "uts": null,
    "strain": 12.5,
    "processes": [
      "arc melting: atmosphere: Ar, remelting times: 5",
      "cooling: medium: copper mold, rate: 25 °C"
    ],
    "test_type": "tensile",
    "test_temperature": "25 °C",
    "doi": "10.1016/j.jallcom.2024.174689"
  },
  {
    "composition": "Al0.75NbZr1.5Ti3V",
    "composition_type": "atomic",
    "phase": [
      "BCC",
      "B2"
    ],
    "ys": 1218.9,
    "uts": null,
    "strain": 18.2,
    "processes": [
      "arc melting: atmosphere: Ar, remelting times: 5",
      "cooling: medium: copper mold, rate: -10 °C"
    ],
    "test_type": "tensile",
    "test_temperature": "25 °C",
    "doi": "10.1016/j.jallcom.2024.174689"
  },
  {
    "composition": "FeNiMnCu",
    "composition_type": "atomic",
    "phase": [
      "FCC"
    ],
    "ys": 1000.0,
    "uts": 1100.0,
    "strain": 27.2,
    "processes": [
      "mechanical alloying: duration: 15 h, ball size: not specified, ball to powder ratio: 10:1, rotation speed: 6 m/s",
      "spark plasma sintering: temperature: 1000 °C, pressure: 30 MPa, duration: 10 min"
    ],
    "test_type": "compressive",
    "test_temperature": "25 °C",
    "doi": "10.1016/j.jallcom.2023.173408"
  },
  {
    "composition": "FeNiMnCuCo",
    "composition_type": "atomic",
    "phase": [
      "FCC"
    ],
    "ys": 1000.0,
    "uts": 1052.0,
    "strain": 34.7,
    "processes": [
      "mechanical alloying: duration: 15 h, ball size: not specified, ball to powder ratio: 10:1, rotation speed: 6 m/s",
      "spark plasma sintering: temperature: 1000 °C, pressure: 30 MPa, duration: 10 min"
    ],
    "test_type": "compressive",
    "test_temperature": "25 °C",
    "doi": "10.1016/j.jallcom.2023.173408"
  },
  {
    "composition": "FeNiMnCuCr",
    "composition_type": "atomic",
    "phase": [
      "FCC",
      "BCC"
    ],
    "ys": 1371.0,
    "uts": 1371.0,
    "strain": 6.7,
    "processes": [
      "mechanical alloying: duration: 15 h, ball size: not specified, ball to powder ratio: 10:1, rotation speed: 6 m/s",
      "spark plasma sintering: temperature: 1000 °C, pressure: 30 MPa, duration: 10 min"
    ],
    "test_type": "compressive",
    "test_temperature": "25 °C",
    "doi": "10.1016/j.jallcom.2023.173408"
  },
  {
    "composition": "FeNiMnCuMo",
    "composition_type": "atomic",
    "phase": [
      "BCC",
      "FCC",
      "Orthorhombic"
    ],
    "ys": 986.0,
    "uts": 986.0,
    "strain": 3.2,
    "processes": [
      "mechanical alloying: duration: 15 h, ball size: not specified, ball to powder ratio: 10:1, rotation speed: 6 m/s",
      "spark plasma sintering: temperature: 1000 °C, pressure: 30 MPa, duration: 10 min"
    ],
    "test_type": "compressive",
    "test_temperature": "25 °C",
    "doi": "10.1016/j.jallcom.2023.173408"
  },
  {
    "composition": "FeNiMnCuTi",
    "composition_type": "atomic",
    "phase": [
      "Tetragonal",
      "FCC"
    ],
    "ys": 1245.0,
    "uts": 1245.0,
    "strain": 4.0,
    "processes": [
      "mechanical alloying: duration: 15 h, ball size: not specified, ball to powder ratio: 10:1, rotation speed: 6 m/s",
      "spark plasma sintering: temperature: 1000 °C, pressure: 30 MPa, duration: 10 min"
    ],
    "test_type": "compressive",
    "test_temperature": "25 °C",
    "doi": "10.1016/j.jallcom.2023.173408"
  },
  {
    "composition": "FeNiMnCuW",
    "composition_type": "atomic",
    "phase": [
      "Orthorhombic",
      "FCC"
    ],
    "ys": 1224.0,
    "uts": 1224.0,
    "strain": 2.2,
    "processes": [
      "mechanical alloying: duration: 15 h, ball size: not specified, ball to powder ratio: 10:1, rotation speed: 6 m/s",
