Repository: Sci-Extract/sisyphus

# Step through _sisyphus_ extraction process
Author: Soike Yuan  date: 1/12/2025

Prerequisite: Assumed that you have installed sisyphus on your machine and add .env file to your root path which contains API key. :shipit:

## Below is the file structure of the project,

```
├─ README.md                        
├─ pyproject.toml                   # Python project metadata and dependencies
├─ data/                            # Extracted data of high entropy alloys
├─ notebooks/                       # Jupyter notebooks
├─ db/                              # sql databases
├─ record/                          # record sql database
│─ sisyphus/

File: notebooks/heas_result.json (part 28 of 64)
[
      "spark plasma sintering: temperature: 1000 °C, pressure: 30 MPa, duration: 10 min"
    ],
    "test_type": "compressive",
    "test_temperature": "25 °C",
    "doi": "10.1016/j.jallcom.2023.173408"
  },
  {
    "composition": "AlCo1.2Cr0.8FeNi2.1",
    "composition_type": "atomic",
    "phase": [
      "FCC",
      "BCC (B2)"
    ],
    "ys": 476.8,
    "uts": 1048.6,
    "strain": 18.9,
    "processes": [
      "vacuum medium frequency induction melting"
    ],
    "test_type": "tensile",
    "test_temperature": "25 °C",
    "doi": "10.1016/j.jallcom.2024.175006"
  },
  {
    "composition": "AlNbTiVZr",
    "composition_type": "atomic",
    "phase": [
      "BCC",
      "C14-Laves"
    ],
    "ys": 1096.0,
    "uts": null,
    "strain": null,
    "processes": [
      "additive manufacturing: scan speed: 10 mm/s, laser power: 1600 W",
      "quenching: medium: water"
    ],
    "test_type": "compressive",
    "test_temperature": "25 ℃",
    "doi": "10.1016/j.jallcom.2024.174878"
  },
  {
    "composition": "AlNbTiVZr",
    "composition_type": "atomic",
    "phase": [
      "BCC",
      "C14-Laves"
    ],
    "ys": 854.0,
    "uts": 1314.0,
    "strain": 50.0,
    "processes": [
      "additive manufacturing: scan speed: 10 mm/s, laser power: 1600 W",
      "quenching: medium: water"
    ],
    "test_type": "compressive",
    "test_temperature": "600 ℃",
    "doi": "10.1016/j.jallcom.2024.174878"
  },
  {
    "composition": "AlNbTiVZr",
    "composition_type": "atomic",
    "phase": [
      "BCC",
      "C14-Laves"
    ],
    "ys": 675.0,
    "uts": null,
    "strain": 50.0,
    "processes": [
      "additive manufacturing: scan speed: 10 mm/s, laser power: 1600 W",
      "quenching: medium: water"
    ],
    "test_type": "compressive",
    "test_temperature": "700 ℃",
    "doi": "10.1016/j.jallcom.2024.174878"
  },
  {
    "composition": "AlNbTiVZr",
    "composition_type": "atomic",
    "phase": [
      "BCC",
      "C14-Laves"
    ],
    "ys": 317.0,
    "uts": null,
    "strain": 50.0,
    "processes": [
      "additive manufacturing: scan speed: 10 mm/s, laser power: 1600 W",
      "quenching: medium: water"
    ],
    "test_type": "compressive",
    "test_temperature": "800 ℃",
    "doi": "10.1016/j.jallcom.2024.174878"
  },
  {
    "composition": "AlNbTiVZr",
    "composition_type": "atomic",
    "phase": [
      "BCC",
      "C14-Laves"
    ],
    "ys": 1175.0,
    "uts": null,
    "strain": null,
    "processes": [
      "additive manufacturing: scan speed: 10 mm/s, laser power: 1600 W"
    ],
    "test_type": "tensile",
    "test_temperature": "25 ℃",
    "doi": "10.1016/j.jallcom.2024.174878"
  },
  {
    "composition": "AlNbTiVZr",
    "composition_type": "atomic",
    "phase": [
      "BCC",
      "C14-Laves"
    ],
    "ys": 821.0,
    "uts": null,
    "strain": null,
    "processes": [
      "additive manufacturing: scan speed: 10 mm/s, laser power: 1600 W"
    ],
    "test_type": "tensile",
    "test_temperature": "500 ℃",
    "doi": "10.1016/j.jallcom.2024.174878"
  },
  {
    "composition": "Al0.8Nb0.5Ti2V2Zr0.5",
    "composition_type": "atomic",
    "phase": [
      "BCC"
    ],
    "ys": null,
    "uts": 700.0,
    "strain": null,
    "processes": [
      "gas atomization: pressure: unknown, gas velocity: unknown, gas: Ar"
    ],
    "test_type": "tensile",
    "test_temperature": "25 °C",
    "doi": "10.1016/j.jallcom.2024.174782"
  },
  {
    "composition": "Al0.8Nb0.5Ti2V2Zr0.5",
    "composition_type": "atomic",
    "phase": [
      "BCC"
    ],
    "ys": null,
    "uts": 1100.0,
    "strain": 6.0,
    "processes": [
      "gas atomization: pressure: unknown, gas velocity: unknown, gas: Ar"
    ],
    "test_type": "tensile",
    "test_temperature": "25 °C",
    "doi": "10.1016/j.jallcom.2024.174782"
  },
  {
    "composition": "AlNbTiVZr-TA15",
    "composition_type": "weight",
    "phase": [
      "α-Ti",
      "β-Ti",
      "BCC"
    ],
    "ys": 880.0,
    "uts": 1068.0,
    "strain": null,
    "processes": [
      "additive manufacturing: scan speed: 10 mm/s, laser power: 1600 W"
    ],
    "test_type": "tensile",
    "test_temperature": "25 °C",
    "doi": "10.1016/j.jallcom.2024.174782"
  },
  {
    "composition": "AlNbTiVZr-TA15",
    "composition_type": "weight",
    "phase": [
      "α-Ti",
      "β-Ti",
      "BCC"
    ],
    "ys": null,
    "uts": 1125.0,
    "strain": 1.64,
    "processes": [
      "additive manufacturing: scan speed: 10 mm/s, laser power: 1600 W"
    ],
    "test_type": "tensile",
    "test_temperature": "25 °C",
    "doi": "10.1016/j.jallcom.2024.174782"
  },
  {
    "composition": "AlNbTiVZr-TA15",
    "composition_type": "weight",
    "phase": [
      "α-Ti",
      "β-Ti",
      "BCC"
    ],
    "ys": null,
    "uts": null,
    "strain": 5.64,
    "processes": [
      "additive manufacturing: scan speed: 10 mm/s, laser power: 1600 W"
    ],
    "test_type": "tensile",
    "test_temperature": "25 °C",
    "doi": "10.1016/j.jallcom.2024.174782"
  },
  {
    "composition": "CoCrFeNiTa0.1C0",
    "composition_type": "atomic",
    "phase": [
      "FCC",
      "Laves"
    ],
    "ys": 307.0,
    "uts": null,
    "strain": null,
    "processes": [
      "arc melting: atmosphere: not specified, remelting times: 5"
    ],
    "test_type": "compressive",
    "test_temperature": "25 °C",
    "doi": "10.1016/j.jallcom.2024.175138"
  },
  {
    "composition": "CoCrFeNiTa0.1C0.1",
    "composition_type": "atomic",
    "phase": [
      "FCC",
      "Laves"
    ],
    "ys": 649.0,
    "uts": null,
    "strain": null,
    "processes": [
      "arc melting: atmosphere: not specified, remelting times: 5"
    ],
    "test_type": "compressive",
    "test_temperature": "25 °C",
    "doi": "10.1016/j.jallcom.2024.175138"
  },
  {
    "composition": "CoCrFeNiTa0.1C0.2",
    "composition_type": "atomic",
    "phase": [
      "FCC",
      "Laves",
      "M7C3"
    ],
    "ys": 816.0,
    "uts": null,
    "strain": null,
    "processes": [
      "arc melting: atmosphere: not specified, remelting times: 5"
    ],
    "test_type": "compressive",
    "test_temperature": "25 °C",
    "doi": "10.1016/j.jallcom.2024.175138"
  },
  {
    "composition": "CoCrFeNiTa0.1C0.3",
    "composition_type": "atomic",
    "phase": [
      "FCC",
      "Laves",
      "M7C3"
    ],
    "ys": 1008.0,
    "uts": null,
    "strain": null,
    "processes": [
      "arc melting: atmosphere: not specified, remelting times: 5"
    ],
    "test_type": "compressive",
    "test_temperature": "25 °C",
    "doi": "10.1016/j.jallcom.2024.175138"
  },
  {
    "composition": "CoCrFeNiTa0.1C0.4",
    "composition_type": "atomic",
    "phase": [
      "FCC",
      "Laves",
      "M7C3"
    ],
    "ys": 1211.0,
    "uts": null,
    "strain": 33.0,
    "processes": [
      "arc melting: atmosphere: not specified, remelting times: 5"
    ],
    "test_type": "compressive",
    "test_temperature": "25 °C",
    "doi": "10.1016/j.jallcom.2024.175138"
  },
  {
    "composition": "CoCrFeNiTa0.1C0.5",
    "composition_type": "atomic",
    "phase": [
      "FCC",
      "Laves",
      "M7C3"
    ],
    "ys": 1475.0,
    "uts": null,
    "strain": 24.0,
    "processes": [
      "arc melting: atmosphere: not specified, remelting times: 5"
    ],
    "test_type": "compressive",
    "test_temperature": "25 °C",
    "doi": "10.1016/j.jallcom.2024.175138"
  },
  {
    "composition": "CrFeCoNi",
    "composition_type": "atomic",
    "phase": [
      "FCC"
    ],
    "ys": null,
    "uts": null,
    "strain": 75.0,
    "processes": [
      "arc melting: atmosphere: Ar, remelting times: 5"
    ],
    "test_type": "compressive",
    "test_temperature": "25 °C",
    "doi": "10.1016/j.jallcom.2024.175880"
  },
  {
    "composition": "CrFeCoNiCu0.6",
    "composition_type": "atomic",
    "phase": [
      "FCC1",
      "FCC2"
    ],
    "ys": null,
    "uts": null,
    "strain": 75.0,
    "processes": [
      "arc melting: atmosphere: Ar, remelting times: 5"
    ],
    "test_type": "compressive",
    "test_temperature": "25 °C",
    "doi": "10.1016/j.jallcom.2024.175880"
  },
  {
    "composition": "FeCoNiCrMn",
    "composition_type": "atomic",
    "phase": [
      "fcc",
      "σ"
    ],
    "ys": 6200.0,
    "uts": null,
    "strain": 25.0,
    "processes": [
      "vacuum arc melting: atmosphere: high-purity Ar, remelting times: 5",
      "homogenized: temperature: 1100 °C, duration: 10 h, atmosphere: vacuum",
      "cooling: medium: furnace, rate: slow"
    ],
    "test_type": "compressive",
    "test_temperature": "25 °C",
    "doi": "10.1016/j.jallcom.2024.175551"
  },
  {
    "composition": "FeCoNiCrMn",
    "composition_type": "atomic",
    "phase": [
      "fcc",
      "σ"
    ],
    "ys": null,
    "uts": 4300.0,
    "strain": 4.4,
    "processes": [
      "vacuum arc melting: atmosphere: high-purity Ar, remelting times: 5",
      "homogenized: temperature: 1100 °C, duration: 10 h, atmosphere: vacuum",
      "cooling: medium: furnace, rate: slow"
    ],
    "test_type": "tensile",
    "test_temperature": "25 °C",
    "doi": "10.1016/j.jallcom.2024.175551"
  },
  {
    "composition": "(Fe40Mn35Co20Cr5)Si0",
    "composition_type": "weight",
    "phase": null,
    "ys": null,
    "uts": null,
    "strain": null,
    "processes": [
      "arc melting: atmosphere: Ar, remelting times: multiple",
      "hot rolled: reduction: 50%, temperature: 900 ℃",
      "homogenized: temperature: 1200 ℃, duration: 2 h, atmosphere: Ar",
      "quenching: medium: water"
    ],
    "test_type": "tensile",
    "test_temperature": "25 ℃",
    "doi": "10.1016/j.jallcom.2024.175738"
  },
  {
    "composition": "(Fe40Mn35Co20Cr5)99.9Si0.1",
    "composition_type": "weight",
    "phase": null,
    "ys": null,
    "uts": null,
    "strain": null,
    "processes": [
      "arc melting: atmosphere: Ar, remelting times: multiple",
      "hot rolled: reduction: 50%, temperature: 900 ℃",
      "homogenized: temperature: 1200 ℃, duration: 2 h, atmosphere: Ar",
      "quenching: medium: water"
    ],
    "test_type": "tensile",
    "test_temperature": "25 ℃",
    "doi": "10.1016/j.jallcom.2024.175738"
  },
  {
    "composition": "(Fe40Mn35Co20Cr5)99.8Si0.2",
    "composition_type": "weight",
    "phase": null,
    "ys": null,
    "uts": null,
    "strain": null,
    "processes": [
      "arc melting: atmosphere: Ar, remelting times: multiple",
      "hot rolled: reduction: 50%, temperature: 900 ℃",
      "homogenized: temperature: 1200 ℃, duration: 2 h, atmosphere: Ar",
      "quenching: medium: water"
    ],
    "test_type": "tensile",
    "test_temperature": "25 ℃",
    "doi": "10.1016/j.jallcom.2024.175738"
  },
  {
    "composition": "(Fe40Mn35Co20Cr5)99.7Si0.3",
    "composition_type": "weight",
    "phase": null,
    "ys": null,
    "uts": null,
    "strain": null,
    "processes": [
      "arc melting: atmosphere: Ar, remelting times: multiple",
      "hot rolled: reduction: 50%, temperature: 900 ℃",
      "homogenized: temperature: 1200 ℃, duration: 2 h, atmosphere: Ar",
      "quenching: medium: water"
    ],
    "test_type": "tensile",
    "test_temperature": "25 ℃",
    "doi": "10.1016/j.jallcom.2024.175738"
  },
  {
    "composition": "Cu-2.5Al",
    "composition_type": "atomic",
    "phase": null,
    "ys": 107.0,
    "uts": null,
    "strain": 27.2,
    "processes": [
      "forged: temperature: unknown",
      "annealed: temperature: 800 °C, duration: 2 h, atmosphere: unknown"
    ],
    "test_type": "tensile",
    "test_temperature": "25 °C",
    "doi": "10.1016/j.jallcom.2024.175604"
  },
  {
    "composition": "Cu-5Al",
    "composition_type": "atomic",
    "phase": null,
    "ys": 89.0,
    "uts": null,
    "strain": 34.2,
    "processes": [
      "forged: temperature: unknown",
      "annealed: temperature: 800 °C, duration: 2 h, atmosphere: unknown"
    ],
    "test_type": "tensile",
    "test_temperature": "25 °C",
    "doi": "10.1016/j.jallcom.2024.175604"
  },
  {
    "composition": "Cu-8Al",
    "composition_type": "atomic",
    "phase": null,
    "ys": 86.0,
    "uts": null,
    "strain": 39.2,
    "processes": [
      "forged: temperature: unknown",
      "annealed: temperature: 800 °C, duration: 2 h, atmosphere: unknown"
    ],
    "test_type": "tensile",
    "test_temperature": "25 °C",
    "doi": "10.1016/j.jallcom.2024.175604"
  },
  {
    "composition": "Cu-11Al",
    "composition_type": "atomic",
    "phase": null,
    "ys": 97.0,
    "uts": null,
    "strain": 55.6,
    "processes": [
      "forged: temperature: unknown",
      "annealed: temperature: 800 °C, duration: 2 h, atmosphere: unknown"
    ],
    "test_type": "tensile",
    "test_temperature": "25 °C",
    "doi": "10.1016/j.jallcom.2024.175604"
  },
  {
    "composition": "Cu-2.5Al-1#",
    "composition_type": "atomic",
    "phase": null,
    "ys": 130.4,
    "uts": null,
    "strain": 29.9,
    "processes": [
      "forged: temperature: unknown",
      "annealed: temperature: 800 °C, duration: 2 h, atmosphere: unknown",
      "cold rolled: reduction: 0.03, temperature: 25 °C"
    ],
    "test_type": "tensile",
    "test_temperature": "25 °C",
    "doi": "10.1016/j.jallcom.2024.175604"
  },
  {
    "composition": "Cu-5Al-1#",
    "composition_type": "atomic",
    "phase": null,
    "ys": 128.4,
    "uts": null,
    "strain": 28.8,
    "processes": [
      "forged: temperature: unknown",
      "annealed: temperature: 800 °C, duration: 2 h, atmosphere: unknown",
      "cold rolled: reduction: 0.04, temperature: 25 °C"
    ],
    "test_type": "tensile",
    "test_temperature": "25 °C",
    "doi": "10.1016/j.jallcom.2024.175604"
  },
  {
    "composition": "Cu-8Al-1#",
    "composition_type": "atomic",
    "phase": null,
    "ys": 133.6,
    "uts": null,
    "strain": 37.2,
    "processes": [
      "forged: temperature: unknown",
      "annealed: temperature: 800 °C, duration: 2 h, atmosphere: unknown",
      "cold rolled: reduction: 0.04, temperature: 25 °C"
    ],
    "test_type": "tensile",
    "test_temperature": "25 °C",
    "doi": "10.1016/j.jallcom.2024.175604"
  },
  {
    "composition": "Cu-11Al-1#",
    "composition_type": "atomic",
    "phase": null,
    "ys": 192.2,
    "uts": null,
    "strain": 46.6,
    "processes": [
      "forged: temperature: unknown",
      "annealed: temperature: 800 °C, duration: 2 h, atmosphere: unknown",
      "cold rolled: reduction: 0.09, temperature: 25 °C"
    ],
    "test_type": "tensile",
    "test_temperature": "25 °C",
    "doi": "10.1016/j.jallcom.2024.175604"
  },
  {
    "composition": "Cu-2.5Al-2#",
    "composition_type": "atomic",
    "phase": null,
    "ys": 143.0,
    "uts": null,
    "strain": 31.9,
    "processes": [
      "forged: temperature: unknown",
      "annealed: temperature: 800 °C, duration: 2 h, atmosphere: unknown",
      "cold rolled: reduction: 0.07, temperature: 25 °C"
    ],
    "test_type": "tensile",
    "test_temperature": "25 °C",
    "doi": "10.1016/j.jallcom.2024.175604"
  },
  {
    "composition": "Cu-5Al-2#",
    "composition_type": "atomic",
    "phase": null,
    "ys": 213.6,
    "uts": null,
    "strain": 25.3,
    "processes": [
      "forged: temperature: unknown",
      "annealed: temperature: 800 °C, duration: 2 h, atmosphere: unknown",
      "cold rolled: reduction: 0.09, temperature: 25 °C"
    ],
    "test_type": "tensile",
    "test_temperature": "25 °C",
    "doi": "10.1016/j.jallcom.2024.175604"
  },
  {
    "composition": "Cu-8Al-2#",
    "composition_type": "atomic",
    "phase": null,
    "ys": 235.6,
    "uts": null,
    "strain": 33.3,
    "processes": [
      "forged: temperature: unknown",
      "annealed: temperature: 800 °C, duration: 2 h, atmosphere: unknown",
      "cold rolled: reduction: 0.09, temperature: 25 °C"
    ],
    "test_type": "tensile",
    "test_temperature": "25 °C",
    "doi": "10.1016/j.jallcom.2024.175604"
  },
  {
    "composition": "Cu-11Al-2#",
    "composition_type": "atomic",
    "phase": null,
    "ys": 278.1,
    "uts": null,
    "strain": 32.2,
    "processes": [
      "forged: temperature: unknown",
      "annealed: temperature: 800 °C, duration: 2 h, atmosphere: unknown",
      "cold rolled: reduction: 0.17, temperature: 25 °C"
    ],
    "test_type": "tensile",
    "test_temperature": "25 °C",
    "doi": "10.1016/j.jallcom.2024.175604"
  },
  {
    "composition": "Cu-2.5Al-3#",
    "composition_type": "atomic",
    "phase": null,
    "ys": 209.4,
    "uts": null,
    "strain": 24.6,
    "processes": [
      "forged: temperature: unknown",
      "annealed: temperature: 800 °C, duration: 2 h, atmosphere: unknown",
      "cold rolled: reduction: 0.11, temperature: 25 °C"
    ],
    "test_type": "tensile",
    "test_temperature": "25 °C",
    "doi": "10.1016/j.jallcom.2024.175604"
  },
  {
    "composition": "Cu-5Al-3#",
    "composition_type": "atomic",
    "phase": null,
    "ys": 244.2,
    "uts": null,
    "strain": 19.2,
    "processes": [
      "forged: temperature: unknown",
      "annealed: temperature: 800 °C, duration: 2 h, atmosphere: unknown",
      "cold rolled: reduction: 0.14, temperature: 25 °C"
    ],
    "test_type": "tensile",
    "test_temperature": "25 °C",
    "doi": "10.1016/j.jallcom.2024.175604"
  },
  {
    "composition": "Cu-8Al-3#",
    "composition_type": "atomic",
    "phase": null,
    "ys": 270.0,
    "uts": null,
    "strain": 25.7,
    "processes": [
      "forged: temperature: unknown",
      "annealed: temperature: 800 °C, duration: 2 h, atmosphere: unknown",
      "cold rolled: reduction: 0.15, temperature: 25 °C"
    ],
    "test_type": "tensile",
    "test_temperature": "25 °C",
    "doi": "10.1016/j.jallcom.2024.175604"
  },
  {
    "composition": "Cu-11Al-3#",
    "composition_type": "atomic",
    "phase": null,
    "ys": 383.0,
    "uts": null,
    "strain": 19.7,
    "processes": [
      "forged: temperature: unknown",
      "annealed: temperature: 800 °C, duration: 2 h, atmosphere: unknown",
      "cold rolled: reduction: 0.24, temperature: 25 °C"
    ],
    "test_type": "tensile",
    "test_temperature": "25 °C",
    "doi": "10.1016/j.jallcom.2024.175604"
  },
  {
    "composition": "Cu-2.5Al-4#",
    "composition_type": "atomic",
    "phase": null,
    "ys": 237.6,
    "uts": null,
    "strain": 17.7,
    "processes": [
      "forged: temperature: unknown",
      "annealed: temperature: 800 °C, duration: 2 h, atmosphere: unknown",
      "cold rolled: reduction: 0.16, temperature: 25 °C"
    ],
    "test_type": "tensile",
    "test_temperature": "25 °C",
    "doi": "10.1016/j.jallcom.2024.175604"
  },
  {
    "composition": "Cu-5Al-4#",
    "composition_type": "atomic",
    "phase": null,
    "ys": 293.3,
    "uts": null,
    "strain": 15.1,
    "processes": [
      "forged: temperature: unknown",
      "annealed: temperature: 800 °C, duration: 2 h, atmosphere: unknown",
      "cold rolled: reduction: 0.20, temperature: 25 °C"
    ],
    "test_type": "tensile",
    "test_temperature": "25 °C",
    "doi": "10.1016/j.jallcom.2024.175604"
  },
  {
    "composition": "Cu-8Al-4#",
    "composition_type": "atomic",
    "phase": null,
    "ys": 341.4,
    "uts": null,
    "strain": 17.5,
    "processes": [
      "forged: temperature: unknown",
      "annealed: temperature: 800 °C, duration: 2 h, atmosphere: unknown",
      "cold rolled: reduction: 0.23, temperature: 25 °C"
    ],
    "test_type": "tensile",
    "test_temperature": "25 °C",
    "doi": "10.1016/j.jallcom.2024.175604"
  },
  {
    "composition": "Cu-11Al-4#",
    "composition_type": "atomic",
    "phase": null,
    "ys": 471.8,
    "uts": null,
    "strain": 16.9,
    "processes": [
      "forged: temperature: unknown",
      "annealed: temperature: 800 °C, duration: 2 h, atmosphere: unknown",
      "cold rolled: reduction: 0.31, temperature: 25 °C"
    ],
    "test_type": "tensile",
    "test_temperature": "25 °C",
    "doi": "10.1016/j.jallcom.2024.175604"
  },
  {
    "composition": "Cu-2.5Al-5#",
    "composition_type": "atomic",
    "phase": null,
    "ys": 299.1,
    "uts": null,
    "strain": 7.6,
    "processes": [
      "forged: temperature: unknown",
      "annealed: temperature: 800 °C, duration: 2 h, atmosphere: unknown",
      "cold rolled: reduction: 0.25, temperature: 25 °C"
    ],
    "test_type": "tensile",
    "test_temperature": "25 °C",
    "doi": "10.1016/j.jallcom.2024.175604"
  },
  {
    "composition": "Cu-5Al-5#",
    "composition_type": "atomic",
    "phase": null,
    "ys": 370.1,
    "uts": null,
    "strain": 7.6,
    "processes": [
      "forged: temperature: unknown",
      "annealed: temperature: 800 °C, duration: 2 h, atmosphere: unknown",
      "cold rolled: reduction: 0.30, temperature: 25 °C"
    ],
    "test_type": "tensile",
    "test_temperature": "25 °C",
    "doi": "10.1016/j.jallcom.2024.175604"
  },
  {
    "composition": "Cu-8Al-5#",
    "composition_type": "atomic",
    "phase": null,
    "ys": 452.4,
    "uts": null,
    "strain": 10.1,
    "processes": [
      "forged: temperature: unknown",
      "annealed: temperature: 800 °C, duration: 2 h, atmosphere: unknown",
      "cold rolled: reduction: 0.33, temperature: 25 °C"
    ],
    "test_type": "tensile",
    "test_temperature": "25 °C",
    "doi": "10.1016/j.jallcom.2024.175604"
  },
  {
    "composition": "Cu-11Al-5#",
    "composition_type": "atomic",
    "phase": null,
    "ys": 545.1,
    "uts": null,
    "strain": 8.8,
    "processes": [
      "forged: temperature: unknown",
      "annealed: temperature: 800 °C, duration: 2 h, atmosphere: unknown",
      "cold rolled: reduction: 0.40, temperature: 25 °C"
    ],
    "test_type": "tensile",
    "test_temperature": "25 °C",
    "doi": "10.1016/j.jallcom.2024.175604"
  },
  {
    "composition": "MoNbTaTiV",
    "composition_type": "atomic",
    "phase": [
      "BCC",
      "FCC"
    ],
    "ys": null,
    "uts": null,
    "strain": null,
    "processes": [
      "mechanical alloying",
      "spark plasma sintering",
      "heat treated: temperature: 1373 K, duration: 1-8 h, atmosphere: vacuum",
      "heat treated: temperature: 1473 K, duration: 1-8 h, atmosphere: vacuum",
      "heat treated: temperature: 1573 K, duration: 1-8 h, atmosphere: vacuum",
      "cooling: medium: air"
    ],
    "test_type": "compressive",
    "test_temperature": "1300 °C",
    "doi": "10.1016/j.jallcom.2024.175977"
  },
  {
    "composition": "MoNbTaTiV",
    "composition_type": "atomic",
    "phase": [
      "BCC",
      "FCC"
    ],
    "ys": 57.0,
    "uts": 90.0,
    "strain": null,
    "processes": [
      "mechanical alloying",
      "spark plasma sintering",
      "heat treated: temperature: 1573 K, duration: 8 h, atmosphere: vacuum",
      "cooling: medium: air"
    ],
    "test_type": "compressive",
    "test_temperature": "1300 °C",
    "doi": "10.1016/j.jallcom.2024.175977"
  },
  {
    "composition": "MoNbTaTiV",
    "composition_type": "atomic",
    "phase": [
      "BCC",
      "FCC"
    ],
    "ys": 34.0,
    "uts": 59.0,
    "strain": null,
    "processes": [
      "mechanical alloying",
      "spark plasma sintering",
      "heat treated: temperature: 1573 K, duration: 8 h, atmosphere: vacuum",
      "cooling: medium: air"
    ],
    "test_type": "compressive",
    "test_temperature": "1300 °C",
    "doi": "10.1016/j.jallcom.2024.175977"
  },
  {
    "composition": "Fe50Mn30Co10Cr10",
    "composition_type": "atomic",
    "phase": [
      "FCC γ",
      "HCP ε"
    ],
    "ys": null,
    "uts": 689.0,
    "strain": 38.0,
    "processes": [
      "gas atomization: gas: Ar",
      "additive manufacturing: scan speed: 200 mm/min, laser power: 600 W"
    ],
    "test_type": "tensile",
    "test_temperature": "25 °C",
    "doi": "10.1016/j.jallcom.2024.176190"
  },
  {
    "composition": "Fe50Mn30Co10Cr10",
    "composition_type": "atomic",
    "phase": [
      "FCC γ",
      "HCP ε"
    ],
    "ys": null,
    "uts": 901.0,
    "strain": null,
    "processes": [
      "gas atomization: gas: Ar",
      "additive manufacturing: scan speed: 200 mm/min, laser power: 600 W",
      "deep cryogenic treatment: duration: 48 h"
    ],
    "test_type": "tensile",
    "test_temperature": "25 °C",
    "doi": "10.1016/j.jallcom.2024.176190"
  },
  {
    "composition": "Nb25Ti35V5Zr35",
    "composition_type": "atomic",
    "phase": [
      "BCC"
    ],
    "ys": 1152.0,
    "uts": null,
    "strain": 9.76,
    "processes": [
      "arc melting: atmosphere: Ar, remelting times: 6",
      "cold rolled: reduction: 80%, temperature: 25 °C"
    ],
    "test_type": "tensile",
    "test_temperature": "25 °C",
    "doi": "10.1016/j.jallcom.2024.176290"
  },
  {
    "composition": "Nb25Ti35V5Zr35",
    "composition_type": "atomic",
    "phase": [
      "BCC"
    ],
    "ys": 836.0,
    "uts": null,
    "strain": 22.45,
    "processes": [
      "arc melting: atmosphere: Ar, remelting times: 6",
      "cold rolled: reduction: 80%, temperature: 25 °C",
      "annealed: temperature: 1050 °C, duration: 30 min"
    ],
    "test_type": "tensile",
    "test_temperature": "25 °C",
    "doi": "10.1016/j.jallcom.2024.176290"
  },
  {
    "composition": "Nb25Ti35V5Zr35",
    "composition_type": "atomic",
    "phase": [
      "BCC"
    ],
    "ys": 820.0,
    "uts": null,
    "strain": 50.0,
    "processes": [
      "arc melting: atmosphere: Ar, remelting times: 6"
    ],
    "test_type": "compressive",
    "test_temperature": "25 °C",
    "doi": "10.1016/j.jallcom.2024.176290"
  },
  {
    "composition": "Nb25Ti35V5Zr35",
    "composition_type": "atomic",
    "phase": [
      "BCC"
    ],
    "ys": 405.0,
    "uts": null,
    "strain": 50.0,
    "processes": [
      "arc melting: atmosphere: Ar, remelting times: 6"
    ],
    "test_type": "compressive",
    "test_temperature": "600 °C",
    "doi": "10.1016/j.jallcom.2024.176290"
  },
  {
    "composition": "Nb25Ti35V5Zr35",
    "composition_type": "atomic",
    "phase": [
      "BCC"
    ],
    "ys": 182.0,
    "uts": null,
    "strain": 50.0,
    "processes": [
      "arc melting: atmosphere: Ar, remelting times: 6"
    ],
    "test_type": "compressive",
    "test_temperature": "800 °C",
    "doi": "10.1016/j.jallcom.2024.176290"
  },
  {
    "composition": "CoCrFeNi",
    "composition_type": "atomic",
    "phase": [
      "FCC"
    ],
    "ys": 550.0,
    "uts": null,
    "strain": 50.0,
    "processes": [
      "additive manufacturing: scan speed: 1350 mm/s, laser power: 320 W"
    ],
    "test_type": "tensile",
    "test_temperature": "25 °C",
    "doi": "10.1016/j.jallcom.2024.176268"
  },
  {
    "composition": "CoCrFeNi",
    "composition_type": "atomic",
    "phase": [
      "FCC"
    ],
    "ys": 500.0,
    "uts": null,
    "strain": 35.0,
    "processes": [
      "additive manufacturing: scan speed: 1350 mm/s, laser power: 270 W"
    ],
    "test_type": "tensile",
    "test_temperature": "25 °C",
    "doi": "10.1016/j.jallcom.2024.176268"
  },
  {
    "composition": "CoCrFeNi",
    "composition_type": "atomic",
    "phase": [
      "FCC"
    ],
    "ys": 400.0,
    "uts": null,
    "strain": 7.0,
    "processes": [
      "additive manufacturing: scan speed: 1350 mm/s, laser power: 220 W"
    ],
    "test_type": "tensile",
    "test_temperature": "25 °C",
    "doi": "10.1016/j.jallcom.2024.176268"
  },
  {
    "composition": "Al0.5Cr0.9FeNi2.5V0.2",
    "composition_type": "atomic",
    "phase": [
      "FCC",
      "L12"
    ],
    "ys": 638.0,
    "uts": 711.0,
    "strain": 6.1,
    "processes": [
      "levitation melting: atmosphere: Ar, remelting times: 8"
    ],
    "test_type": "tensile",
    "test_temperature": "25 °C",
    "doi": "10.1016/j.jallcom.2024.176219"
  },
  {
    "composition": "Al0.5Cr0.9FeNi2.5V0.2",
    "composition_type": "atomic",
    "phase": [
      "FCC"
    ],
    "ys": 362.0,
    "uts": 523.0,
    "strain": 52.0,
    "processes": [
      "levitation melting: atmosphere: Ar, remelting times: 8",
      "solution treated: temperature: 1150 °C, duration: 24 h, atmosphere: Ar",
      "quenching: medium: water"
    ],
    "test_type": "tensile",
    "test_temperature": "25 °C",
    "doi": "10.1016/j.jallcom.2024.176219"
  },
  {
    "composition": "Al0.5Cr0.9FeNi2.5V0.2",
    "composition_type": "atomic",
    "phase": [
      "FCC",
      "L12"
    ],
    "ys": 415.0,
    "uts": 562.0,
    "strain": 48.5,
    "processes": [
      "levitation melting: atmosphere: Ar, remelting times: 8",
      "solution treated: temperature: 1150 °C, duration: 24 h, atmosphere: Ar",
      "quenching: medium: water",
      "aged: temperature: 500 °C, duration: 1 h, atmosphere: Ar",
      "cooling: medium: furnace, rate: room temperature"
    ],
    "test_type": "tensile",
    "test_temperature": "25 °C",
    "doi": "10.1016/j.jallcom.2024.176219"
  },
  {
    "composition": "Al0.5Cr0.9FeNi2.5V0.2",
    "composition_type": "atomic",
    "phase": [
      "FCC",
      "L12",
      "BCC"
    ],
    "ys": 609.0,
    "uts": 740.0,
    "strain": 24.0,
    "processes": [
      "levitation melting: atmosphere: Ar, remelting times: 8",
      "solution treated: temperature: 1150 °C, duration: 24 h, atmosphere: Ar",
      "quenching: medium: water",
      "aged: temperature: 700 °C, duration: 1 h, atmosphere: Ar",
      "cooling: medium: furnace, rate: room temperature"
    ],
    "test_type": "tensile",
    "test_temperature": "25 °C",
    "doi": "10.1016/j.jallcom.2024.176219"
  },
  {
    "composition": "Al0.5Cr0.9FeNi2.5V0.2",
    "composition_type": "atomic",
    "phase": [
      "FCC",
      "L12",
      "BCC"
    ],
    "ys": 706.0,
    "uts": 785.0,
    "strain": 11.0,
    "processes": [
      "levitation melting: atmosphere: Ar, remelting times: 8",
      "solution treated: temperature: 1150 °C, duration: 24 h, atmosphere: Ar",
      "quenching: medium: water",
      "aged: temperature: 900 °C, duration: 1 h, atmosphere: Ar",
      "cooling: medium: furnace, rate: room temperature"
    ],
    "test_type": "tensile",
    "test_temperature": "25 °C",
    "doi": "10.1016/j.jallcom.2024.176219"
  },
  {
    "composition": "Al0.4Cr0.7Fe0.5Ni2V0.2",
    "composition_type": "atomic",
    "phase": null,
    "ys": 459.1,
    "uts": 687.2,
    "strain": 30.9,
    "processes": null,
    "test_type": "tensile",
    "test_temperature": "25 °C",
    "doi": "10.1016/j.jallcom.2024.176219"
  },
  {
    "composition": "A0.3CoCrFeNi",
    "composition_type": "atomic",
    "phase": null,
    "ys": 275.0,
    "uts": 528.0,
    "strain": 31.5,
    "processes": null,
    "test_type": "tensile",
    "test_temperature": "25 °C",
    "doi": "10.1016/j.jallcom.2024.176219"
  },
  {
    "composition": "A0.5CoCrFeNi",
    "composition_type": "atomic",
    "phase": null,
    "ys": 355.0,
    "uts": 714.0,
    "strain": 41.0,
    "processes": null,
    "test_type": "tensile",
    "test_temperature": "25 °C",
    "doi": "10.1016/j.jallcom.2024.176219"
  },
  {
    "composition": "A0.5CoCrFeMnNi",
    "composition_type": "atomic",
    "phase": null,
    "ys": 409.0,
    "uts": 755.0,
    "strain": 34.8,
    "processes": null,
    "test_type": "tensile",
    "test_temperature": "25 °C",
    "doi": "10.1016/j.jallcom.2024.176219"
  },
  {
    "composition": "Al90Cr2Cu2Fe2Ni2",
    "composition_type": "weight",
    "phase": [
      "BCC",
      "FCC"
    ],
    "ys": null,
    "uts": 227.5,
    "strain": null,
    "processes": [
      "mechanical alloying: duration: 25 h, ball size: 10 mm, ball to powder ratio: 5:1, rotation speed: 400 rpm",
      "hot pressing: temperature: 560 °C, pressure: 250 MPa, duration: 3 h"
    ],
    "test_type": "tensile",
    "test_temperature": "25 °C",
    "doi": "10.1016/j.jallcom.2024.176627"
  },
  {
    "composition": "Al89.1Cr1.98Cu1.98Fe1.98Ni1.98B0.1",
    "composition_type": "weight",
    "phase": [
      "BCC",
      "FCC"
    ],
    "ys": null,
    "uts": 247.1,
    "strain": null,
    "processes": [
      "mechanical alloying: duration: 25 h, ball size: 10 mm, ball to powder ratio: 5:1, rotation speed: 400 rpm",
      "hot pressing: temperature: 560 °C, pressure: 250 MPa, duration: 3 h"
    ],
    "test_type": "tensile",
    "test_temperature": "25 °C",
    "doi": "10.1016/j.jallcom.2024.176627"
  },
  {
    "composition": "AlCoCrFeNi2.1",
    "composition_type": "atomic",
    "phase": [
      "B2",
      "L12",
      "BCC"
    ],
    "ys": null,
    "uts": 1063.0,
    "strain": 17.0,
    "processes": [
      "cast"
    ],
    "test_type": "tensile",
    "test_temperature": "25 °C",
    "doi": "10.1016/j.jallcom.2024.176904"
  },
  {
    "composition": "AlCoCrFeNi2.1",
    "composition_type": "atomic",
    "phase": null,
    "ys": null,
    "uts": 434.5,
    "strain": 0.5,
    "processes": [
      "TLP bonding: temperature: 1060 °C"
    ],
    "test_type": "tensile",
    "test_temperature": "25 °C",
    "doi": "10.1016/j.jallcom.2024.176904"
  },
  {
    "composition": "AlCoCrFeNi2.1",
    "composition_type": "atomic",
    "phase": null,
    "ys": null,
    "uts": 826.0,
    "strain": 6.1,
    "processes": [
      "TLP bonding: temperature: 1100 °C"
    ],
    "test_type": "tensile",
    "test_temperature": "25 °C",
    "doi": "10.1016/j.jallcom.2024.176904"
  },
  {
    "composition": "AlCoCrFeNi2.1",
    "composition_type": "atomic",
    "phase": null,
    "ys": null,
    "uts": 1010.6,
    "strain": 16.0,
    "processes": [
      "TLP bonding: temperature: 1160 °C"
    ],
    "test_type": "tensile",
    "test_temperature": "25 °C",
    "doi": "10.1016/j.jallcom.2024.176904"
  },
  {
    "composition": "Fe35Ni35Cr20Mn10",
    "composition_type": "atomic",
    "phase": [
      "FCC"
    ],
    "ys": 424.0,
    "uts": 587.0,
    "strain": 28.0,
    "processes": [
      "induction melting: atmosphere: vacuum, remelting times: 3",
      "homogenized: temperature: 1000 °C, duration: 12 h, atmosphere: air",
      "forged: temperature: 900 °C",
      "annealed: temperature: 900 °C, duration: 1 h, atmosphere: air",
      "cold drawn: strain: 0"
    ],
    "test_type": "tensile",
    "test_temperature": "25 °C",
    "doi": "10.1016/j.jallcom.2024.176854"
  },
  {
    "composition": "Fe35Ni35Cr20Mn10",
    "composition_type": "atomic",
    "phase": [
      "FCC"
    ],
    "ys": 758.0,
    "uts": null,
    "strain": null,
    "processes": [
      "induction melting: atmosphere: vacuum, remelting times: 3",
      "homogenized: temperature: 1000 °C, duration: 12 h, atmosphere: air",
      "forged: temperature: 900 °C",
      "annealed: temperature: 900 °C, duration: 1 h, atmosphere: air",
      "cold drawn: strain: 0.27"
    ],
    "test_type": "tensile",
    "test_temperature": "25 °C",
    "doi": "10.1016/j.jallcom.2024.176854"
  },
  {
    "composition": "Fe35Ni35Cr20Mn10",
    "composition_type": "atomic",
    "phase": [
      "FCC"
    ],
    "ys": 845.0,
    "uts": null,
    "strain": null,
    "processes": [
      "induction melting: atmosphere: vacuum, remelting times: 3",
      "homogenized: temperature: 1000 °C, duration: 12 h, atmosphere: air",
      "forged: temperature: 900 °C",
      "annealed: temperature: 900 °C, duration: 1 h, atmosphere: air",
      "cold drawn: strain: 0.73"
    ],
    "test_type": "tensile",
    "test_temperature": "25 °C",
    "doi": "10.1016/j.jallcom.2024.176854"
  },
  {
    "composition": "Fe35Ni35Cr20Mn10",
    "composition_type": "atomic",
    "phase": [
      "FCC"
    ],
    "ys": 1103.0,
    "uts": null,
    "strain": null,
    "processes": [
      "induction melting: atmosphere: vacuum, remelting times: 3",
      "homogenized: temperature: 1000 °C, duration: 12 h, atmosphere: air",
      "forged: temperature: 900 °C",
      "annealed: temperature: 900 °C, duration: 1 h, atmosphere: air",
      "cold drawn: strain: 1.41"
    ],
    "test_type": "tensile",
    "test_temperature": "25 °C",
    "doi": "10.1016/j.jallcom.2024.176854"
  },
  {
    "composition": "Fe35Ni35Cr20Mn10",
    "composition_type": "atomic",
    "phase": [
      "FCC"
    ],
    "ys": 1180.0,
    "uts": null,
    "strain": null,
    "processes": [
      "induction melting: atmosphere: vacuum, remelting times: 3",
      "homogenized: temperature: 1000 °C, duration: 12 h, atmosphere: air",
      "forged: temperature: 900 °C",
      "annealed: temperature: 900 °C, duration: 1 h, atmosphere: air",
      "cold drawn: strain: 2.07"
    ],
    "test_type": "tensile",
    "test_temperature": "25 °C",
    "doi": "10.1016/j.jallcom.2024.176854"
  },
  {
    "composition": "Fe35Ni35Cr20Mn10",
    "composition_type": "atomic",
    "phase": [
      "FCC"
    ],
    "ys": 1247.0,
    "uts": null,
    "strain": null,
    "processes": [
      "induction melting: atmosphere: vacuum, remelting times: 3",
      "homogenized: temperature: 1000 °C, duration: 12 h, atmosphere: air",
      "forged: temperature: 900 °C",
      "annealed: temperature: 900 °C, duration: 1 h, atmosphere: air",
      "cold drawn: strain: 2.97"
    ],
    "test_type": "tensile",
    "test_temperature": "25 °C",
    "doi": "10.1016/j.jallcom.2024.176854"
  },
  {
    "composition": "Fe35Ni35Cr20Mn10",
    "composition_type": "atomic",
    "phase": [
      "FCC"
    ],
    "ys": 1283.0,
    "uts": null,
    "strain": null,
    "processes": [
      "induction melting: atmosphere: vacuum, remelting times: 3",
      "homogenized: temperature: 1000 °C, duration: 12 h, atmosphere: air",
      "forged: temperature: 900 °C",
      "annealed: temperature: 900 °C, duration: 1 h, atmosphere: air",
      "cold drawn: strain: 3.65"
    ],
    "test_type": "tensile",
    "test_temperature": "25 °C",
    "doi": "10.1016/j.jallcom.2024.176854"
  },
  {
    "composition": "Fe35Ni35Cr20Mn10",
    "composition_type": "atomic",
    "phase": [
      "FCC"
    ],
    "ys": 1369.0,
    "uts": null,
    "strain": null,
    "processes": [
      "induction melting: atmosphere: vacuum, remelting times: 3",
      "homogenized: temperature: 1000 °C, duration: 12 h, atmosphere: air",
      "forged: temperature: 900 °C",
      "annealed: temperature: 900 °C, duration: 1 h, atmosphere: air",
      "cold drawn: strain: 4.77"
    ],
    "test_type": "tensile",
    "test_temperature": "25 °C",
    "doi": "10.1016/j.jallcom.2024.176854"
  },
  {
    "composition": "Fe35Ni35Cr20Mn10",
    "composition_type": "atomic",
    "phase": [
      "FCC"
    ],
    "ys": 1477.0,
    "uts": null,
    "strain": null,
    "processes": [
      "induction melting: atmosphere: vacuum, remelting times: 3",
      "homogenized: temperature: 1000 °C, duration: 12 h, atmosphere: air",
      "forged: temperature: 900 °C",
      "annealed: temperature: 900 °C, duration: 1 h, atmosphere: air",
      "cold drawn: strain: 6.05"
    ],
    "test_type": "tensile",
    "test_temperature": "25 °C",
    "doi": "10.1016/j.jallcom.2024.176854"
  },
  {
    "composition": "Fe35Ni35Cr20Mn10",
    "composition_type": "atomic",
    "phase": [
      "FCC"
    ],
    "ys": null,
    "uts": 1868.0,
    "strain": null,
    "processes": [
      "induction melting: atmosphere: vacuum, remelting times: 3",
      "homogenized: temperature: 1000 °C, duration: 12 h, atmosphere: air",
      "forged: temperature: 900 °C",
      "annealed: temperature: 900 °C, duration: 1 h, atmosphere: air",
      "cold drawn: strain: 8.73"
    ],
    "test_type": "tensile",
    "test_temperature": "25 °C",
    "doi": "10.1016/j.jallcom.2024.176854"
  },
  {
    "composition": "Fe22.6Cr22.0Co23.4Ni23.4Al8.6",
    "composition_type": "weight",
    "phase": [
      "FCC"
    ],
    "ys": 104.0,
    "uts": 167.0,
    "strain": 13.3,
    "processes": [
      "powder mixing: method: planetary horizontal ball mill, environment: vacuum, speed: 200 rpm, duration: 6 h",
      "spark plasma sintering: temperature: 500 °C, pressure: 50 MPa, atmosphere: Ar"
    ],
    "test_type": "tensile",
    "test_temperature": "25 °C",
    "doi": "10.1016/j.jallcom.2024.177424"
  },
  {
    "composition": "Fe22.6Cr22.0Co23.4Ni23.4Al8.6",
    "composition_type": "weight",
    "phase": [
      "FCC"
    ],
    "ys": 110.0,
    "uts": 174.0,
