Repository: Sci-Extract/sisyphus

# Step through _sisyphus_ extraction process
Author: Soike Yuan  date: 1/12/2025

Prerequisite: Assumed that you have installed sisyphus on your machine and add .env file to your root path which contains API key. :shipit:

## Below is the file structure of the project,

```
├─ README.md                        
├─ pyproject.toml                   # Python project metadata and dependencies
├─ data/                            # Extracted data of high entropy alloys
├─ notebooks/                       # Jupyter notebooks
├─ db/                              # sql databases
├─ record/                          # record sql database
│─ sisyphus/

File: notebooks/heas_result.json (part 29 of 64)
[
    "strain": 13.7,
    "processes": [
      "powder mixing: method: planetary horizontal ball mill, environment: vacuum, speed: 200 rpm, duration: 6 h",
      "spark plasma sintering: temperature: 500 °C, pressure: 50 MPa, atmosphere: Ar"
    ],
    "test_type": "tensile",
    "test_temperature": "25 °C",
    "doi": "10.1016/j.jallcom.2024.177424"
  },
  {
    "composition": "Fe22.6Cr22.0Co23.4Ni23.4Al8.6",
    "composition_type": "weight",
    "phase": [
      "FCC"
    ],
    "ys": 92.0,
    "uts": 170.0,
    "strain": 14.5,
    "processes": [
      "powder mixing: method: planetary horizontal ball mill, environment: vacuum, speed: 200 rpm, duration: 6 h",
      "spark plasma sintering: temperature: 500 °C, pressure: 50 MPa, atmosphere: Ar"
    ],
    "test_type": "tensile",
    "test_temperature": "25 °C",
    "doi": "10.1016/j.jallcom.2024.177424"
  },
  {
    "composition": "Fe22.6Cr22.0Co23.4Ni23.4Al8.6",
    "composition_type": "weight",
    "phase": [
      "FCC"
    ],
    "ys": 94.0,
    "uts": 175.0,
    "strain": 12.0,
    "processes": [
      "powder mixing: method: planetary horizontal ball mill, environment: vacuum, speed: 200 rpm, duration: 6 h",
      "spark plasma sintering: temperature: 500 °C, pressure: 50 MPa, atmosphere: Ar"
    ],
    "test_type": "tensile",
    "test_temperature": "25 °C",
    "doi": "10.1016/j.jallcom.2024.177424"
  },
  {
    "composition": "Al2O3p/Al0.25CoCrFeNi",
    "composition_type": "atomic",
    "phase": null,
    "ys": 317.0,
    "uts": 610.0,
    "strain": 57.0,
    "processes": [
      "arc melting: atmosphere: Ar, remelting times: 5",
      "homogenized: temperature: 1200 °C, duration: 2 h",
      "cold rolled: reduction: 75 %, temperature: 25 °C",
      "annealed: temperature: 1100 °C, duration: 3 h, atmosphere: Ar"
    ],
    "test_type": "tensile",
    "test_temperature": "25 °C",
    "doi": "10.1016/j.jallcom.2024.177100"
  },
  {
    "composition": "TiB2p/Al0.25CoCrFeNi",
    "composition_type": "atomic",
    "phase": null,
    "ys": 401.0,
    "uts": 683.0,
    "strain": 44.2,
    "processes": [
      "arc melting: atmosphere: Ar, remelting times: 5",
      "homogenized: temperature: 1200 °C, duration: 2 h",
      "cold rolled: reduction: 75 %, temperature: 25 °C",
      "annealed: temperature: 1100 °C, duration: 3 h, atmosphere: Ar"
    ],
    "test_type": "tensile",
    "test_temperature": "25 °C",
    "doi": "10.1016/j.jallcom.2024.177100"
  },
  {
    "composition": "ZrB2p/Al0.25CoCrFeNi",
    "composition_type": "atomic",
    "phase": null,
    "ys": 401.0,
    "uts": 659.0,
    "strain": 43.6,
    "processes": [
      "arc melting: atmosphere: Ar, remelting times: 5",
      "homogenized: temperature: 1200 °C, duration: 2 h",
      "cold rolled: reduction: 75 %, temperature: 25 °C",
      "annealed: temperature: 1100 °C, duration: 3 h, atmosphere: Ar"
    ],
    "test_type": "tensile",
    "test_temperature": "25 °C",
    "doi": "10.1016/j.jallcom.2024.177100"
  },
  {
    "composition": "Al0.25CoCrFeNi",
    "composition_type": "atomic",
    "phase": null,
    "ys": 293.0,
    "uts": 597.0,
    "strain": 55.8,
    "processes": [
      "arc melting: atmosphere: Ar, remelting times: 5",
      "homogenized: temperature: 1200 °C, duration: 2 h",
      "cold rolled: reduction: 75 %, temperature: 25 °C",
      "annealed: temperature: 1100 °C, duration: 3 h, atmosphere: Ar"
    ],
    "test_type": "tensile",
    "test_temperature": "25 °C",
    "doi": "10.1016/j.jallcom.2024.177100"
  },
  {
    "composition": "Al0.25CoCrFeNi",
    "composition_type": "atomic",
    "phase": null,
    "ys": 316.0,
    "uts": 611.0,
    "strain": 54.1,
    "processes": [
      "arc melting: atmosphere: Ar, remelting times: 5",
      "homogenized: temperature: 1200 °C, duration: 2 h",
      "cold rolled: reduction: 83 %, temperature: 25 °C",
      "annealed: temperature: 1100 °C, duration: 2 h, atmosphere: Ar"
    ],
    "test_type": "tensile",
    "test_temperature": "25 °C",
    "doi": "10.1016/j.jallcom.2024.177100"
  },
  {
    "composition": "Al-1wt%HEO",
    "composition_type": "weight",
    "phase": null,
    "ys": null,
    "uts": 374.0,
    "strain": 9.0,
    "processes": [
      "homogenized: temperature: 400 rpm, duration: 3 h, atmosphere: Ar",
      "spark plasma sintering: temperature: 630 °C, pressure: 35 kN, duration: 10 min"
    ],
    "test_type": "tensile",
    "test_temperature": "25 °C",
    "doi": "10.1016/j.jallcom.2024.177329"
  },
  {
    "composition": "Al-1wt%HEO",
    "composition_type": "weight",
    "phase": null,
    "ys": null,
    "uts": 212.0,
    "strain": 12.0,
    "processes": [
      "homogenized: temperature: 400 rpm, duration: 3 h, atmosphere: Ar",
      "spark plasma sintering: temperature: 630 °C, pressure: 35 kN, duration: 10 min"
    ],
    "test_type": "tensile",
    "test_temperature": "500 °C",
    "doi": "10.1016/j.jallcom.2024.177329"
  },
  {
    "composition": "Al-1wt%HEO",
    "composition_type": "weight",
    "phase": null,
    "ys": null,
    "uts": 491.0,
    "strain": null,
    "processes": [
      "homogenized: temperature: 400 rpm, duration: 3 h, atmosphere: Ar",
      "spark plasma sintering: temperature: 630 °C, pressure: 35 kN, duration: 10 min"
    ],
    "test_type": "compressive",
    "test_temperature": "25 °C",
    "doi": "10.1016/j.jallcom.2024.177329"
  },
  {
    "composition": "Al-1wt%HEO",
    "composition_type": "weight",
    "phase": null,
    "ys": null,
    "uts": 322.0,
    "strain": null,
    "processes": [
      "homogenized: temperature: 400 rpm, duration: 3 h, atmosphere: Ar",
      "spark plasma sintering: temperature: 630 °C, pressure: 35 kN, duration: 10 min"
    ],
    "test_type": "compressive",
    "test_temperature": "500 °C",
    "doi": "10.1016/j.jallcom.2024.177329"
  },
  {
    "composition": "Al-2wt%HEO",
    "composition_type": "weight",
    "phase": null,
    "ys": null,
    "uts": 373.0,
    "strain": null,
    "processes": [
      "homogenized: temperature: 400 rpm, duration: 3 h, atmosphere: Ar",
      "spark plasma sintering: temperature: 630 °C, pressure: 35 kN, duration: 10 min"
    ],
    "test_type": "tensile",
    "test_temperature": "25 °C",
    "doi": "10.1016/j.jallcom.2024.177329"
  },
  {
    "composition": "Al-2wt%HEO",
    "composition_type": "weight",
    "phase": null,
    "ys": null,
    "uts": 233.0,
    "strain": null,
    "processes": [
      "homogenized: temperature: 400 rpm, duration: 3 h, atmosphere: Ar",
      "spark plasma sintering: temperature: 630 °C, pressure: 35 kN, duration: 10 min"
    ],
    "test_type": "tensile",
    "test_temperature": "500 °C",
    "doi": "10.1016/j.jallcom.2024.177329"
  },
  {
    "composition": "Al-2wt%HEO",
    "composition_type": "weight",
    "phase": null,
    "ys": null,
    "uts": 524.0,
    "strain": null,
    "processes": [
      "homogenized: temperature: 400 rpm, duration: 3 h, atmosphere: Ar",
      "spark plasma sintering: temperature: 630 °C, pressure: 35 kN, duration: 10 min"
    ],
    "test_type": "compressive",
    "test_temperature": "25 °C",
    "doi": "10.1016/j.jallcom.2024.177329"
  },
  {
    "composition": "Al-2wt%HEO",
    "composition_type": "weight",
    "phase": null,
    "ys": null,
    "uts": 376.0,
    "strain": null,
    "processes": [
      "homogenized: temperature: 400 rpm, duration: 3 h, atmosphere: Ar",
      "spark plasma sintering: temperature: 630 °C, pressure: 35 kN, duration: 10 min"
    ],
    "test_type": "compressive",
    "test_temperature": "500 °C",
    "doi": "10.1016/j.jallcom.2024.177329"
  },
  {
    "composition": "Al-3wt%HEO",
    "composition_type": "weight",
    "phase": null,
    "ys": null,
    "uts": 431.0,
    "strain": 5.0,
    "processes": [
      "homogenized: temperature: 400 rpm, duration: 3 h, atmosphere: Ar",
      "spark plasma sintering: temperature: 630 °C, pressure: 35 kN, duration: 10 min"
    ],
    "test_type": "tensile",
    "test_temperature": "25 °C",
    "doi": "10.1016/j.jallcom.2024.177329"
  },
  {
    "composition": "Al-3wt%HEO",
    "composition_type": "weight",
    "phase": null,
    "ys": null,
    "uts": 258.0,
    "strain": 6.9,
    "processes": [
      "homogenized: temperature: 400 rpm, duration: 3 h, atmosphere: Ar",
      "spark plasma sintering: temperature: 630 °C, pressure: 35 kN, duration: 10 min"
    ],
    "test_type": "tensile",
    "test_temperature": "500 °C",
    "doi": "10.1016/j.jallcom.2024.177329"
  },
  {
    "composition": "Al-3wt%HEO",
    "composition_type": "weight",
    "phase": null,
    "ys": null,
    "uts": 591.0,
    "strain": null,
    "processes": [
      "homogenized: temperature: 400 rpm, duration: 3 h, atmosphere: Ar",
      "spark plasma sintering: temperature: 630 °C, pressure: 35 kN, duration: 10 min"
    ],
    "test_type": "compressive",
    "test_temperature": "25 °C",
    "doi": "10.1016/j.jallcom.2024.177329"
  },
  {
    "composition": "Al-3wt%HEO",
    "composition_type": "weight",
    "phase": null,
    "ys": null,
    "uts": 410.0,
    "strain": null,
    "processes": [
      "homogenized: temperature: 400 rpm, duration: 3 h, atmosphere: Ar",
      "spark plasma sintering: temperature: 630 °C, pressure: 35 kN, duration: 10 min"
    ],
    "test_type": "compressive",
    "test_temperature": "500 °C",
    "doi": "10.1016/j.jallcom.2024.177329"
  },
  {
    "composition": "Al-5wt%HEO",
    "composition_type": "weight",
    "phase": null,
    "ys": null,
    "uts": 303.0,
    "strain": 3.0,
    "processes": [
      "homogenized: temperature: 400 rpm, duration: 3 h, atmosphere: Ar",
      "spark plasma sintering: temperature: 630 °C, pressure: 35 kN, duration: 10 min"
    ],
    "test_type": "tensile",
    "test_temperature": "25 °C",
    "doi": "10.1016/j.jallcom.2024.177329"
  },
  {
    "composition": "Al-5wt%HEO",
    "composition_type": "weight",
    "phase": null,
    "ys": null,
    "uts": 208.0,
    "strain": 3.0,
    "processes": [
      "homogenized: temperature: 400 rpm, duration: 3 h, atmosphere: Ar",
      "spark plasma sintering: temperature: 630 °C, pressure: 35 kN, duration: 10 min"
    ],
    "test_type": "tensile",
    "test_temperature": "500 °C",
    "doi": "10.1016/j.jallcom.2024.177329"
  },
  {
    "composition": "Al-5wt%HEO",
    "composition_type": "weight",
    "phase": null,
    "ys": null,
    "uts": 669.0,
    "strain": null,
    "processes": [
      "homogenized: temperature: 400 rpm, duration: 3 h, atmosphere: Ar",
      "spark plasma sintering: temperature: 630 °C, pressure: 35 kN, duration: 10 min"
    ],
    "test_type": "compressive",
    "test_temperature": "25 °C",
    "doi": "10.1016/j.jallcom.2024.177329"
  },
  {
    "composition": "Al-5wt%HEO",
    "composition_type": "weight",
    "phase": null,
    "ys": null,
    "uts": 503.0,
    "strain": null,
    "processes": [
      "homogenized: temperature: 400 rpm, duration: 3 h, atmosphere: Ar",
      "spark plasma sintering: temperature: 630 °C, pressure: 35 kN, duration: 10 min"
    ],
    "test_type": "compressive",
    "test_temperature": "500 °C",
    "doi": "10.1016/j.jallcom.2024.177329"
  },
  {
    "composition": "FeCoNiCrNb",
    "composition_type": "atomic",
    "phase": [
      "fcc",
      "amorphous"
    ],
    "ys": 370.0,
    "uts": null,
    "strain": null,
    "processes": [
      "mechanical alloying: duration: 20 h, ball size: hardened balls, ball to powder ratio: 10:1, rotation speed: 400 rpm",
      "heat treated: temperature: 580 °C, duration: 2 h, atmosphere: not specified"
    ],
    "test_type": "compressive",
    "test_temperature": "25 °C",
    "doi": "10.1016/j.jallcom.2024.178210"
  },
  {
    "composition": "FeCoNiCrNb",
    "composition_type": "atomic",
    "phase": [
      "fcc",
      "amorphous"
    ],
    "ys": 1050.0,
    "uts": null,
    "strain": null,
    "processes": [
      "mechanical alloying: duration: 20 h, ball size: hardened balls, ball to powder ratio: 10:1, rotation speed: 400 rpm",
      "heat treated: temperature: 580 °C, duration: 2 h, atmosphere: not specified"
    ],
    "test_type": "compressive",
    "test_temperature": "25 °C",
    "doi": "10.1016/j.jallcom.2024.178210"
  },
  {
    "composition": "Cr14Fe46Mn17Ni23",
    "composition_type": "weight",
    "phase": [
      "single-phase"
    ],
    "ys": 210.0,
    "uts": 507.0,
    "strain": 53.0,
    "processes": [
      "induction melting: atmosphere: high-purity elements",
      "homogenized: temperature: 1200 C, duration: 2 h",
      "forged: temperature: 1000 C",
      "annealed: temperature: 1100 C, duration: 90 min",
      "cooling: medium: air"
    ],
    "test_type": "tensile",
    "test_temperature": "25 °C",
    "doi": "10.1016/j.jallcom.2024.177553"
  },
  {
    "composition": "Cr20Fe47Mn15Ni18",
    "composition_type": "weight",
    "phase": null,
    "ys": 204.0,
    "uts": 489.0,
    "strain": 56.0,
    "processes": [
      "induction melting: atmosphere: high-purity elements",
      "homogenized: temperature: 1200 C, duration: 2 h",
      "forged: temperature: 1000 C",
      "annealed: temperature: 1100 C, duration: 90 min",
      "cooling: medium: air"
    ],
    "test_type": "tensile",
    "test_temperature": "25 °C",
    "doi": "10.1016/j.jallcom.2024.177553"
  },
  {
    "composition": "Cr20Fe40Mn15Ni25",
    "composition_type": "weight",
    "phase": null,
    "ys": 206.0,
    "uts": 507.0,
    "strain": 52.0,
    "processes": [
      "induction melting: atmosphere: high-purity elements",
      "homogenized: temperature: 1200 C, duration: 2 h",
      "forged: temperature: 1000 C",
      "annealed: temperature: 1100 C, duration: 90 min",
      "cooling: medium: air"
    ],
    "test_type": "tensile",
    "test_temperature": "25 °C",
    "doi": "10.1016/j.jallcom.2024.177553"
  },
  {
    "composition": "Cr20Fe44Mn15Ni21",
    "composition_type": "weight",
    "phase": null,
    "ys": 203.0,
    "uts": 485.0,
    "strain": 51.0,
    "processes": [
      "induction melting: atmosphere: high-purity elements",
      "homogenized: temperature: 1200 C, duration: 2 h",
      "forged: temperature: 1000 C",
      "annealed: temperature: 1100 C, duration: 90 min",
      "cooling: medium: air"
    ],
    "test_type": "tensile",
    "test_temperature": "25 °C",
    "doi": "10.1016/j.jallcom.2024.177553"
  },
  {
    "composition": "Cr14Fe46Mn17Ni23N0.11",
    "composition_type": "weight",
    "phase": [
      "single-phase"
    ],
    "ys": 250.0,
    "uts": 596.0,
    "strain": 49.0,
    "processes": [
      "induction melting: atmosphere: high-purity elements",
      "homogenized: temperature: 1200 C, duration: 2 h",
      "forged: temperature: 1000 C",
      "annealed: temperature: 1100 C, duration: 90 min",
      "cooling: medium: air"
    ],
    "test_type": "tensile",
    "test_temperature": "25 °C",
    "doi": "10.1016/j.jallcom.2024.177553"
  },
  {
    "composition": "Cr14Fe46Mn17Ni23N0.17",
    "composition_type": "weight",
    "phase": [
      "single-phase"
    ],
    "ys": 272.0,
    "uts": 648.0,
    "strain": 52.0,
    "processes": [
      "induction melting: atmosphere: high-purity elements",
      "homogenized: temperature: 1200 C, duration: 2 h",
      "forged: temperature: 1000 C",
      "annealed: temperature: 1100 C, duration: 90 min",
      "cooling: medium: air"
    ],
    "test_type": "tensile",
    "test_temperature": "25 °C",
    "doi": "10.1016/j.jallcom.2024.177553"
  },
  {
    "composition": "Cr14Fe46Mn17Ni23N0.21",
    "composition_type": "weight",
    "phase": [
      "single-phase"
    ],
    "ys": 280.0,
    "uts": 665.0,
    "strain": 55.0,
    "processes": [
      "induction melting: atmosphere: high-purity elements",
      "homogenized: temperature: 1200 C, duration: 2 h",
      "forged: temperature: 1000 C",
      "annealed: temperature: 1100 C, duration: 90 min",
      "cooling: medium: air"
    ],
    "test_type": "tensile",
    "test_temperature": "25 °C",
    "doi": "10.1016/j.jallcom.2024.177553"
  },
  {
    "composition": "Cr14Fe46Mn17Ni23N0.26",
    "composition_type": "weight",
    "phase": [
      "single-phase"
    ],
    "ys": 317.0,
    "uts": 711.0,
    "strain": 53.0,
    "processes": [
      "induction melting: atmosphere: high-purity elements",
      "homogenized: temperature: 1200 C, duration: 2 h",
      "forged: temperature: 1000 C",
      "annealed: temperature: 1100 C, duration: 90 min",
      "cooling: medium: air"
    ],
    "test_type": "tensile",
    "test_temperature": "25 °C",
    "doi": "10.1016/j.jallcom.2024.177553"
  },
  {
    "composition": "Cr14Fe46Mn17Ni23N0.28",
    "composition_type": "weight",
    "phase": [
      "single-phase"
    ],
    "ys": 324.0,
    "uts": 720.0,
    "strain": 52.0,
    "processes": [
      "induction melting: atmosphere: high-purity elements",
      "homogenized: temperature: 1200 C, duration: 2 h",
      "forged: temperature: 1000 C",
      "annealed: temperature: 1100 C, duration: 90 min",
      "cooling: medium: air"
    ],
    "test_type": "tensile",
    "test_temperature": "25 °C",
    "doi": "10.1016/j.jallcom.2024.177553"
  },
  {
    "composition": "Cr20Fe40Mn15Ni25N0.36",
    "composition_type": "weight",
    "phase": null,
    "ys": 350.0,
    "uts": 778.0,
    "strain": 54.0,
    "processes": [
      "induction melting: atmosphere: high-purity elements",
      "homogenized: temperature: 1200 C, duration: 2 h",
      "forged: temperature: 1000 C",
      "annealed: temperature: 1100 C, duration: 90 min",
      "cooling: medium: air"
    ],
    "test_type": "tensile",
    "test_temperature": "25 °C",
    "doi": "10.1016/j.jallcom.2024.177553"
  },
  {
    "composition": "Cr20Fe44Mn15Ni21N0.39",
    "composition_type": "weight",
    "phase": null,
    "ys": 370.0,
    "uts": 784.0,
    "strain": 55.0,
    "processes": [
      "induction melting: atmosphere: high-purity elements",
      "homogenized: temperature: 1200 C, duration: 2 h",
      "forged: temperature: 1000 C",
      "annealed: temperature: 1100 C, duration: 90 min",
      "cooling: medium: air"
    ],
    "test_type": "tensile",
    "test_temperature": "25 °C",
    "doi": "10.1016/j.jallcom.2024.177553"
  },
  {
    "composition": "Cr20Fe47Mn15Ni18N0.56",
    "composition_type": "weight",
    "phase": null,
    "ys": 450.0,
    "uts": 886.0,
    "strain": 58.0,
    "processes": [
      "induction melting: atmosphere: high-purity elements",
      "homogenized: temperature: 1200 C, duration: 2 h",
      "forged: temperature: 1000 C",
      "annealed: temperature: 1100 C, duration: 90 min",
      "cooling: medium: air"
    ],
    "test_type": "tensile",
    "test_temperature": "25 °C",
    "doi": "10.1016/j.jallcom.2024.177553"
  },
  {
    "composition": "Al15Cu20Fe25Ni30Ti10",
    "composition_type": "atomic",
    "phase": [
      "B2/BCC",
      "FCC"
    ],
    "ys": 1673.17,
    "uts": 2250.74,
    "strain": 8.9,
    "processes": [
      "arc melting: atmosphere: Ar, remelting times: 5",
      "heat treated: temperature: 800 °C, duration: 24 h, atmosphere: Ar",
      "quenching: medium: water"
    ],
    "test_type": "compressive",
    "test_temperature": "25 °C",
    "doi": "10.1016/j.jallcom.2024.177762"
  },
  {
    "composition": "Al15Cu20Fe25Ni30Ti10",
    "composition_type": "atomic",
    "phase": [
      "B2/BCC",
      "FCC"
    ],
    "ys": 1123.72,
    "uts": 2078.29,
    "strain": 18.39,
    "processes": [
      "arc melting: atmosphere: Ar, remelting times: 5",
      "heat treated: temperature: 800 °C, duration: 24 h, atmosphere: Ar",
      "quenching: medium: water"
    ],
    "test_type": "compressive",
    "test_temperature": "25 °C",
    "doi": "10.1016/j.jallcom.2024.177762"
  },
  {
    "composition": "Al15Cu20Fe25Ni30Ti10",
    "composition_type": "atomic",
    "phase": [
      "B2/BCC",
      "FCC"
    ],
    "ys": 920.62,
    "uts": 1929.4,
    "strain": 20.64,
    "processes": [
      "arc melting: atmosphere: Ar, remelting times: 5",
      "heat treated: temperature: 900 °C, duration: 24 h, atmosphere: Ar",
      "quenching: medium: water"
    ],
    "test_type": "compressive",
    "test_temperature": "25 °C",
    "doi": "10.1016/j.jallcom.2024.177762"
  },
  {
    "composition": "Al15Cu20Fe25Ni30Ti10",
    "composition_type": "atomic",
    "phase": [
      "B2/BCC",
      "FCC"
    ],
    "ys": 849.6,
    "uts": 2120.1,
    "strain": 22.94,
    "processes": [
      "arc melting: atmosphere: Ar, remelting times: 5",
      "heat treated: temperature: 1000 °C, duration: 24 h, atmosphere: Ar",
      "quenching: medium: water"
    ],
    "test_type": "compressive",
    "test_temperature": "25 °C",
    "doi": "10.1016/j.jallcom.2024.177762"
  },
  {
    "composition": "CrNbTiZr",
    "composition_type": "atomic",
    "phase": null,
    "ys": 1260.0,
    "uts": 1575.0,
    "strain": 6.0,
    "processes": null,
    "test_type": "compressive",
    "test_temperature": "25 °C",
    "doi": "10.1016/j.jallcom.2024.177762"
  },
  {
    "composition": "CrNbTiVZr",
    "composition_type": "atomic",
    "phase": null,
    "ys": 1298.0,
    "uts": 1725.0,
    "strain": 3.0,
    "processes": null,
    "test_type": "compressive",
    "test_temperature": "25 °C",
    "doi": "10.1016/j.jallcom.2024.177762"
  },
  {
    "composition": "AlNbTiV",
    "composition_type": "atomic",
    "phase": null,
    "ys": 1020.0,
    "uts": 1318.0,
    "strain": 5.0,
    "processes": null,
    "test_type": "compressive",
    "test_temperature": "25 °C",
    "doi": "10.1016/j.jallcom.2024.177762"
  },
  {
    "composition": "AlCrFeCoNiCuMn",
    "composition_type": "atomic",
    "phase": null,
    "ys": 1005.0,
    "uts": 1480.0,
    "strain": 15.0,
    "processes": null,
    "test_type": "compressive",
    "test_temperature": "25 °C",
    "doi": "10.1016/j.jallcom.2024.177762"
  },
  {
    "composition": "AlCrFeCoNiCuTi",
    "composition_type": "atomic",
    "phase": null,
    "ys": 1234.0,
    "uts": 1356.0,
    "strain": 9.0,
    "processes": null,
    "test_type": "compressive",
    "test_temperature": "25 °C",
    "doi": "10.1016/j.jallcom.2024.177762"
  },
  {
    "composition": "AlCrFeCoNiCuV",
    "composition_type": "atomic",
    "phase": null,
    "ys": 1469.0,
    "uts": 1970.0,
    "strain": 16.0,
    "processes": null,
    "test_type": "compressive",
    "test_temperature": "25 °C",
    "doi": "10.1016/j.jallcom.2024.177762"
  },
  {
    "composition": "Al20Ti20Ni20Cu20Fe20",
    "composition_type": "atomic",
    "phase": null,
    "ys": 1074.0,
    "uts": 1617.0,
    "strain": 8.2,
    "processes": null,
    "test_type": "compressive",
    "test_temperature": "25 °C",
    "doi": "10.1016/j.jallcom.2024.177762"
  },
  {
    "composition": "Al22.5Ti22.5Ni20Cu20Fe15",
    "composition_type": "atomic",
    "phase": null,
    "ys": 980.0,
    "uts": 1326.0,
    "strain": 6.6,
    "processes": null,
    "test_type": "compressive",
    "test_temperature": "25 °C",
    "doi": "10.1016/j.jallcom.2024.177762"
  },
  {
    "composition": "Al25Ti25Ni25Cu25",
    "composition_type": "atomic",
    "phase": null,
    "ys": 300.0,
    "uts": 536.0,
    "strain": 0.85,
    "processes": null,
    "test_type": "compressive",
    "test_temperature": "25 °C",
    "doi": "10.1016/j.jallcom.2024.177762"
  },
  {
    "composition": "CoCrCuFeNiTi0.5",
    "composition_type": "atomic",
    "phase": null,
    "ys": 700.0,
    "uts": 1650.0,
    "strain": 20.0,
    "processes": null,
    "test_type": "compressive",
    "test_temperature": "25 °C",
    "doi": "10.1016/j.jallcom.2024.177762"
  },
  {
    "composition": "CoCrCuFeNiTi0.8",
    "composition_type": "atomic",
    "phase": null,
    "ys": 1042.0,
    "uts": 1848.0,
    "strain": 2.0,
    "processes": null,
    "test_type": "compressive",
    "test_temperature": "25 °C",
    "doi": "10.1016/j.jallcom.2024.177762"
  },
  {
    "composition": "Al0.75CrFeNiTi0.25",
    "composition_type": "atomic",
    "phase": null,
    "ys": 1726.1,
    "uts": 2811.1,
    "strain": 20.0,
    "processes": null,
    "test_type": "compressive",
    "test_temperature": "25 °C",
    "doi": "10.1016/j.jallcom.2024.177762"
  },
  {
    "composition": "Al01CrFeNiTi0.25",
    "composition_type": "atomic",
    "phase": null,
    "ys": 1444.7,
    "uts": 1829.1,
    "strain": 7.2,
    "processes": null,
    "test_type": "compressive",
    "test_temperature": "25 °C",
    "doi": "10.1016/j.jallcom.2024.177762"
  },
  {
    "composition": "CrFeNi2Nb0.4",
    "composition_type": "atomic",
    "phase": null,
    "ys": 653.0,
    "uts": 1637.0,
    "strain": 27.0,
    "processes": null,
    "test_type": "compressive",
    "test_temperature": "25 °C",
    "doi": "10.1016/j.jallcom.2024.177762"
  },
  {
    "composition": "CrFeNi2Nb0.6",
    "composition_type": "atomic",
    "phase": null,
    "ys": 1232.0,
    "uts": 2060.0,
    "strain": 14.1,
    "processes": null,
    "test_type": "compressive",
    "test_temperature": "25 °C",
    "doi": "10.1016/j.jallcom.2024.177762"
  },
  {
    "composition": "AlCoCrCuFeNi",
    "composition_type": "atomic",
    "phase": null,
    "ys": 1300.0,
    "uts": 2270.0,
    "strain": 9.9,
    "processes": null,
    "test_type": "compressive",
    "test_temperature": "25 °C",
    "doi": "10.1016/j.jallcom.2024.177762"
  },
  {
    "composition": "AlCoCrCuFeNiMo0.2",
    "composition_type": "atomic",
    "phase": null,
    "ys": 1420.0,
    "uts": 2240.0,
    "strain": 3.5,
    "processes": null,
    "test_type": "compressive",
    "test_temperature": "25 °C",
    "doi": "10.1016/j.jallcom.2024.177762"
  },
  {
    "composition": "AlCoCrFeNi",
    "composition_type": "weight",
    "phase": [
      "FCC",
      "BCC"
    ],
    "ys": null,
    "uts": null,
    "strain": null,
    "processes": [
      "spark plasma sintering: temperature: 1000 °C, pressure: 50 MPa"
    ],
    "test_type": "compressive",
    "test_temperature": "25 °C",
    "doi": "10.1016/j.jallcom.2024.178308"
  },
  {
    "composition": "ZrC0.05/AlCoCrFeNi",
    "composition_type": "weight",
    "phase": [
      "FCC",
      "BCC"
    ],
    "ys": null,
    "uts": 2215.0,
    "strain": null,
    "processes": [
      "spark plasma sintering: temperature: 1000 °C, pressure: 50 MPa"
    ],
    "test_type": "compressive",
    "test_temperature": "25 °C",
    "doi": "10.1016/j.jallcom.2024.178308"
  },
  {
    "composition": "Al0.3CoCrFeNi",
    "composition_type": "atomic",
    "phase": [
      "FCC",
      "B2",
      "σ"
    ],
    "ys": 1278.0,
    "uts": null,
    "strain": 7.0,
    "processes": [
      ": arc melting: atmosphere: Ar, remelting times: 2",
      "homogenized: temperature: 1250 °C, duration: 24 h",
      "hot rolled: reduction: 80-85 %, temperature: 1250 °C",
      "cold rolled: reduction: 85-90 %, temperature: 25 °C"
    ],
    "test_type": "tensile",
    "test_temperature": "25 °C",
    "doi": "10.1016/j.jallcom.2024.178241"
  },
  {
    "composition": "Al0.3CoCrFeNi",
    "composition_type": "atomic",
    "phase": [
      "FCC",
      "B2",
      "σ"
    ],
    "ys": 1216.0,
    "uts": 1270.0,
    "strain": 11.0,
    "processes": [
      ": arc melting: atmosphere: Ar, remelting times: 2",
      "homogenized: temperature: 1250 °C, duration: 24 h",
      "hot rolled: reduction: 80-85 %, temperature: 1250 °C",
      "cold rolled: reduction: 85-90 %, temperature: 25 °C",
      "annealed: temperature: 700 °C, duration: 1 h, atmosphere: Ar",
      "quenching: medium: water"
    ],
    "test_type": "tensile",
    "test_temperature": "25 °C",
    "doi": "10.1016/j.jallcom.2024.178241"
  },
  {
    "composition": "Al0.3CoCrFeNi",
    "composition_type": "atomic",
    "phase": [
      "FCC",
      "B2",
      "σ"
    ],
    "ys": 1040.0,
    "uts": 1135.0,
    "strain": 22.0,
    "processes": [
      ": arc melting: atmosphere: Ar, remelting times: 2",
      "homogenized: temperature: 1250 °C, duration: 24 h",
      "hot rolled: reduction: 80-85 %, temperature: 1250 °C",
      "cold rolled: reduction: 85-90 %, temperature: 25 °C",
      "annealed: temperature: 750 °C, duration: 1 h, atmosphere: Ar",
      "quenching: medium: water"
    ],
    "test_type": "tensile",
    "test_temperature": "25 °C",
    "doi": "10.1016/j.jallcom.2024.178241"
  },
  {
    "composition": "Al0.3CoCrFeNi",
    "composition_type": "atomic",
    "phase": [
      "FCC",
      "B2",
      "σ"
    ],
    "ys": 847.0,
    "uts": null,
    "strain": null,
    "processes": [
      ": arc melting: atmosphere: Ar, remelting times: 2",
      "homogenized: temperature: 1250 °C, duration: 24 h",
      "hot rolled: reduction: 80-85 %, temperature: 1250 °C",
      "cold rolled: reduction: 85-90 %, temperature: 25 °C",
      "annealed: temperature: 800 °C, duration: 1 h, atmosphere: Ar",
      "quenching: medium: water"
    ],
    "test_type": "tensile",
    "test_temperature": "25 °C",
    "doi": "10.1016/j.jallcom.2024.178241"
  },
  {
    "composition": "Al0.3CoCrFeNi",
    "composition_type": "atomic",
    "phase": [
      "FCC",
      "B2",
      "σ"
    ],
    "ys": 602.0,
    "uts": null,
    "strain": null,
    "processes": [
      ": arc melting: atmosphere: Ar, remelting times: 2",
      "homogenized: temperature: 1250 °C, duration: 24 h",
      "hot rolled: reduction: 80-85 %, temperature: 1250 °C",
      "cold rolled: reduction: 85-90 %, temperature: 25 °C",
      "annealed: temperature: 850 °C, duration: 1 h, atmosphere: Ar",
      "quenching: medium: water"
    ],
    "test_type": "tensile",
    "test_temperature": "25 °C",
    "doi": "10.1016/j.jallcom.2024.178241"
  },
  {
    "composition": "CrCoNiFe",
    "composition_type": "atomic",
    "phase": null,
    "ys": 472.0,
    "uts": null,
    "strain": 58.9,
    "processes": [
      "gas atomization: pressure: unknown, gas velocity: unknown, gas: inert",
      "hot pressing: temperature: 850 °C, pressure: 40 MPa, duration: 30 min",
      "cooling: medium: unknown, rate: gradual"
    ],
    "test_type": "tensile",
    "test_temperature": "25 °C",
    "doi": "10.1016/j.jallcom.2025.178783"
  },
  {
    "composition": "Fe70.17Cr14.07Al8.26W0.66Y0.08Ti0.48Zr0.18O6.07",
    "composition_type": "atomic",
    "phase": [
      "BCC"
    ],
    "ys": 1083.0,
    "uts": 1403.0,
    "strain": 2.9,
    "processes": [
      ": "
    ],
    "test_type": "tensile",
    "test_temperature": "25 °C",
    "doi": "10.1016/j.jallcom.2025.178754"
  },
  {
    "composition": "Fe70.17Cr14.07Al8.26W0.66Y0.08Ti0.48Zr0.18O6.07",
    "composition_type": "atomic",
    "phase": [
      "BCC"
    ],
    "ys": 1523.0,
    "uts": 2951.0,
    "strain": 33.6,
    "processes": [
      ": "
    ],
    "test_type": "compressive",
    "test_temperature": "25 °C",
    "doi": "10.1016/j.jallcom.2025.178754"
  },
  {
    "composition": "Fe65.55Cr14.89Al5.52W0.57Co2.62Ni2.60Mn3.16Y0.16Ti0.17Zr0.20O4.56",
    "composition_type": "atomic",
    "phase": [
      "FCC"
    ],
    "ys": 1091.0,
    "uts": 1530.0,
    "strain": 4.4,
    "processes": [
      ": "
    ],
    "test_type": "tensile",
    "test_temperature": "25 °C",
    "doi": "10.1016/j.jallcom.2025.178754"
  },
  {
    "composition": "Fe65.55Cr14.89Al5.52W0.57Co2.62Ni2.60Mn3.16Y0.16Ti0.17Zr0.20O4.56",
    "composition_type": "atomic",
    "phase": [
      "FCC"
    ],
    "ys": 1635.0,
    "uts": 3290.0,
    "strain": 43.2,
    "processes": [
      ": "
    ],
    "test_type": "compressive",
    "test_temperature": "25 °C",
    "doi": "10.1016/j.jallcom.2025.178754"
  },
  {
    "composition": "Fe63.88Cr14.97Al7.15W0.79Co2.91Ni2.04Mn2.08Y0.41Ti0.19Zr0.64O4.94",
    "composition_type": "atomic",
    "phase": [
      "FCC"
    ],
    "ys": 1141.0,
    "uts": 1507.0,
    "strain": 3.7,
    "processes": [
      ": "
    ],
    "test_type": "tensile",
    "test_temperature": "25 °C",
    "doi": "10.1016/j.jallcom.2025.178754"
  },
  {
    "composition": "Fe63.88Cr14.97Al7.15W0.79Co2.91Ni2.04Mn2.08Y0.41Ti0.19Zr0.64O4.94",
    "composition_type": "atomic",
    "phase": [
      "FCC"
    ],
    "ys": 1807.0,
    "uts": 3188.0,
    "strain": 39.6,
    "processes": [
      ": "
    ],
    "test_type": "compressive",
    "test_temperature": "25 °C",
    "doi": "10.1016/j.jallcom.2025.178754"
  },
  {
    "composition": "Fe62.56Cr14.63Al8.43W0.68Co2.87Ni2.52Mn1.59Y0.10Ti0.37Zr0.38O5.87",
    "composition_type": "atomic",
    "phase": [
      "BCC"
    ],
    "ys": 1203.0,
    "uts": 1473.0,
    "strain": 2.4,
    "processes": [
      ": "
    ],
    "test_type": "tensile",
    "test_temperature": "25 °C",
    "doi": "10.1016/j.jallcom.2025.178754"
  },
  {
    "composition": "Fe62.56Cr14.63Al8.43W0.68Co2.87Ni2.52Mn1.59Y0.10Ti0.37Zr0.38O5.87",
    "composition_type": "atomic",
    "phase": [
      "BCC"
    ],
    "ys": 1916.0,
    "uts": 3103.0,
    "strain": 34.8,
    "processes": [
      ": "
    ],
    "test_type": "compressive",
    "test_temperature": "25 °C",
    "doi": "10.1016/j.jallcom.2025.178754"
  },
  {
    "composition": "Fe58.84Cr14.23Al9.64W0.77Co3.40Ni2.87Mn2.91Y0.35Ti0.70Zr0.32O5.97",
    "composition_type": "atomic",
    "phase": [
      "BCC"
    ],
    "ys": 1328.0,
    "uts": 1516.0,
    "strain": 1.5,
    "processes": [
      ": "
    ],
    "test_type": "tensile",
    "test_temperature": "25 °C",
    "doi": "10.1016/j.jallcom.2025.178754"
  },
  {
    "composition": "Fe58.84Cr14.23Al9.64W0.77Co3.40Ni2.87Mn2.91Y0.35Ti0.70Zr0.32O5.97",
    "composition_type": "atomic",
    "phase": [
      "BCC"
    ],
    "ys": 2074.0,
    "uts": 3171.0,
    "strain": 31.5,
    "processes": [
      ": "
    ],
    "test_type": "compressive",
    "test_temperature": "25 °C",
    "doi": "10.1016/j.jallcom.2025.178754"
  },
  {
    "composition": "CoCrCuFeNi",
    "composition_type": "atomic",
    "phase": [
      "FCC"
    ],
    "ys": 170.0,
    "uts": 276.0,
    "strain": null,
    "processes": [
      "vacuum arc remelting: atmosphere: unknown, remelting times: unknown"
    ],
    "test_type": "compressive",
    "test_temperature": "800 °C",
    "doi": "10.1016/j.jmapro.2023.05.054"
  },
  {
    "composition": "Nb30Mo10Ta30Ti20Ni10",
    "composition_type": "atomic",
    "phase": [
      "NbMo0.2TaTi0.5",
      "TiNi",
      "Ti2Ni"
    ],
    "ys": 1139.0,
    "uts": 1434.0,
    "strain": 5.33,
    "processes": [
      "additive manufacturing: scan speed: unspecified, laser power: unspecified"
    ],
    "test_type": "tensile",
    "test_temperature": "25 °C",
    "doi": "10.1016/j.jmapro.2023.05.097"
  },
  {
    "composition": "Nb30Mo10Ta30Ti20Ni10",
    "composition_type": "atomic",
    "phase": [
      "NbMo0.2TaTi0.5",
      "TiNi",
      "Ti2Ni"
    ],
    "ys": 767.0,
    "uts": 1136.0,
    "strain": 16.4,
    "processes": [
      "additive manufacturing: scan speed: unspecified, laser power: unspecified",
      "heat treatment"
    ],
    "test_type": "tensile",
    "test_temperature": "25 °C",
    "doi": "10.1016/j.jmapro.2023.05.097"
  },
  {
    "composition": "NbTaTiV",
    "composition_type": "atomic",
    "phase": null,
    "ys": null,
    "uts": 1400.0,
    "strain": 4.15,
    "processes": null,
    "test_type": "tensile",
    "test_temperature": "25 °C",
    "doi": "10.1016/j.jmapro.2023.05.097"
  },
  {
    "composition": "(Ti0.21V0.21Mo0.17Nb0.22Ta0.19)4Al0.93C3",
    "composition_type": "atomic",
    "phase": [
      "M4AlC3",
      "TaC",
      "MoAl3"
    ],
    "ys": null,
    "uts": 977.0,
    "strain": null,
    "processes": [
      "spark plasma sintering: temperature: 1350°C, pressure: 50 MPa, duration: 70 minutes",
      "cooling: medium: argon, rate: unspecified"
    ],
    "test_type": "compressive",
    "test_temperature": "25 °C",
    "doi": "10.1016/j.jeurceramsoc.2024.05.012"
  },
  {
    "composition": "(Ti0.21V0.21Mo0.19Nb0.21Ta0.19)4Al0.79C3",
    "composition_type": "atomic",
    "phase": [
      "M4AlC3",
      "TaC",
      "MoAl3",
      "Al2O3"
    ],
    "ys": null,
    "uts": 2237.0,
    "strain": null,
    "processes": [
      "spark plasma sintering: temperature: 1350°C, pressure: 50 MPa, duration: 70 minutes",
      "cooling: medium: argon, rate: unspecified"
    ],
    "test_type": "compressive",
    "test_temperature": "25 °C",
    "doi": "10.1016/j.jeurceramsoc.2024.05.012"
  },
  {
    "composition": "(Ti0.21V0.21Mo0.19Nb0.21Ta0.19)4Al0.79C3",
    "composition_type": "atomic",
    "phase": [
      "M4AlC3",
      "TaC",
      "MoAl3",
      "Al2O3"
    ],
    "ys": null,
    "uts": 2085.0,
    "strain": null,
    "processes": [
      "spark plasma sintering: temperature: 1350°C, pressure: 50 MPa, duration: 70 minutes",
      "cooling: medium: argon, rate: unspecified"
    ],
    "test_type": "compressive",
    "test_temperature": "25 °C",
    "doi": "10.1016/j.jeurceramsoc.2024.05.012"
  },
  {
    "composition": "CoCrFeMnNi",
    "composition_type": "atomic",
    "phase": [
      "FCC"
    ],
    "ys": null,
    "uts": null,
    "strain": null,
    "processes": [
      "laser additive manufacturing: laser power: 1000 W, scanning speed: 800 mm/min, spot diameter: 2 mm",
      "laser shock peening: laser energy: 3, 5, 7 J, diameter of the circular spot: 3 mm, overlap rate: 50 %, impact times: 2"
    ],
    "test_type": "tensile",
    "test_temperature": "25 °C",
    "doi": "10.1016/j.jmatprotec.2020.116806"
  },
  {
    "composition": "Fe50Mn30Co10Cr10",
    "composition_type": "atomic",
    "phase": [
      "FCC",
      "HCP"
    ],
    "ys": null,
    "uts": 698.5,
    "strain": 27.8,
    "processes": [
      "arc melting: atmosphere: vacuum, remelting times: 5",
      "hot rolled: reduction: 50%, temperature: 900 °C",
      "quenching: medium: water",
      "homogenized: temperature: 1200 °C, duration: 2 h, atmosphere: Ar"
    ],
    "test_type": "tensile",
    "test_temperature": "25 °C",
    "doi": "10.1016/j.jmatprotec.2023.118209"
  },
  {
    "composition": "Fe50Mn30Co10Cr10",
    "composition_type": "atomic",
    "phase": null,
    "ys": null,
    "uts": 648.5,
    "strain": 12.6,
    "processes": [
      "arc melting: atmosphere: vacuum, remelting times: 5",
      "hot rolled: reduction: 50%, temperature: 900 °C",
      "quenching: medium: water",
      "homogenized: temperature: 1200 °C, duration: 2 h, atmosphere: Ar",
      "friction stir welding: tool rotational speed: 600 rpm, tool travel speed: 50 mm/min, atmosphere: Ar"
    ],
    "test_type": "tensile",
    "test_temperature": "25 °C",
    "doi": "10.1016/j.jmatprotec.2023.118209"
  },
  {
    "composition": "CoCrFeNi",
    "composition_type": "atomic",
    "phase": [
      "FCC"
    ],
    "ys": 3200.0,
    "uts": null,
    "strain": 30.0,
    "processes": [
      "arc melting: atmosphere: Ar, remelting times: 3",
      "homogenized: temperature: 1200 °C, duration: 24 h, atmosphere: Ar",
      "cooling: medium: water, rate: fast",
      "cold rolled: reduction: 65%, temperature: room temperature",
      "annealed: temperature: 1000 °C, duration: 1 h, atmosphere: Ar"
    ],
    "test_type": "compressive",
    "test_temperature": "25 °C",
    "doi": "10.1016/j.jmps.2022.104853"
  },
  {
    "composition": "FeCoNiCu0.2Si0.2",
    "composition_type": "atomic",
    "phase": [
      "disordered FCC"
    ],
    "ys": 820.0,
    "uts": 1100.0,
    "strain": 7.0,
    "processes": [
      "induction melting: atmosphere: Ar",
      "melt-spinning: linear velocity: 32 m/s"
    ],
    "test_type": "tensile",
    "test_temperature": "25 °C",
    "doi": "10.1016/j.jmmm.2020.166513"
  },
  {
    "composition": "FeCoNiSi0.2",
    "composition_type": "atomic",
    "phase": [
      "FCC"
    ],
    "ys": null,
    "uts": null,
    "strain": null,
    "processes": [
      "induction melting: atmosphere: Ar",
      "melt-spinning: linear velocity: 32 m/s"
    ],
    "test_type": "tensile",
    "test_temperature": "25 °C",
    "doi": "10.1016/j.jmmm.2020.166513"
  },
  {
    "composition": "CoCrFeNiTa0.1",
    "composition_type": "atomic",
    "phase": [
      "FCC",
      "Laves"
    ],
    "ys": 244.0,
    "uts": null,
    "strain": null,
    "processes": [
