Repository: Sci-Extract/sisyphus

# Step through _sisyphus_ extraction process
Author: Soike Yuan  date: 1/12/2025

Prerequisite: Assumed that you have installed sisyphus on your machine and add .env file to your root path which contains API key. :shipit:

## Below is the file structure of the project,

```
├─ README.md                        
├─ pyproject.toml                   # Python project metadata and dependencies
├─ data/                            # Extracted data of high entropy alloys
├─ notebooks/                       # Jupyter notebooks
├─ db/                              # sql databases
├─ record/                          # record sql database
│─ sisyphus/

File: notebooks/heas_result.json (part 30 of 64)
[
      "arc melting: atmosphere: Ar, remelting times: 5"
    ],
    "test_type": "compressive",
    "test_temperature": "25 °C",
    "doi": "10.1016/j.jmrt.2020.12.042"
  },
  {
    "composition": "CoCrFeNiTa1.0",
    "composition_type": "atomic",
    "phase": [
      "FCC",
      "Laves"
    ],
    "ys": 1726.0,
    "uts": null,
    "strain": null,
    "processes": [
      "arc melting: atmosphere: Ar, remelting times: 5"
    ],
    "test_type": "compressive",
    "test_temperature": "25 °C",
    "doi": "10.1016/j.jmrt.2020.12.042"
  },
  {
    "composition": "Co21.5Cr18.5Fe20.1Mn18.4Ni21.2Si0.2C0.05",
    "composition_type": "weight",
    "phase": [
      "fcc"
    ],
    "ys": null,
    "uts": null,
    "strain": 15.0,
    "processes": [
      "vacuum induction melting",
      "homogenized: temperature: 1000 °C, duration: 6 h",
      "cooling: medium: furnace, rate: slow",
      "cooling: medium: air, rate: slow"
    ],
    "test_type": "tensile",
    "test_temperature": "22 °C",
    "doi": "10.1016/j.jmrt.2020.05.069"
  },
  {
    "composition": "Co21.5Cr18.5Fe20.1Mn18.4Ni21.2Si0.2C0.05",
    "composition_type": "weight",
    "phase": [
      "fcc"
    ],
    "ys": null,
    "uts": null,
    "strain": null,
    "processes": [
      "vacuum induction melting",
      "homogenized: temperature: 1000 °C, duration: 6 h",
      "cooling: medium: furnace, rate: slow",
      "cooling: medium: air, rate: slow"
    ],
    "test_type": "tensile",
    "test_temperature": "500 °C",
    "doi": "10.1016/j.jmrt.2020.05.069"
  },
  {
    "composition": "Co21.5Cr18.5Fe20.1Mn18.4Ni21.2Si0.2C0.05",
    "composition_type": "weight",
    "phase": [
      "fcc"
    ],
    "ys": null,
    "uts": null,
    "strain": null,
    "processes": [
      "vacuum induction melting",
      "homogenized: temperature: 1000 °C, duration: 6 h",
      "cooling: medium: furnace, rate: slow",
      "cooling: medium: air, rate: slow"
    ],
    "test_type": "tensile",
    "test_temperature": "700 °C",
    "doi": "10.1016/j.jmrt.2020.05.069"
  },
  {
    "composition": "AlCrFeNiCu",
    "composition_type": "atomic",
    "phase": [
      "BCC",
      "FCC"
    ],
    "ys": 1010.5,
    "uts": 1253.92,
    "strain": 21.3,
    "processes": [
      "laser metal deposition: laser power: 1600 W, scan speed: 1.2 m/min, substrate heating temperature: 400 °C, argon environment: 1.5-1.8 L/min"
    ],
    "test_type": "compressive",
    "test_temperature": "25 °C",
    "doi": "10.1016/j.jmrt.2021.01.103"
  },
  {
    "composition": "AlCrFeNiCuW0.01",
    "composition_type": "atomic",
    "phase": [
      "BCC",
      "FCC"
    ],
    "ys": 998.4,
    "uts": 1274.6,
    "strain": 24.3,
    "processes": [
      "laser metal deposition: laser power: 1600 W, scan speed: 1.2 m/min, substrate heating temperature: 400 °C, argon environment: 1.5-1.8 L/min"
    ],
    "test_type": "compressive",
    "test_temperature": "25 °C",
    "doi": "10.1016/j.jmrt.2021.01.103"
  },
  {
    "composition": "AlCrFeNiCuW0.03",
    "composition_type": "atomic",
    "phase": [
      "BCC",
      "FCC"
    ],
    "ys": 1005.9,
    "uts": 1287.9,
    "strain": 23.4,
    "processes": [
      "laser metal deposition: laser power: 1600 W, scan speed: 1.2 m/min, substrate heating temperature: 400 °C, argon environment: 1.5-1.8 L/min"
    ],
    "test_type": "compressive",
    "test_temperature": "25 °C",
    "doi": "10.1016/j.jmrt.2021.01.103"
  },
  {
    "composition": "CoCrNiMnAl0.6Ti0.3Si0.1",
    "composition_type": "atomic",
    "phase": [
      "FCC",
      "BCC"
    ],
    "ys": null,
    "uts": 711.0,
    "strain": null,
    "processes": [
      "mechanical alloying: duration: 120 min, ball size: unspecified, ball to powder ratio: 3:1, rotation speed: 200 r/min",
      "laser deposition welding: laser power: 1000 W, welding speed: 250 mm/min, powder feed rate: 15 g/min"
    ],
    "test_type": "tensile",
    "test_temperature": "25 °C",
    "doi": "10.1016/j.jmrt.2021.04.060"
  },
  {
    "composition": "CoCrNiMnAl0.6Ti0.3Si0.1",
    "composition_type": "atomic",
    "phase": [
      "FCC",
      "BCC"
    ],
    "ys": null,
    "uts": 698.0,
    "strain": null,
    "processes": [
      "mechanical alloying: duration: 120 min, ball size: unspecified, ball to powder ratio: 3:1, rotation speed: 200 r/min",
      "laser deposition welding: laser power: 1000 W, welding speed: 250 mm/min, powder feed rate: 15 g/min"
    ],
    "test_type": "tensile",
    "test_temperature": "25 °C",
    "doi": "10.1016/j.jmrt.2021.04.060"
  },
  {
    "composition": "FeCoCrNiMn",
    "composition_type": "atomic",
    "phase": null,
    "ys": null,
    "uts": 859.0,
    "strain": null,
    "processes": null,
    "test_type": "tensile",
    "test_temperature": "25 °C",
    "doi": "10.1016/j.jmrt.2021.04.060"
  },
  {
    "composition": "Fe50Mn30Co10Cr10C2Mo1",
    "composition_type": "atomic",
    "phase": [
      "FCC"
    ],
    "ys": null,
    "uts": 832.0,
    "strain": 98.0,
    "processes": [
      "arc melting: atmosphere: Ar, remelting times: 5",
      "solution treated: temperature: 1200 °C, duration: 2 h, atmosphere: Ar",
      "quenching: medium: water",
      "cold rolled: reduction: 70%, temperature: room temperature",
      "annealed: temperature: 1000 °C, duration: 10 min, atmosphere: Ar"
    ],
    "test_type": "tensile",
    "test_temperature": "25 °C",
    "doi": "10.1016/j.jmrt.2021.09.018"
  },
  {
    "composition": "Fe50Mn30Co10Cr10C2Mo1",
    "composition_type": "atomic",
    "phase": [
      "FCC"
    ],
    "ys": null,
    "uts": null,
    "strain": 113.6,
    "processes": [
      "arc melting: atmosphere: Ar, remelting times: 5",
      "solution treated: temperature: 1200 °C, duration: 2 h, atmosphere: Ar",
      "quenching: medium: water",
      "cold rolled: reduction: 70%, temperature: room temperature",
      "annealed: temperature: 1000 °C, duration: 5 min, atmosphere: Ar"
    ],
    "test_type": "tensile",
    "test_temperature": "25 °C",
    "doi": "10.1016/j.jmrt.2021.09.018"
  },
  {
    "composition": "Fe50Mn30Co10Cr10C2Mo1",
    "composition_type": "atomic",
    "phase": [
      "FCC"
    ],
    "ys": null,
    "uts": 825.0,
    "strain": 113.6,
    "processes": [
      "arc melting: atmosphere: Ar, remelting times: 5",
      "solution treated: temperature: 1200 °C, duration: 2 h, atmosphere: Ar",
      "quenching: medium: water",
      "cold rolled: reduction: 70%, temperature: room temperature",
      "annealed: temperature: 1000 °C, duration: 5 min, atmosphere: Ar"
    ],
    "test_type": "tensile",
    "test_temperature": "25 °C",
    "doi": "10.1016/j.jmrt.2021.09.018"
  },
  {
    "composition": "Fe50Mn30Co10Cr10C2Mo1",
    "composition_type": "atomic",
    "phase": [
      "FCC"
    ],
    "ys": null,
    "uts": null,
    "strain": null,
    "processes": [
      "arc melting: atmosphere: Ar, remelting times: 5",
      "solution treated: temperature: 1200 °C, duration: 2 h, atmosphere: Ar",
      "quenching: medium: water",
      "cold rolled: reduction: 70%, temperature: room temperature",
      "annealed: temperature: 1000 °C, duration: 3 min, atmosphere: Ar"
    ],
    "test_type": "tensile",
    "test_temperature": "25 °C",
    "doi": "10.1016/j.jmrt.2021.09.018"
  },
  {
    "composition": "Fe24Co25Ni24Cr23Al4",
    "composition_type": "atomic",
    "phase": [
      "FCC",
      "BCC"
    ],
    "ys": null,
    "uts": null,
    "strain": 15.0,
    "processes": [
      "cold rolled: reduction: 50%, temperature: unknown",
      "annealed: temperature: 1000 °C, duration: 2 h, atmosphere: unknown"
    ],
    "test_type": "compressive",
    "test_temperature": "25 °C",
    "doi": "10.1016/j.jmrt.2022.04.064"
  },
  {
    "composition": "Cr0.8MnFeNi",
    "composition_type": "atomic",
    "phase": [
      "FCC"
    ],
    "ys": 366.1,
    "uts": null,
    "strain": 49.3,
    "processes": [
      "induction melting: atmosphere: Ar",
      "homogenized: temperature: 1200 °C, duration: 6 h",
      "forged: temperature: 1150-1050 °C",
      "annealed: temperature: 800 °C, duration: 1 h"
    ],
    "test_type": "tensile",
    "test_temperature": "25 °C",
    "doi": "10.1016/j.jmrt.2021.04.020"
  },
  {
    "composition": "Cr1.0MnFeNi",
    "composition_type": "atomic",
    "phase": [
      "FCC",
      "BCC"
    ],
    "ys": 460.6,
    "uts": null,
    "strain": 33.0,
    "processes": [
      "induction melting: atmosphere: Ar",
      "homogenized: temperature: 1200 °C, duration: 6 h",
      "forged: temperature: 1150-1050 °C",
      "annealed: temperature: 800 °C, duration: 1 h"
    ],
    "test_type": "tensile",
    "test_temperature": "25 °C",
    "doi": "10.1016/j.jmrt.2021.04.020"
  },
  {
    "composition": "Cr1.2MnFeNi",
    "composition_type": "atomic",
    "phase": [
      "FCC",
      "BCC"
    ],
    "ys": null,
    "uts": null,
    "strain": null,
    "processes": [
      "induction melting: atmosphere: Ar",
      "homogenized: temperature: 1200 °C, duration: 6 h",
      "forged: temperature: 1150-1050 °C",
      "annealed: temperature: 800 °C, duration: 1 h"
    ],
    "test_type": "tensile",
    "test_temperature": "25 °C",
    "doi": "10.1016/j.jmrt.2021.04.020"
  },
  {
    "composition": "Cr1.5MnFeNi",
    "composition_type": "atomic",
    "phase": [
      "FCC",
      "BCC"
    ],
    "ys": null,
    "uts": null,
    "strain": null,
    "processes": [
      "induction melting: atmosphere: Ar",
      "homogenized: temperature: 1200 °C, duration: 6 h",
      "forged: temperature: 1150-1050 °C",
      "annealed: temperature: 800 °C, duration: 1 h"
    ],
    "test_type": "tensile",
    "test_temperature": "25 °C",
    "doi": "10.1016/j.jmrt.2021.04.020"
  },
  {
    "composition": "CoCrFeNiMn",
    "composition_type": "atomic",
    "phase": [
      "FeTi",
      "B2",
      "(Fe,Ni) solid solution"
    ],
    "ys": null,
    "uts": null,
    "strain": null,
    "processes": [
      "arc melting: atmosphere: vacuum, remelting times: 3"
    ],
    "test_type": "tensile",
    "test_temperature": "25 °C",
    "doi": "10.1016/j.jmrt.2022.03.022"
  },
  {
    "composition": "FeCoNiCrMn",
    "composition_type": "weight",
    "phase": [
      "FCC"
    ],
    "ys": 520.0,
    "uts": 593.0,
    "strain": 11.4,
    "processes": [
      "gas atomization: pressure: high, gas: Ar",
      "additive manufacturing: scan speed: 800 mm/s, laser power: 200 W"
    ],
    "test_type": "tensile",
    "test_temperature": "25 °C",
    "doi": "10.1016/j.jmrt.2021.12.045"
  },
  {
    "composition": "FeCoNiCrMn-5MG",
    "composition_type": "weight",
    "phase": [
      "FCC"
    ],
    "ys": 675.0,
    "uts": 820.0,
    "strain": 12.3,
    "processes": [
      "gas atomization: pressure: high, gas: Ar",
      "additive manufacturing: scan speed: 800 mm/s, laser power: 200 W"
    ],
    "test_type": "tensile",
    "test_temperature": "25 °C",
    "doi": "10.1016/j.jmrt.2021.12.045"
  },
  {
    "composition": "AlCoCrFeNi2.1",
    "composition_type": "atomic",
    "phase": [
      "B2",
      "L12"
    ],
    "ys": 446.0,
    "uts": null,
    "strain": null,
    "processes": [
      "arc melting: atmosphere: not specified",
      "directional solidification: atmosphere: Ar, maximum temperature: 1560 °C, temperature gradient: 100 °C/cm, growth rate: 1.4 μm/s"
    ],
    "test_type": "compressive",
    "test_temperature": "25 °C",
    "doi": "10.1016/j.jmrt.2022.07.065"
  },
  {
    "composition": "AlCoCrFeNi2.1",
    "composition_type": "atomic",
    "phase": [
      "B2",
      "L12"
    ],
    "ys": 604.0,
    "uts": null,
    "strain": null,
    "processes": [
      "arc melting: atmosphere: not specified",
      "directional solidification: atmosphere: Ar, maximum temperature: 1560 °C, temperature gradient: 100 °C/cm, growth rate: 14 μm/s"
    ],
    "test_type": "compressive",
    "test_temperature": "25 °C",
    "doi": "10.1016/j.jmrt.2022.07.065"
  },
  {
    "composition": "NiAl",
    "composition_type": "atomic",
    "phase": null,
    "ys": 250.0,
    "uts": null,
    "strain": null,
    "processes": null,
    "test_type": "compressive",
    "test_temperature": "25 °C",
    "doi": "10.1016/j.jmrt.2022.07.065"
  },
  {
    "composition": "CoCrFeNi",
    "composition_type": "atomic",
    "phase": null,
    "ys": 156.0,
    "uts": null,
    "strain": null,
    "processes": null,
    "test_type": "compressive",
    "test_temperature": "25 °C",
    "doi": "10.1016/j.jmrt.2022.07.065"
  },
  {
    "composition": "AlCoCrFeNi2.1",
    "composition_type": "atomic",
    "phase": null,
    "ys": 1340.0,
    "uts": null,
    "strain": 30.5,
    "processes": [
      "directional solidification: growth rate: 100 μm/s"
    ],
    "test_type": "tensile",
    "test_temperature": "25 °C",
    "doi": "10.1016/j.jmrt.2022.07.065"
  },
  {
    "composition": "Al0.6CoCrFeNi",
    "composition_type": "atomic",
    "phase": [
      "FCC",
      "BCC"
    ],
    "ys": null,
    "uts": 997.0,
    "strain": 40.0,
    "processes": null,
    "test_type": "compressive",
    "test_temperature": "25 °C",
    "doi": "10.1016/j.jmrt.2022.11.057"
  },
  {
    "composition": "Al0.7CoCrFeNi",
    "composition_type": "atomic",
    "phase": [
      "FCC",
      "B2"
    ],
    "ys": null,
    "uts": null,
    "strain": null,
    "processes": [
      "annealed: temperature: 1100 °C",
      "annealed: temperature: 580 °C"
    ],
    "test_type": "compressive",
    "test_temperature": "25 °C",
    "doi": "10.1016/j.jmrt.2022.11.057"
  },
  {
    "composition": "AlCoCrFeNiTi0",
    "composition_type": "atomic",
    "phase": null,
    "ys": 1546.0,
    "uts": null,
    "strain": null,
    "processes": null,
    "test_type": "compressive",
    "test_temperature": "25 °C",
    "doi": "10.1016/j.jmrt.2022.11.057"
  },
  {
    "composition": "AlCoCrFeNiTi0.2",
    "composition_type": "atomic",
    "phase": null,
    "ys": null,
    "uts": null,
    "strain": null,
    "processes": null,
    "test_type": "compressive",
    "test_temperature": "25 °C",
    "doi": "10.1016/j.jmrt.2022.11.057"
  },
  {
    "composition": "AlCoCrFeNiTi0.4",
    "composition_type": "atomic",
    "phase": null,
    "ys": 2090.0,
    "uts": null,
    "strain": null,
    "processes": null,
    "test_type": "compressive",
    "test_temperature": "25 °C",
    "doi": "10.1016/j.jmrt.2022.11.057"
  },
  {
    "composition": "AlFeCoNiMo0.2",
    "composition_type": "atomic",
    "phase": [
      "BCC"
    ],
    "ys": null,
    "uts": null,
    "strain": 0.6,
    "processes": [
      "melting: atmosphere: not specified, remelting times: 4",
      "homogenized: temperature: not specified, duration: not specified, atmosphere: not specified",
      "quenching: medium: water"
    ],
    "test_type": "compressive",
    "test_temperature": "900-1150 °C",
    "doi": "10.1016/j.jmrt.2023.02.074"
  },
  {
    "composition": "FeCoCrNi",
    "composition_type": "atomic",
    "phase": [
      "FCC"
    ],
    "ys": null,
    "uts": null,
    "strain": null,
    "processes": [
      "induction melting: atmosphere: Ar, remelting times: 2",
      "cold rolled: reduction: 55%",
      "annealed: temperature: 1000 °C, duration: 1 h",
      "quenching: medium: water"
    ],
    "test_type": "compressive",
    "test_temperature": "900-1100 °C",
    "doi": "10.1016/j.jmrt.2022.07.055"
  },
  {
    "composition": "Hf28Be18Ti17Zr17Cu7.5Ni12.5",
    "composition_type": "atomic",
    "phase": [
      "amorphous"
    ],
    "ys": 2021.0,
    "uts": 2035.0,
    "strain": 1.0,
    "processes": [
      "arc melting: atmosphere: Ar, remelting times: 1",
      "induction melting: atmosphere: Ar, remelting times: 1"
    ],
    "test_type": "compressive",
    "test_temperature": "25 °C",
    "doi": "10.1016/j.jmrt.2022.09.128"
  },
  {
    "composition": "Hf28Be18Ti17Zr17Cu7.5Ni12.5",
    "composition_type": "atomic",
    "phase": [
      "amorphous"
    ],
    "ys": 2035.0,
    "uts": 2080.0,
    "strain": 0.8,
    "processes": [
      "arc melting: atmosphere: Ar, remelting times: 1",
      "induction melting: atmosphere: Ar, remelting times: 1"
    ],
    "test_type": "compressive",
    "test_temperature": "25 °C",
    "doi": "10.1016/j.jmrt.2022.09.128"
  },
  {
    "composition": "Hf28Be18Ti17Zr17Cu7.5Ni12.5",
    "composition_type": "atomic",
    "phase": [
      "amorphous"
    ],
    "ys": null,
    "uts": 2052.0,
    "strain": null,
    "processes": [
      "arc melting: atmosphere: Ar, remelting times: 1",
      "induction melting: atmosphere: Ar, remelting times: 1"
    ],
    "test_type": "compressive",
    "test_temperature": "25 °C",
    "doi": "10.1016/j.jmrt.2022.09.128"
  },
  {
    "composition": "Hf28Be18Ti17Zr17Cu7.5Ni12.5",
    "composition_type": "atomic",
    "phase": [
      "amorphous"
    ],
    "ys": null,
    "uts": 1987.0,
    "strain": null,
    "processes": [
      "arc melting: atmosphere: Ar, remelting times: 1",
      "induction melting: atmosphere: Ar, remelting times: 1"
    ],
    "test_type": "compressive",
    "test_temperature": "25 °C",
    "doi": "10.1016/j.jmrt.2022.09.128"
  },
  {
    "composition": "Hf28Be18Ti17Zr17Cu7.5Ni12.5",
    "composition_type": "atomic",
    "phase": [
      "amorphous"
    ],
    "ys": null,
    "uts": 1981.0,
    "strain": null,
    "processes": [
      "arc melting: atmosphere: Ar, remelting times: 1",
      "induction melting: atmosphere: Ar, remelting times: 1"
    ],
    "test_type": "compressive",
    "test_temperature": "25 °C",
    "doi": "10.1016/j.jmrt.2022.09.128"
  },
  {
    "composition": "Hf28Be18Ti17Zr17Cu7.5Ni12.5",
    "composition_type": "atomic",
    "phase": [
      "amorphous"
    ],
    "ys": 1051.0,
    "uts": 940.0,
    "strain": 3.02,
    "processes": [
      "arc melting: atmosphere: Ar, remelting times: 1",
      "induction melting: atmosphere: Ar, remelting times: 1"
    ],
    "test_type": "compressive",
    "test_temperature": "25 °C",
    "doi": "10.1016/j.jmrt.2022.09.128"
  },
  {
    "composition": "Hf28Be18Ti17Zr17Cu7.5Ni12.5",
    "composition_type": "atomic",
    "phase": [
      "amorphous"
    ],
    "ys": 849.0,
    "uts": 714.0,
    "strain": 2.37,
    "processes": [
      "arc melting: atmosphere: Ar, remelting times: 1",
      "induction melting: atmosphere: Ar, remelting times: 1"
    ],
    "test_type": "compressive",
    "test_temperature": "25 °C",
    "doi": "10.1016/j.jmrt.2022.09.128"
  },
  {
    "composition": "Hf28Be18Ti17Zr17Cu7.5Ni12.5",
    "composition_type": "atomic",
    "phase": [
      "amorphous"
    ],
    "ys": 799.0,
    "uts": 780.0,
    "strain": 2.91,
    "processes": [
      "arc melting: atmosphere: Ar, remelting times: 1",
      "induction melting: atmosphere: Ar, remelting times: 1"
    ],
    "test_type": "compressive",
    "test_temperature": "25 °C",
    "doi": "10.1016/j.jmrt.2022.09.128"
  },
  {
    "composition": "Hf28Be18Ti17Zr17Cu7.5Ni12.5",
    "composition_type": "atomic",
    "phase": [
      "amorphous"
    ],
    "ys": 622.0,
    "uts": 507.0,
    "strain": 4.11,
    "processes": [
      "arc melting: atmosphere: Ar, remelting times: 1",
      "induction melting: atmosphere: Ar, remelting times: 1"
    ],
    "test_type": "compressive",
    "test_temperature": "25 °C",
    "doi": "10.1016/j.jmrt.2022.09.128"
  },
  {
    "composition": "Hf28Be18Ti17Zr17Cu7.5Ni12.5",
    "composition_type": "atomic",
    "phase": [
      "amorphous"
    ],
    "ys": 544.0,
    "uts": 496.0,
    "strain": 5.77,
    "processes": [
      "arc melting: atmosphere: Ar, remelting times: 1",
      "induction melting: atmosphere: Ar, remelting times: 1"
    ],
    "test_type": "compressive",
    "test_temperature": "25 °C",
    "doi": "10.1016/j.jmrt.2022.09.128"
  },
  {
    "composition": "Hf28Be18Ti17Zr17Cu7.5Ni12.5",
    "composition_type": "atomic",
    "phase": [
      "amorphous"
    ],
    "ys": 493.0,
    "uts": 394.0,
    "strain": 4.85,
    "processes": [
      "arc melting: atmosphere: Ar, remelting times: 1",
      "induction melting: atmosphere: Ar, remelting times: 1"
    ],
    "test_type": "compressive",
    "test_temperature": "25 °C",
    "doi": "10.1016/j.jmrt.2022.09.128"
  },
  {
    "composition": "Ni2CoFe",
    "composition_type": "atomic",
    "phase": [
      "fcc"
    ],
    "ys": 913.0,
    "uts": 914.0,
    "strain": 7.9,
    "processes": [
      "arc melting: atmosphere: Ar, remelting times: 4",
      "cold rolled: reduction: 90%, temperature: 25 °C"
    ],
    "test_type": "tensile",
    "test_temperature": "25 °C",
    "doi": "10.1016/j.jmrt.2023.02.066"
  },
  {
    "composition": "Ni2CoFe",
    "composition_type": "atomic",
    "phase": [
      "fcc"
    ],
    "ys": 900.0,
    "uts": 908.0,
    "strain": 7.2,
    "processes": [
      "arc melting: atmosphere: Ar, remelting times: 4",
      "cold rolled: reduction: 90%, temperature: 25 °C",
      "annealed: temperature: 500 °C, duration: 1 h, atmosphere: Ar"
    ],
    "test_type": "tensile",
    "test_temperature": "25 °C",
    "doi": "10.1016/j.jmrt.2023.02.066"
  },
  {
    "composition": "Ni2CoFe",
    "composition_type": "atomic",
    "phase": [
      "fcc"
    ],
    "ys": 880.0,
    "uts": 917.0,
    "strain": 8.8,
    "processes": [
      "arc melting: atmosphere: Ar, remelting times: 4",
      "cold rolled: reduction: 90%, temperature: 25 °C",
      "annealed: temperature: 530 °C, duration: 1 h, atmosphere: Ar"
    ],
    "test_type": "tensile",
    "test_temperature": "25 °C",
    "doi": "10.1016/j.jmrt.2023.02.066"
  },
  {
    "composition": "Ni2CoFe",
    "composition_type": "atomic",
    "phase": [
      "fcc"
    ],
    "ys": 776.0,
    "uts": 867.0,
    "strain": 13.6,
    "processes": [
      "arc melting: atmosphere: Ar, remelting times: 4",
      "cold rolled: reduction: 90%, temperature: 25 °C",
      "annealed: temperature: 550 °C, duration: 1 h, atmosphere: Ar"
    ],
    "test_type": "tensile",
    "test_temperature": "25 °C",
    "doi": "10.1016/j.jmrt.2023.02.066"
  },
  {
    "composition": "Ni2CoFe",
    "composition_type": "atomic",
    "phase": [
      "fcc"
    ],
    "ys": 519.0,
    "uts": 706.0,
    "strain": 22.9,
    "processes": [
      "arc melting: atmosphere: Ar, remelting times: 4",
      "cold rolled: reduction: 90%, temperature: 25 °C",
      "annealed: temperature: 600 °C, duration: 1 h, atmosphere: Ar"
    ],
    "test_type": "tensile",
    "test_temperature": "25 °C",
    "doi": "10.1016/j.jmrt.2023.02.066"
  },
  {
    "composition": "Ni2CoFe",
    "composition_type": "atomic",
    "phase": [
      "fcc"
    ],
    "ys": 288.0,
    "uts": 577.0,
    "strain": 40.7,
    "processes": [
      "arc melting: atmosphere: Ar, remelting times: 4",
      "cold rolled: reduction: 90%, temperature: 25 °C",
      "annealed: temperature: 700 °C, duration: 1 h, atmosphere: Ar"
    ],
    "test_type": "tensile",
    "test_temperature": "25 °C",
    "doi": "10.1016/j.jmrt.2023.02.066"
  },
  {
    "composition": "Ni2CoFe",
    "composition_type": "atomic",
    "phase": [
      "fcc"
    ],
    "ys": 214.0,
    "uts": 537.0,
    "strain": 53.4,
    "processes": [
      "arc melting: atmosphere: Ar, remelting times: 4",
      "cold rolled: reduction: 90%, temperature: 25 °C",
      "annealed: temperature: 900 °C, duration: 1 h, atmosphere: Ar"
    ],
    "test_type": "tensile",
    "test_temperature": "25 °C",
    "doi": "10.1016/j.jmrt.2023.02.066"
  },
  {
    "composition": "AlCoCrFeNi2.1",
    "composition_type": "atomic",
    "phase": [
      "FCC",
      "B2"
    ],
    "ys": 1063.0,
    "uts": 1252.0,
    "strain": 11.0,
    "processes": [
      "additive manufacturing: scan speed: 1000 mm/s, laser power: 130 W",
      "aged: temperature: 700 °C, duration: 8 h, atmosphere: Ar"
    ],
    "test_type": "tensile",
    "test_temperature": "25 °C",
    "doi": "10.1016/j.jmrt.2023.03.224"
  },
  {
    "composition": "AlCoCrFeNi2.1",
    "composition_type": "atomic",
    "phase": [
      "FCC",
      "B2"
    ],
    "ys": 1446.0,
    "uts": 1737.0,
    "strain": 11.0,
    "processes": [
      "additive manufacturing: scan speed: 1000 mm/s, laser power: 130 W",
      "aged: temperature: 700 °C, duration: 8 h, atmosphere: Ar"
    ],
    "test_type": "tensile",
    "test_temperature": "25 °C",
    "doi": "10.1016/j.jmrt.2023.03.224"
  },
  {
    "composition": "AlCoCrFeNi2.1",
    "composition_type": "atomic",
    "phase": [
      "FCC",
      "B2"
    ],
    "ys": 1282.0,
    "uts": 1438.0,
    "strain": 19.1,
    "processes": [
      "additive manufacturing: scan speed: 1000 mm/s, laser power: 130 W",
      "aged: temperature: 750 °C, duration: 8 h, atmosphere: Ar"
    ],
    "test_type": "tensile",
    "test_temperature": "25 °C",
    "doi": "10.1016/j.jmrt.2023.03.224"
  },
  {
    "composition": "TiC0.5N0.5-70wt%W",
    "composition_type": "weight",
    "phase": [
      "Ti(C, N)-based",
      "BCC-structured W-based"
    ],
    "ys": null,
    "uts": null,
    "strain": null,
    "processes": [
      "spark plasma sintering: temperature: 2223 K, pressure: 40 MPa, duration: 1.8 ks"
    ],
    "test_type": "compressive",
    "test_temperature": "1873 K",
    "doi": "10.1016/j.jmrt.2023.04.237"
  },
  {
    "composition": "Inconel 718",
    "composition_type": "weight",
    "phase": null,
    "ys": null,
    "uts": null,
    "strain": null,
    "processes": [
      "forged: temperature: 1173 K",
      "forged: temperature: 1273-1373 K"
    ],
    "test_type": "compressive",
    "test_temperature": "1273 K",
    "doi": "10.1016/j.jmrt.2023.04.237"
  },
  {
    "composition": "Co20Cr20Fe20Mn20Ni20",
    "composition_type": "atomic",
    "phase": [
      "FCC"
    ],
    "ys": 374.0,
    "uts": 585.0,
    "strain": 19.6,
    "processes": [
      "induction melting: atmosphere: Ar, remelting times: 5",
      "homogenized: temperature: 1100 °C, duration: 24 h, atmosphere: Ar",
      "cooling: medium: furnace",
      "annealed: temperature: 1100 °C, duration: 2 h, atmosphere: Ar",
      "vacuum hot-compression bonding: temperature: 900 °C, strain: 0.50, strain rate: 0.01 s-1, cooling: water-cooling"
    ],
    "test_type": "tensile",
    "test_temperature": "25 °C",
    "doi": "10.1016/j.jmrt.2023.06.112"
  },
  {
    "composition": "Co20Cr20Fe20Mn20Ni20",
    "composition_type": "atomic",
    "phase": [
      "FCC"
    ],
    "ys": 259.0,
    "uts": 558.0,
    "strain": 49.4,
    "processes": [
      "induction melting: atmosphere: Ar, remelting times: 5",
      "homogenized: temperature: 1100 °C, duration: 24 h, atmosphere: Ar",
      "cooling: medium: furnace",
      "annealed: temperature: 1100 °C, duration: 2 h, atmosphere: Ar",
      "vacuum hot-compression bonding: temperature: 1100 °C, strain: 0.50, strain rate: 0.01 s-1, cooling: water-cooling"
    ],
    "test_type": "tensile",
    "test_temperature": "25 °C",
    "doi": "10.1016/j.jmrt.2023.06.112"
  },
  {
    "composition": "Co20Cr20Fe20Mn20Ni20",
    "composition_type": "atomic",
    "phase": [
      "FCC"
    ],
    "ys": null,
    "uts": null,
    "strain": 47.7,
    "processes": [
      "induction melting: atmosphere: Ar, remelting times: 5",
      "homogenized: temperature: 1100 °C, duration: 24 h, atmosphere: Ar",
      "cooling: medium: furnace",
      "annealed: temperature: 1100 °C, duration: 2 h, atmosphere: Ar"
    ],
    "test_type": "tensile",
    "test_temperature": "25 °C",
    "doi": "10.1016/j.jmrt.2023.06.112"
  },
  {
    "composition": "Ti48Zr20Nb12Cu5Be15",
    "composition_type": "atomic",
    "phase": [
      "β-Ti",
      "α-Ti"
    ],
    "ys": 1250.0,
    "uts": null,
    "strain": null,
    "processes": [
      "arc melting: atmosphere: Ar, remelting times: 6"
    ],
    "test_type": "compressive",
    "test_temperature": "25 °C",
    "doi": "10.1016/j.jmrt.2023.06.081"
  },
  {
    "composition": "Ti40Zr10Hf10Ta10Nb10Cu5Be15",
    "composition_type": "atomic",
    "phase": [
      "β-Ti"
    ],
    "ys": 1550.0,
    "uts": null,
    "strain": null,
    "processes": [
      "arc melting: atmosphere: Ar, remelting times: 6"
    ],
    "test_type": "compressive",
    "test_temperature": "25 °C",
    "doi": "10.1016/j.jmrt.2023.06.081"
  },
  {
    "composition": "Ti16Zr16Hf16Ta16Nb16Cu5Be15",
    "composition_type": "atomic",
    "phase": [
      "complex crystalline phases"
    ],
    "ys": 1580.0,
    "uts": null,
    "strain": null,
    "processes": [
      "arc melting: atmosphere: Ar, remelting times: 6"
    ],
    "test_type": "compressive",
    "test_temperature": "25 °C",
    "doi": "10.1016/j.jmrt.2023.06.081"
  },
  {
    "composition": "Ti48Zr20Nb12Cu5Be15",
    "composition_type": "atomic",
    "phase": [
      "β-Ti",
      "α-Ti"
    ],
    "ys": 700.0,
    "uts": null,
    "strain": null,
    "processes": [
      "arc melting: atmosphere: Ar, remelting times: 6"
    ],
    "test_type": "compressive",
    "test_temperature": "700 K",
    "doi": "10.1016/j.jmrt.2023.06.081"
  },
  {
    "composition": "Ti40Zr10Hf10Ta10Nb10Cu5Be15",
    "composition_type": "atomic",
    "phase": [
      "β-Ti"
    ],
    "ys": 1200.0,
    "uts": null,
    "strain": null,
    "processes": [
      "arc melting: atmosphere: Ar, remelting times: 6"
    ],
    "test_type": "compressive",
    "test_temperature": "700 K",
    "doi": "10.1016/j.jmrt.2023.06.081"
  },
  {
    "composition": "Ti16Zr16Hf16Ta16Nb16Cu5Be15",
    "composition_type": "atomic",
    "phase": [
      "complex crystalline phases"
    ],
    "ys": 1450.0,
    "uts": null,
    "strain": null,
    "processes": [
      "arc melting: atmosphere: Ar, remelting times: 6"
    ],
    "test_type": "compressive",
    "test_temperature": "700 K",
    "doi": "10.1016/j.jmrt.2023.06.081"
  },
  {
    "composition": "Ti48Zr20Nb12Cu5Be15",
    "composition_type": "atomic",
    "phase": [
      "β-Ti",
      "α-Ti"
    ],
    "ys": 315.0,
    "uts": null,
    "strain": null,
    "processes": [
      "arc melting: atmosphere: Ar, remelting times: 6"
    ],
    "test_type": "compressive",
    "test_temperature": "800 K",
    "doi": "10.1016/j.jmrt.2023.06.081"
  },
  {
    "composition": "Ti40Zr10Hf10Ta10Nb10Cu5Be15",
    "composition_type": "atomic",
    "phase": [
      "β-Ti"
    ],
    "ys": 750.0,
    "uts": null,
    "strain": null,
    "processes": [
      "arc melting: atmosphere: Ar, remelting times: 6"
    ],
    "test_type": "compressive",
    "test_temperature": "800 K",
    "doi": "10.1016/j.jmrt.2023.06.081"
  },
  {
    "composition": "Ti16Zr16Hf16Ta16Nb16Cu5Be15",
    "composition_type": "atomic",
    "phase": [
      "complex crystalline phases"
    ],
    "ys": 1150.0,
    "uts": null,
    "strain": null,
    "processes": [
      "arc melting: atmosphere: Ar, remelting times: 6"
    ],
    "test_type": "compressive",
    "test_temperature": "800 K",
    "doi": "10.1016/j.jmrt.2023.06.081"
  },
  {
    "composition": "Al0.5NbTi3V0.5Zr2",
    "composition_type": "atomic",
    "phase": [
      "BCC"
    ],
    "ys": 790.0,
    "uts": 1183.0,
    "strain": 50.0,
    "processes": [
      "arc melting: atmosphere: Ar, remelting times: 5"
    ],
    "test_type": "compressive",
    "test_temperature": "25 °C",
    "doi": "10.1016/j.jmrt.2023.03.103"
  },
  {
    "composition": "Al0.5NbTi3V1.0Zr2",
    "composition_type": "atomic",
    "phase": [
      "BCC"
    ],
    "ys": 898.0,
    "uts": 1421.0,
    "strain": 50.0,
    "processes": [
      "arc melting: atmosphere: Ar, remelting times: 5"
    ],
    "test_type": "compressive",
    "test_temperature": "25 °C",
    "doi": "10.1016/j.jmrt.2023.03.103"
  },
  {
    "composition": "Al0.5NbTi3V1.5Zr2",
    "composition_type": "atomic",
    "phase": [
      "BCC"
    ],
    "ys": 872.0,
    "uts": 1238.0,
    "strain": 50.0,
    "processes": [
      "arc melting: atmosphere: Ar, remelting times: 5"
    ],
    "test_type": "compressive",
    "test_temperature": "25 °C",
    "doi": "10.1016/j.jmrt.2023.03.103"
  },
  {
    "composition": "Al0.5NbTi3V0.5Zr2",
    "composition_type": "atomic",
    "phase": [
      "BCC"
    ],
    "ys": 544.0,
    "uts": 681.0,
    "strain": 50.0,
    "processes": [
      "arc melting: atmosphere: Ar, remelting times: 5"
    ],
    "test_type": "compressive",
    "test_temperature": "600 °C",
    "doi": "10.1016/j.jmrt.2023.03.103"
  },
  {
    "composition": "Al0.5NbTi3V1.0Zr2",
    "composition_type": "atomic",
    "phase": [
      "BCC"
    ],
    "ys": 706.0,
    "uts": 719.0,
    "strain": 50.0,
    "processes": [
      "arc melting: atmosphere: Ar, remelting times: 5"
    ],
    "test_type": "compressive",
    "test_temperature": "600 °C",
    "doi": "10.1016/j.jmrt.2023.03.103"
  },
  {
    "composition": "Al0.5NbTi3V1.5Zr2",
    "composition_type": "atomic",
    "phase": [
      "BCC"
    ],
    "ys": 660.0,
    "uts": 702.0,
    "strain": 50.0,
    "processes": [
      "arc melting: atmosphere: Ar, remelting times: 5"
    ],
    "test_type": "compressive",
    "test_temperature": "600 °C",
    "doi": "10.1016/j.jmrt.2023.03.103"
  },
  {
    "composition": "Al0.5NbTi3V0.5Zr2",
    "composition_type": "atomic",
    "phase": [
      "BCC"
    ],
    "ys": 81.0,
    "uts": 165.0,
    "strain": 50.0,
    "processes": [
      "arc melting: atmosphere: Ar, remelting times: 5"
    ],
    "test_type": "compressive",
    "test_temperature": "800 °C",
    "doi": "10.1016/j.jmrt.2023.03.103"
  },
  {
    "composition": "Al0.5NbTi3V1.0Zr2",
    "composition_type": "atomic",
    "phase": [
      "BCC"
    ],
    "ys": 110.0,
    "uts": 174.0,
    "strain": 50.0,
    "processes": [
      "arc melting: atmosphere: Ar, remelting times: 5"
    ],
    "test_type": "compressive",
    "test_temperature": "800 °C",
    "doi": "10.1016/j.jmrt.2023.03.103"
  },
  {
    "composition": "Al0.5NbTi3V1.5Zr2",
    "composition_type": "atomic",
    "phase": [
      "BCC"
    ],
    "ys": 99.0,
    "uts": 136.0,
    "strain": 50.0,
    "processes": [
      "arc melting: atmosphere: Ar, remelting times: 5"
    ],
    "test_type": "compressive",
    "test_temperature": "800 °C",
    "doi": "10.1016/j.jmrt.2023.03.103"
  },
  {
    "composition": "Al0.5NbTi3V0.5Zr2",
    "composition_type": "atomic",
    "phase": [
      "BCC"
    ],
    "ys": 561.0,
    "uts": 784.0,
    "strain": 19.5,
    "processes": [
      "arc melting: atmosphere: Ar, remelting times: 5"
    ],
    "test_type": "tensile",
    "test_temperature": "25 °C",
    "doi": "10.1016/j.jmrt.2023.03.103"
  },
  {
    "composition": "Al0.5NbTi3V1.0Zr2",
    "composition_type": "atomic",
    "phase": [
      "BCC"
    ],
    "ys": 694.0,
    "uts": 910.0,
    "strain": 17.2,
    "processes": [
      "arc melting: atmosphere: Ar, remelting times: 5"
    ],
    "test_type": "tensile",
    "test_temperature": "25 °C",
    "doi": "10.1016/j.jmrt.2023.03.103"
  },
  {
    "composition": "Al0.5NbTi3V1.5Zr2",
    "composition_type": "atomic",
    "phase": [
      "BCC"
    ],
    "ys": 282.0,
    "uts": 282.0,
    "strain": 3.4,
    "processes": [
      "arc melting: atmosphere: Ar, remelting times: 5"
    ],
    "test_type": "tensile",
    "test_temperature": "25 °C",
    "doi": "10.1016/j.jmrt.2023.03.103"
  },
  {
    "composition": "CoCrFeMnNi",
    "composition_type": "atomic",
    "phase": [
      "FCC"
    ],
    "ys": 480.27,
    "uts": 624.82,
    "strain": 29.81,
    "processes": [
      "gas atomization",
      "additive manufacturing: scan speed: 900 mm/s, laser power: 135 W"
    ],
    "test_type": "tensile",
    "test_temperature": "25 °C",
    "doi": "10.1016/j.jmrt.2023.07.244"
  },
  {
    "composition": "CoCrFeMnNi + TiB2",
    "composition_type": "atomic",
    "phase": [
      "FCC",
      "sigma"
    ],
    "ys": 834.21,
    "uts": 1098.84,
    "strain": 10.06,
    "processes": [
      "gas atomization",
      "additive manufacturing: scan speed: 900 mm/s, laser power: 135 W"
    ],
    "test_type": "tensile",
    "test_temperature": "25 °C",
    "doi": "10.1016/j.jmrt.2023.07.244"
  },
  {
    "composition": "CoCrFeMnNi",
    "composition_type": "atomic",
    "phase": [
      "FCC"
    ],
    "ys": 484.41,
    "uts": null,
    "strain": 60.0,
    "processes": [
      "gas atomization",
      "additive manufacturing: scan speed: 900 mm/s, laser power: 135 W"
    ],
    "test_type": "compressive",
    "test_temperature": "25 °C",
    "doi": "10.1016/j.jmrt.2023.07.244"
  },
  {
    "composition": "CoCrFeMnNi + TiB2",
    "composition_type": "atomic",
    "phase": [
      "FCC",
      "sigma"
    ],
    "ys": 952.62,
    "uts": null,
    "strain": 60.0,
    "processes": [
      "gas atomization",
      "additive manufacturing: scan speed: 900 mm/s, laser power: 135 W"
    ],
    "test_type": "compressive",
    "test_temperature": "25 °C",
    "doi": "10.1016/j.jmrt.2023.07.244"
  },
  {
    "composition": "Al14Co41Cr15Fe10Ni20",
    "composition_type": "atomic",
    "phase": [
      "FCC",
      "BCC"
    ],
    "ys": 523.5,
    "uts": 977.5,
    "strain": 17.0,
    "processes": [
      "arc melting: atmosphere: Ar, remelting times: 4",
      "homogenized: temperature: unknown, duration: unknown, atmosphere: unknown"
    ],
    "test_type": "tensile",
    "test_temperature": "25 °C",
    "doi": "10.1016/j.jmrt.2023.08.071"
  },
  {
    "composition": "Al14Co41Cr15Fe10Ni20",
    "composition_type": "atomic",
    "phase": [
      "FCC",
      "BCC"
    ],
    "ys": 574.5,
    "uts": 890.0,
    "strain": 8.25,
    "processes": [
      "arc melting: atmosphere: Ar, remelting times: 4",
      "homogenized: temperature: unknown, duration: unknown, atmosphere: unknown",
      "aged: temperature: 825 °C, duration: unknown"
    ],
    "test_type": "tensile",
    "test_temperature": "25 °C",
    "doi": "10.1016/j.jmrt.2023.08.071"
  },
  {
    "composition": "Ni61Fe10Cr10Al17Mo2",
    "composition_type": "atomic",
    "phase": [
      "FCC",
      "B2",
      "L12"
    ],
    "ys": null,
    "uts": null,
    "strain": 0.7,
    "processes": [
      "induction melting: atmosphere: vacuum",
      "homogenized: temperature: 1200 °C, duration: 12 h",
      "quenching: medium: water"
    ],
    "test_type": "compressive",
    "test_temperature": "1000-1200 °C",
    "doi": "10.1016/j.jmrt.2023.08.303"
  },
  {
    "composition": "AlCoCrFeNi",
    "composition_type": "weight",
    "phase": [
      "α(Al)",
      "FeNi"
    ],
    "ys": 396.2,
    "uts": 498.3,
    "strain": 18.9,
    "processes": [
      "mechanical alloying: duration: 10 h, ball to powder ratio: 20:1, rotation speed: 300 rpm",
      "spark plasma sintering: temperature: 560 °C, pressure: 30 MPa"
    ],
    "test_type": "tensile",
    "test_temperature": "25 °C",
    "doi": "10.1016/j.jmrt.2023.09.184"
  },
  {
    "composition": "AlCoCrFeNi",
    "composition_type": "weight",
    "phase": [
      "α(Al)",
      "FeNi"
    ],
    "ys": null,
    "uts": 560.5,
    "strain": null,
    "processes": [
      "mechanical alloying: duration: 10 h, ball to powder ratio: 20:1, rotation speed: 300 rpm",
      "spark plasma sintering: temperature: 560 °C, pressure: 30 MPa"
    ],
    "test_type": "compressive",
    "test_temperature": "25 °C",
    "doi": "10.1016/j.jmrt.2023.09.184"
  },
  {
    "composition": "Co20Cr20Fe20Ni20Mn20",
    "composition_type": "atomic",
    "phase": [
      "FCC"
    ],
    "ys": null,
    "uts": null,
    "strain": null,
    "processes": [
      "arc melting: atmosphere: vacuum, remelting times: 4",
      "homogenized: temperature: 1100 °C, duration: 5 h",
      "hot rolled: reduction: 50%, temperature: 1050 °C",
      "cold rolled: reduction: 75%, temperature: room temperature",
      "annealed: temperature: 825-1050 °C, duration: 15 min",
      "quenching: medium: water"
    ],
    "test_type": "tensile",
    "test_temperature": "25 °C",
    "doi": "10.1016/j.jmrt.2023.09.313"
  },
  {
    "composition": "Ti33.4-V33.3-Nb33.3",
    "composition_type": "atomic",
    "phase": [
      "BCC"
    ],
    "ys": 632.0,
    "uts": 840.0,
    "strain": 14.0,
    "processes": [
      "arc melting"
    ],
    "test_type": "tensile",
