Repository: Sci-Extract/sisyphus

# Step through _sisyphus_ extraction process
Author: Soike Yuan  date: 1/12/2025

Prerequisite: Assumed that you have installed sisyphus on your machine and add .env file to your root path which contains API key. :shipit:

## Below is the file structure of the project,

```
├─ README.md                        
├─ pyproject.toml                   # Python project metadata and dependencies
├─ data/                            # Extracted data of high entropy alloys
├─ notebooks/                       # Jupyter notebooks
├─ db/                              # sql databases
├─ record/                          # record sql database
│─ sisyphus/

File: notebooks/heas_result.json (part 31 of 64)
[
    "test_temperature": "25 °C",
    "doi": "10.1016/j.jmrt.2023.09.289"
  },
  {
    "composition": "Ti33-V33-Nb33-Zr1",
    "composition_type": "atomic",
    "phase": [
      "BCC"
    ],
    "ys": null,
    "uts": null,
    "strain": null,
    "processes": [
      "arc melting"
    ],
    "test_type": "tensile",
    "test_temperature": "25 °C",
    "doi": "10.1016/j.jmrt.2023.09.289"
  },
  {
    "composition": "Ti32.4-V32.3-Nb32.3-Zr3",
    "composition_type": "atomic",
    "phase": [
      "BCC"
    ],
    "ys": null,
    "uts": null,
    "strain": null,
    "processes": [
      "arc melting"
    ],
    "test_type": "tensile",
    "test_temperature": "25 °C",
    "doi": "10.1016/j.jmrt.2023.09.289"
  },
  {
    "composition": "Ti31.7-V31.6-Nb31.7-Zr5",
    "composition_type": "atomic",
    "phase": [
      "BCC"
    ],
    "ys": 840.0,
    "uts": 870.0,
    "strain": 13.0,
    "processes": [
      "arc melting"
    ],
    "test_type": "tensile",
    "test_temperature": "25 °C",
    "doi": "10.1016/j.jmrt.2023.09.289"
  },
  {
    "composition": "Ti33.4-V33.3-Nb33.3",
    "composition_type": "atomic",
    "phase": [
      "BCC"
    ],
    "ys": 395.0,
    "uts": null,
    "strain": 13.0,
    "processes": [
      "arc melting"
    ],
    "test_type": "tensile",
    "test_temperature": "600 °C",
    "doi": "10.1016/j.jmrt.2023.09.289"
  },
  {
    "composition": "Ti33-V33-Nb33-Zr1",
    "composition_type": "atomic",
    "phase": [
      "BCC"
    ],
    "ys": null,
    "uts": null,
    "strain": null,
    "processes": [
      "arc melting"
    ],
    "test_type": "tensile",
    "test_temperature": "600 °C",
    "doi": "10.1016/j.jmrt.2023.09.289"
  },
  {
    "composition": "Ti32.4-V32.3-Nb32.3-Zr3",
    "composition_type": "atomic",
    "phase": [
      "BCC"
    ],
    "ys": null,
    "uts": null,
    "strain": null,
    "processes": [
      "arc melting"
    ],
    "test_type": "tensile",
    "test_temperature": "600 °C",
    "doi": "10.1016/j.jmrt.2023.09.289"
  },
  {
    "composition": "Ti31.7-V31.6-Nb31.7-Zr5",
    "composition_type": "atomic",
    "phase": [
      "BCC"
    ],
    "ys": 550.0,
    "uts": null,
    "strain": 20.0,
    "processes": [
      "arc melting"
    ],
    "test_type": "tensile",
    "test_temperature": "600 °C",
    "doi": "10.1016/j.jmrt.2023.09.289"
  },
  {
    "composition": "Ti33.4-V33.3-Nb33.3",
    "composition_type": "atomic",
    "phase": [
      "BCC"
    ],
    "ys": 354.0,
    "uts": 455.0,
    "strain": 4.5,
    "processes": [
      "arc melting"
    ],
    "test_type": "tensile",
    "test_temperature": "800 °C",
    "doi": "10.1016/j.jmrt.2023.09.289"
  },
  {
    "composition": "Ti33-V33-Nb33-Zr1",
    "composition_type": "atomic",
    "phase": [
      "BCC"
    ],
    "ys": null,
    "uts": null,
    "strain": null,
    "processes": [
      "arc melting"
    ],
    "test_type": "tensile",
    "test_temperature": "800 °C",
    "doi": "10.1016/j.jmrt.2023.09.289"
  },
  {
    "composition": "Ti32.4-V32.3-Nb32.3-Zr3",
    "composition_type": "atomic",
    "phase": [
      "BCC"
    ],
    "ys": null,
    "uts": null,
    "strain": null,
    "processes": [
      "arc melting"
    ],
    "test_type": "tensile",
    "test_temperature": "800 °C",
    "doi": "10.1016/j.jmrt.2023.09.289"
  },
  {
    "composition": "Ti31.7-V31.6-Nb31.7-Zr5",
    "composition_type": "atomic",
    "phase": [
      "BCC"
    ],
    "ys": 455.0,
    "uts": 460.0,
    "strain": 7.0,
    "processes": [
      "arc melting"
    ],
    "test_type": "tensile",
    "test_temperature": "800 °C",
    "doi": "10.1016/j.jmrt.2023.09.289"
  },
  {
    "composition": "Ti33.4-V33.3-Nb33.3",
    "composition_type": "atomic",
    "phase": [
      "BCC"
    ],
    "ys": 670.0,
    "uts": null,
    "strain": 20.0,
    "processes": [
      "arc melting"
    ],
    "test_type": "compressive",
    "test_temperature": "25 °C",
    "doi": "10.1016/j.jmrt.2023.09.289"
  },
  {
    "composition": "Ti33-V33-Nb33-Zr1",
    "composition_type": "atomic",
    "phase": [
      "BCC"
    ],
    "ys": null,
    "uts": null,
    "strain": null,
    "processes": [
      "arc melting"
    ],
    "test_type": "compressive",
    "test_temperature": "25 °C",
    "doi": "10.1016/j.jmrt.2023.09.289"
  },
  {
    "composition": "Ti32.4-V32.3-Nb32.3-Zr3",
    "composition_type": "atomic",
    "phase": [
      "BCC"
    ],
    "ys": null,
    "uts": null,
    "strain": null,
    "processes": [
      "arc melting"
    ],
    "test_type": "compressive",
    "test_temperature": "25 °C",
    "doi": "10.1016/j.jmrt.2023.09.289"
  },
  {
    "composition": "Ti31.7-V31.6-Nb31.7-Zr5",
    "composition_type": "atomic",
    "phase": [
      "BCC"
    ],
    "ys": 760.0,
    "uts": null,
    "strain": 20.0,
    "processes": [
      "arc melting"
    ],
    "test_type": "compressive",
    "test_temperature": "25 °C",
    "doi": "10.1016/j.jmrt.2023.09.289"
  },
  {
    "composition": "Ti33.4-V33.3-Nb33.3",
    "composition_type": "atomic",
    "phase": [
      "BCC"
    ],
    "ys": 410.0,
    "uts": 523.0,
    "strain": 80.0,
    "processes": [
      "arc melting"
    ],
    "test_type": "compressive",
    "test_temperature": "800 °C",
    "doi": "10.1016/j.jmrt.2023.09.289"
  },
  {
    "composition": "Ti33-V33-Nb33-Zr1",
    "composition_type": "atomic",
    "phase": [
      "BCC"
    ],
    "ys": null,
    "uts": null,
    "strain": null,
    "processes": [
      "arc melting"
    ],
    "test_type": "compressive",
    "test_temperature": "800 °C",
    "doi": "10.1016/j.jmrt.2023.09.289"
  },
  {
    "composition": "Ti32.4-V32.3-Nb32.3-Zr3",
    "composition_type": "atomic",
    "phase": [
      "BCC"
    ],
    "ys": null,
    "uts": null,
    "strain": null,
    "processes": [
      "arc melting"
    ],
    "test_type": "compressive",
    "test_temperature": "800 °C",
    "doi": "10.1016/j.jmrt.2023.09.289"
  },
  {
    "composition": "Ti31.7-V31.6-Nb31.7-Zr5",
    "composition_type": "atomic",
    "phase": [
      "BCC"
    ],
    "ys": 523.0,
    "uts": null,
    "strain": 80.0,
    "processes": [
      "arc melting"
    ],
    "test_type": "compressive",
    "test_temperature": "800 °C",
    "doi": "10.1016/j.jmrt.2023.09.289"
  },
  {
    "composition": "Ti33.4-V33.3-Nb33.3",
    "composition_type": "atomic",
    "phase": [
      "BCC"
    ],
    "ys": 124.0,
    "uts": 159.0,
    "strain": 80.0,
    "processes": [
      "arc melting"
    ],
    "test_type": "compressive",
    "test_temperature": "1000 °C",
    "doi": "10.1016/j.jmrt.2023.09.289"
  },
  {
    "composition": "Ti33-V33-Nb33-Zr1",
    "composition_type": "atomic",
    "phase": [
      "BCC"
    ],
    "ys": null,
    "uts": null,
    "strain": null,
    "processes": [
      "arc melting"
    ],
    "test_type": "compressive",
    "test_temperature": "1000 °C",
    "doi": "10.1016/j.jmrt.2023.09.289"
  },
  {
    "composition": "Ti32.4-V32.3-Nb32.3-Zr3",
    "composition_type": "atomic",
    "phase": [
      "BCC"
    ],
    "ys": null,
    "uts": null,
    "strain": null,
    "processes": [
      "arc melting"
    ],
    "test_type": "compressive",
    "test_temperature": "1000 °C",
    "doi": "10.1016/j.jmrt.2023.09.289"
  },
  {
    "composition": "Ti31.7-V31.6-Nb31.7-Zr5",
    "composition_type": "atomic",
    "phase": [
      "BCC"
    ],
    "ys": 159.0,
    "uts": null,
    "strain": 80.0,
    "processes": [
      "arc melting"
    ],
    "test_type": "compressive",
    "test_temperature": "1000 °C",
    "doi": "10.1016/j.jmrt.2023.09.289"
  },
  {
    "composition": "Ti33.4-V33.3-Nb33.3",
    "composition_type": "atomic",
    "phase": [
      "BCC"
    ],
    "ys": 25.0,
    "uts": 56.0,
    "strain": 80.0,
    "processes": [
      "arc melting"
    ],
    "test_type": "compressive",
    "test_temperature": "1200 °C",
    "doi": "10.1016/j.jmrt.2023.09.289"
  },
  {
    "composition": "Ti33-V33-Nb33-Zr1",
    "composition_type": "atomic",
    "phase": [
      "BCC"
    ],
    "ys": null,
    "uts": null,
    "strain": null,
    "processes": [
      "arc melting"
    ],
    "test_type": "compressive",
    "test_temperature": "1200 °C",
    "doi": "10.1016/j.jmrt.2023.09.289"
  },
  {
    "composition": "Ti32.4-V32.3-Nb32.3-Zr3",
    "composition_type": "atomic",
    "phase": [
      "BCC"
    ],
    "ys": null,
    "uts": null,
    "strain": null,
    "processes": [
      "arc melting"
    ],
    "test_type": "compressive",
    "test_temperature": "1200 °C",
    "doi": "10.1016/j.jmrt.2023.09.289"
  },
  {
    "composition": "Ti31.7-V31.6-Nb31.7-Zr5",
    "composition_type": "atomic",
    "phase": [
      "BCC"
    ],
    "ys": 56.0,
    "uts": null,
    "strain": 80.0,
    "processes": [
      "arc melting"
    ],
    "test_type": "compressive",
    "test_temperature": "1200 °C",
    "doi": "10.1016/j.jmrt.2023.09.289"
  },
  {
    "composition": "AlCrFe2Ni2(MoNb)0.2",
    "composition_type": "atomic",
    "phase": [
      "B2",
      "BCC",
      "FCC",
      "Laves"
    ],
    "ys": 390.7,
    "uts": null,
    "strain": 50.0,
    "processes": [
      "arc melting: atmosphere: Ar"
    ],
    "test_type": "compressive",
    "test_temperature": "900 °C",
    "doi": "10.1016/j.jmrt.2023.08.257"
  },
  {
    "composition": "AlCrFe2Ni2(MoNb)0.2",
    "composition_type": "atomic",
    "phase": [
      "B2",
      "BCC",
      "FCC",
      "Laves"
    ],
    "ys": 288.33,
    "uts": null,
    "strain": 50.0,
    "processes": [
      "arc melting: atmosphere: Ar"
    ],
    "test_type": "compressive",
    "test_temperature": "900 °C",
    "doi": "10.1016/j.jmrt.2023.08.257"
  },
  {
    "composition": "AlCrFe2Ni2(MoNb)0.2",
    "composition_type": "atomic",
    "phase": [
      "B2",
      "BCC",
      "FCC",
      "Laves"
    ],
    "ys": 146.32,
    "uts": null,
    "strain": 50.0,
    "processes": [
      "arc melting: atmosphere: Ar"
    ],
    "test_type": "compressive",
    "test_temperature": "900 °C",
    "doi": "10.1016/j.jmrt.2023.08.257"
  },
  {
    "composition": "AlCrFe2Ni2(MoNb)0.2",
    "composition_type": "atomic",
    "phase": [
      "B2",
      "BCC",
      "FCC",
      "Laves"
    ],
    "ys": 72.195,
    "uts": null,
    "strain": 50.0,
    "processes": [
      "arc melting: atmosphere: Ar"
    ],
    "test_type": "compressive",
    "test_temperature": "900 °C",
    "doi": "10.1016/j.jmrt.2023.08.257"
  },
  {
    "composition": "AlCrFe2Ni2(MoNb)0.2",
    "composition_type": "atomic",
    "phase": [
      "B2",
      "BCC",
      "FCC",
      "Laves"
    ],
    "ys": 313.3,
    "uts": null,
    "strain": 50.0,
    "processes": [
      "arc melting: atmosphere: Ar"
    ],
    "test_type": "compressive",
    "test_temperature": "950 °C",
    "doi": "10.1016/j.jmrt.2023.08.257"
  },
  {
    "composition": "AlCrFe2Ni2(MoNb)0.2",
    "composition_type": "atomic",
    "phase": [
      "B2",
      "BCC",
      "FCC",
      "Laves"
    ],
    "ys": 229.46,
    "uts": null,
    "strain": 50.0,
    "processes": [
      "arc melting: atmosphere: Ar"
    ],
    "test_type": "compressive",
    "test_temperature": "950 °C",
    "doi": "10.1016/j.jmrt.2023.08.257"
  },
  {
    "composition": "AlCrFe2Ni2(MoNb)0.2",
    "composition_type": "atomic",
    "phase": [
      "B2",
      "BCC",
      "FCC",
      "Laves"
    ],
    "ys": 112.96,
    "uts": null,
    "strain": 50.0,
    "processes": [
      "arc melting: atmosphere: Ar"
    ],
    "test_type": "compressive",
    "test_temperature": "950 °C",
    "doi": "10.1016/j.jmrt.2023.08.257"
  },
  {
    "composition": "AlCrFe2Ni2(MoNb)0.2",
    "composition_type": "atomic",
    "phase": [
      "B2",
      "BCC",
      "FCC",
      "Laves"
    ],
    "ys": 52.881,
    "uts": null,
    "strain": 50.0,
    "processes": [
      "arc melting: atmosphere: Ar"
    ],
    "test_type": "compressive",
    "test_temperature": "950 °C",
    "doi": "10.1016/j.jmrt.2023.08.257"
  },
  {
    "composition": "AlCrFe2Ni2(MoNb)0.2",
    "composition_type": "atomic",
    "phase": [
      "B2",
      "BCC",
      "FCC",
      "Laves"
    ],
    "ys": 263.0,
    "uts": null,
    "strain": 50.0,
    "processes": [
      "arc melting: atmosphere: Ar"
    ],
    "test_type": "compressive",
    "test_temperature": "1000 °C",
    "doi": "10.1016/j.jmrt.2023.08.257"
  },
  {
    "composition": "AlCrFe2Ni2(MoNb)0.2",
    "composition_type": "atomic",
    "phase": [
      "B2",
      "BCC",
      "FCC",
      "Laves"
    ],
    "ys": 129.28,
    "uts": null,
    "strain": 50.0,
    "processes": [
      "arc melting: atmosphere: Ar"
    ],
    "test_type": "compressive",
    "test_temperature": "1000 °C",
    "doi": "10.1016/j.jmrt.2023.08.257"
  },
  {
    "composition": "AlCrFe2Ni2(MoNb)0.2",
    "composition_type": "atomic",
    "phase": [
      "B2",
      "BCC",
      "FCC",
      "Laves"
    ],
    "ys": 68.449,
    "uts": null,
    "strain": 50.0,
    "processes": [
      "arc melting: atmosphere: Ar"
    ],
    "test_type": "compressive",
    "test_temperature": "1000 °C",
    "doi": "10.1016/j.jmrt.2023.08.257"
  },
  {
    "composition": "AlCrFe2Ni2(MoNb)0.2",
    "composition_type": "atomic",
    "phase": [
      "B2",
      "BCC",
      "FCC",
      "Laves"
    ],
    "ys": 35.23,
    "uts": null,
    "strain": 50.0,
    "processes": [
      "arc melting: atmosphere: Ar"
    ],
    "test_type": "compressive",
    "test_temperature": "1000 °C",
    "doi": "10.1016/j.jmrt.2023.08.257"
  },
  {
    "composition": "AlCrFe2Ni2(MoNb)0.2",
    "composition_type": "atomic",
    "phase": [
      "B2",
      "BCC",
      "FCC",
      "Laves"
    ],
    "ys": 208.687,
    "uts": null,
    "strain": 50.0,
    "processes": [
      "arc melting: atmosphere: Ar"
    ],
    "test_type": "compressive",
    "test_temperature": "1000 °C",
    "doi": "10.1016/j.jmrt.2023.08.257"
  },
  {
    "composition": "AlCrFe2Ni2(MoNb)0.2",
    "composition_type": "atomic",
    "phase": [
      "B2",
      "BCC",
      "FCC",
      "Laves"
    ],
    "ys": 106.89,
    "uts": null,
    "strain": 50.0,
    "processes": [
      "arc melting: atmosphere: Ar"
    ],
    "test_type": "compressive",
    "test_temperature": "1050 °C",
    "doi": "10.1016/j.jmrt.2023.08.257"
  },
  {
    "composition": "AlCrFe2Ni2(MoNb)0.2",
    "composition_type": "atomic",
    "phase": [
      "B2",
      "BCC",
      "FCC",
      "Laves"
    ],
    "ys": 38.879,
    "uts": null,
    "strain": 50.0,
    "processes": [
      "arc melting: atmosphere: Ar"
    ],
    "test_type": "compressive",
    "test_temperature": "1050 °C",
    "doi": "10.1016/j.jmrt.2023.08.257"
  },
  {
    "composition": "AlCrFe2Ni2(MoNb)0.2",
    "composition_type": "atomic",
    "phase": [
      "B2",
      "BCC",
      "FCC",
      "Laves"
    ],
    "ys": 22.683,
    "uts": null,
    "strain": 50.0,
    "processes": [
      "arc melting: atmosphere: Ar"
    ],
    "test_type": "compressive",
    "test_temperature": "1050 °C",
    "doi": "10.1016/j.jmrt.2023.08.257"
  },
  {
    "composition": "AlCrFe2Ni2(MoNb)0.2",
    "composition_type": "atomic",
    "phase": [
      "B2",
      "BCC",
      "FCC",
      "Laves"
    ],
    "ys": 137.48,
    "uts": null,
    "strain": 50.0,
    "processes": [
      "arc melting: atmosphere: Ar"
    ],
    "test_type": "compressive",
    "test_temperature": "1100 °C",
    "doi": "10.1016/j.jmrt.2023.08.257"
  },
  {
    "composition": "AlCrFe2Ni2(MoNb)0.2",
    "composition_type": "atomic",
    "phase": [
      "B2",
      "BCC",
      "FCC",
      "Laves"
    ],
    "ys": 75.251,
    "uts": null,
    "strain": 50.0,
    "processes": [
      "arc melting: atmosphere: Ar"
    ],
    "test_type": "compressive",
    "test_temperature": "1100 °C",
    "doi": "10.1016/j.jmrt.2023.08.257"
  },
  {
    "composition": "AlCrFe2Ni2(MoNb)0.2",
    "composition_type": "atomic",
    "phase": [
      "B2",
      "BCC",
      "FCC",
      "Laves"
    ],
    "ys": 29.34,
    "uts": null,
    "strain": 50.0,
    "processes": [
      "arc melting: atmosphere: Ar"
    ],
    "test_type": "compressive",
    "test_temperature": "1100 °C",
    "doi": "10.1016/j.jmrt.2023.08.257"
  },
  {
    "composition": "AlCrFe2Ni2(MoNb)0.2",
    "composition_type": "atomic",
    "phase": [
      "B2",
      "BCC",
      "FCC",
      "Laves"
    ],
    "ys": 11.25,
    "uts": null,
    "strain": 50.0,
    "processes": [
      "arc melting: atmosphere: Ar"
    ],
    "test_type": "compressive",
    "test_temperature": "1100 °C",
    "doi": "10.1016/j.jmrt.2023.08.257"
  },
  {
    "composition": "Fe50Mn30Co10Cr10",
    "composition_type": "atomic",
    "phase": [
      "FCC",
      "HCP"
    ],
    "ys": 489.7,
    "uts": null,
    "strain": 28.3,
    "processes": [
      "powder metallurgy"
    ],
    "test_type": "tensile",
    "test_temperature": "77 K",
    "doi": "10.1016/j.jmrt.2023.10.054"
  },
  {
    "composition": "Fe50Mn30Co10Cr10C1",
    "composition_type": "atomic",
    "phase": [
      "FCC",
      "HCP"
    ],
    "ys": 688.8,
    "uts": null,
    "strain": 34.7,
    "processes": [
      "powder metallurgy"
    ],
    "test_type": "tensile",
    "test_temperature": "77 K",
    "doi": "10.1016/j.jmrt.2023.10.054"
  },
  {
    "composition": "Fe50Mn30Co10Cr10C2",
    "composition_type": "atomic",
    "phase": [
      "FCC",
      "HCP"
    ],
    "ys": 888.9,
    "uts": null,
    "strain": null,
    "processes": [
      "powder metallurgy"
    ],
    "test_type": "tensile",
    "test_temperature": "77 K",
    "doi": "10.1016/j.jmrt.2023.10.054"
  },
  {
    "composition": "Fe50Mn30Co10Cr10C3",
    "composition_type": "atomic",
    "phase": [
      "FCC",
      "HCP"
    ],
    "ys": 1087.0,
    "uts": 1397.0,
    "strain": 16.8,
    "processes": [
      "powder metallurgy"
    ],
    "test_type": "tensile",
    "test_temperature": "77 K",
    "doi": "10.1016/j.jmrt.2023.10.054"
  },
  {
    "composition": "TiZrHfCu0.5",
    "composition_type": "atomic",
    "phase": null,
    "ys": 920.0,
    "uts": null,
    "strain": null,
    "processes": [
      "arc melting: atmosphere: Ar, remelting times: 9"
    ],
    "test_type": "compressive",
    "test_temperature": "25 °C",
    "doi": "10.1016/j.jmrt.2023.10.154"
  },
  {
    "composition": "TiZrHfCu0.5",
    "composition_type": "atomic",
    "phase": null,
    "ys": 1150.0,
    "uts": null,
    "strain": null,
    "processes": [
      "arc melting: atmosphere: Ar, remelting times: 9"
    ],
    "test_type": "compressive",
    "test_temperature": "25 °C",
    "doi": "10.1016/j.jmrt.2023.10.154"
  },
  {
    "composition": "TiZrHfCu0.5",
    "composition_type": "atomic",
    "phase": null,
    "ys": 1200.0,
    "uts": null,
    "strain": null,
    "processes": [
      "arc melting: atmosphere: Ar, remelting times: 9"
    ],
    "test_type": "compressive",
    "test_temperature": "25 °C",
    "doi": "10.1016/j.jmrt.2023.10.154"
  },
  {
    "composition": "TiZrHfCu0.5",
    "composition_type": "atomic",
    "phase": null,
    "ys": 1320.0,
    "uts": null,
    "strain": null,
    "processes": [
      "arc melting: atmosphere: Ar, remelting times: 9"
    ],
    "test_type": "compressive",
    "test_temperature": "25 °C",
    "doi": "10.1016/j.jmrt.2023.10.154"
  },
  {
    "composition": "TiZrHfCu0.5",
    "composition_type": "atomic",
    "phase": null,
    "ys": null,
    "uts": 1560.0,
    "strain": null,
    "processes": [
      "arc melting: atmosphere: Ar, remelting times: 9"
    ],
    "test_type": "compressive",
    "test_temperature": "20 °C",
    "doi": "10.1016/j.jmrt.2023.10.154"
  },
  {
    "composition": "TiZrHfCu0.5",
    "composition_type": "atomic",
    "phase": null,
    "ys": null,
    "uts": 1640.0,
    "strain": null,
    "processes": [
      "arc melting: atmosphere: Ar, remelting times: 9"
    ],
    "test_type": "compressive",
    "test_temperature": "0 °C",
    "doi": "10.1016/j.jmrt.2023.10.154"
  },
  {
    "composition": "TiZrHfCu0.5",
    "composition_type": "atomic",
    "phase": null,
    "ys": null,
    "uts": 1790.0,
    "strain": null,
    "processes": [
      "arc melting: atmosphere: Ar, remelting times: 9"
    ],
    "test_type": "compressive",
    "test_temperature": "-20 °C",
    "doi": "10.1016/j.jmrt.2023.10.154"
  },
  {
    "composition": "TiZrHfCu0.5",
    "composition_type": "atomic",
    "phase": null,
    "ys": null,
    "uts": 1770.0,
    "strain": null,
    "processes": [
      "arc melting: atmosphere: Ar, remelting times: 9"
    ],
    "test_type": "compressive",
    "test_temperature": "-40 °C",
    "doi": "10.1016/j.jmrt.2023.10.154"
  },
  {
    "composition": "TiZrHfCu0.5",
    "composition_type": "atomic",
    "phase": null,
    "ys": null,
    "uts": 1640.0,
    "strain": null,
    "processes": [
      "arc melting: atmosphere: Ar, remelting times: 9"
    ],
    "test_type": "compressive",
    "test_temperature": "-60 °C",
    "doi": "10.1016/j.jmrt.2023.10.154"
  },
  {
    "composition": "(FeCoNi)86Al7Ti7",
    "composition_type": "atomic",
    "phase": [
      "FCC",
      "L21"
    ],
    "ys": 723.0,
    "uts": 1099.0,
    "strain": 31.5,
    "processes": [
      "gas atomization: pressure: unknown, gas velocity: unknown, gas: unknown",
      "additive manufacturing: scan speed: 800 mm/s, laser power: 260 W"
    ],
    "test_type": "tensile",
    "test_temperature": "25 °C",
    "doi": "10.1016/j.jmrt.2023.10.161"
  },
  {
    "composition": "(FeCoNi)86Al7Ti7",
    "composition_type": "atomic",
    "phase": [
      "FCC",
      "L21"
    ],
    "ys": 752.0,
    "uts": 1065.0,
    "strain": 13.2,
    "processes": [
      "gas atomization: pressure: unknown, gas velocity: unknown, gas: unknown",
      "additive manufacturing: scan speed: 800 mm/s, laser power: 260 W"
    ],
    "test_type": "tensile",
    "test_temperature": "25 °C",
    "doi": "10.1016/j.jmrt.2023.10.161"
  },
  {
    "composition": "(FeCoNi)86Al7Ti7",
    "composition_type": "atomic",
    "phase": [
      "FCC",
      "L21"
    ],
    "ys": 696.0,
    "uts": 1038.0,
    "strain": 11.2,
    "processes": [
      "gas atomization: pressure: unknown, gas velocity: unknown, gas: unknown",
      "additive manufacturing: scan speed: 800 mm/s, laser power: 260 W"
    ],
    "test_type": "tensile",
    "test_temperature": "25 °C",
    "doi": "10.1016/j.jmrt.2023.10.161"
  },
  {
    "composition": "AlCoCrFeNi2.1",
    "composition_type": "atomic",
    "phase": [
      "FCC(L12)",
      "BCC(B2)"
    ],
    "ys": null,
    "uts": 900.0,
    "strain": 17.8,
    "processes": [
      "induction melting: atmosphere: Ar, remelting times: 5"
    ],
    "test_type": "tensile",
    "test_temperature": "25 °C",
    "doi": "10.1016/j.jmrt.2023.10.232"
  },
  {
    "composition": "AlCoCrFeNi2.1",
    "composition_type": "atomic",
    "phase": [
      "FCC(L12)",
      "BCC(B2)"
    ],
    "ys": null,
    "uts": 950.0,
    "strain": 19.6,
    "processes": [
      "induction melting: atmosphere: Ar, remelting times: 5",
      "ultrasonic vibration: duration: 10 min"
    ],
    "test_type": "tensile",
    "test_temperature": "25 °C",
    "doi": "10.1016/j.jmrt.2023.10.232"
  },
  {
    "composition": "AlCoCrFeNi2.1",
    "composition_type": "atomic",
    "phase": [
      "FCC(L12)",
      "BCC(B2)"
    ],
    "ys": null,
    "uts": 1050.0,
    "strain": 27.4,
    "processes": [
      "induction melting: atmosphere: Ar, remelting times: 5",
      "ultrasonic vibration: duration: 20 min"
    ],
    "test_type": "tensile",
    "test_temperature": "25 °C",
    "doi": "10.1016/j.jmrt.2023.10.232"
  },
  {
    "composition": "AlCoCrFeNi2.1",
    "composition_type": "atomic",
    "phase": [
      "FCC(L12)",
      "BCC(B2)"
    ],
    "ys": null,
    "uts": 935.0,
    "strain": 22.3,
    "processes": [
      "induction melting: atmosphere: Ar, remelting times: 5",
      "ultrasonic vibration: duration: 30 min"
    ],
    "test_type": "tensile",
    "test_temperature": "25 °C",
    "doi": "10.1016/j.jmrt.2023.10.232"
  },
  {
    "composition": "Fe32Cr33Ni29Al3Ti3",
    "composition_type": "weight",
    "phase": [
      "FCC",
      "BCC"
    ],
    "ys": 881.0,
    "uts": 1233.0,
    "strain": 4.7,
    "processes": [
      "selective laser melting: atmosphere: Ar, VED: 88.9 J/mm3"
    ],
    "test_type": "tensile",
    "test_temperature": "25 °C",
    "doi": "10.1016/j.jmrt.2023.10.121"
  },
  {
    "composition": "Fe32Cr33Ni29Al3Ti3",
    "composition_type": "weight",
    "phase": [
      "FCC",
      "BCC"
    ],
    "ys": 910.0,
    "uts": 1273.0,
    "strain": 6.0,
    "processes": [
      "selective laser melting: atmosphere: Ar, VED: 111.1 J/mm3"
    ],
    "test_type": "tensile",
    "test_temperature": "25 °C",
    "doi": "10.1016/j.jmrt.2023.10.121"
  },
  {
    "composition": "Fe32Cr33Ni29Al3Ti3",
    "composition_type": "weight",
    "phase": [
      "FCC",
      "BCC"
    ],
    "ys": 913.0,
    "uts": 1239.0,
    "strain": 4.0,
    "processes": [
      "selective laser melting: atmosphere: Ar, VED: 133.3 J/mm3"
    ],
    "test_type": "tensile",
    "test_temperature": "25 °C",
    "doi": "10.1016/j.jmrt.2023.10.121"
  },
  {
    "composition": "Fe32Cr33Ni29Al3Ti3",
    "composition_type": "weight",
    "phase": [
      "FCC",
      "BCC"
    ],
    "ys": 910.0,
    "uts": 1218.0,
    "strain": 4.6,
    "processes": [
      "selective laser melting: atmosphere: Ar, VED: 148.1 J/mm3"
    ],
    "test_type": "tensile",
    "test_temperature": "25 °C",
    "doi": "10.1016/j.jmrt.2023.10.121"
  },
  {
    "composition": "Fe32Cr33Ni29Al3Ti3",
    "composition_type": "weight",
    "phase": [
      "FCC",
      "BCC"
    ],
    "ys": 850.0,
    "uts": 1172.0,
    "strain": 8.9,
    "processes": [
      "selective laser melting: atmosphere: Ar, VED: 133.3 J/mm3"
    ],
    "test_type": "tensile",
    "test_temperature": "300 °C",
    "doi": "10.1016/j.jmrt.2023.10.121"
  },
  {
    "composition": "Fe32Cr33Ni29Al3Ti3",
    "composition_type": "weight",
    "phase": [
      "FCC",
      "BCC"
    ],
    "ys": 832.0,
    "uts": 1113.0,
    "strain": 10.7,
    "processes": [
      "selective laser melting: atmosphere: Ar, VED: 133.3 J/mm3"
    ],
    "test_type": "tensile",
    "test_temperature": "400 °C",
    "doi": "10.1016/j.jmrt.2023.10.121"
  },
  {
    "composition": "Fe32Cr33Ni29Al3Ti3",
    "composition_type": "weight",
    "phase": [
      "FCC",
      "BCC"
    ],
    "ys": 557.0,
    "uts": 860.0,
    "strain": 10.6,
    "processes": [
      "selective laser melting: atmosphere: Ar, VED: 133.3 J/mm3"
    ],
    "test_type": "tensile",
    "test_temperature": "500 °C",
    "doi": "10.1016/j.jmrt.2023.10.121"
  },
  {
    "composition": "FeCrNi",
    "composition_type": "atomic",
    "phase": [
      "FCC"
    ],
    "ys": 745.0,
    "uts": null,
    "strain": null,
    "processes": [
      "selective laser melting"
    ],
    "test_type": "tensile",
    "test_temperature": "25 °C",
    "doi": "10.1016/j.jmrt.2023.10.121"
  },
  {
    "composition": "TiZrHfTaNb",
    "composition_type": "atomic",
    "phase": [
      "FCC"
    ],
    "ys": null,
    "uts": 795.0,
    "strain": null,
    "processes": [
      "mechanical alloying: duration: 5-10 h, ball size: 12 mm, ball to powder ratio: 1:20, rotation speed: 200-400 rpm",
      "spark plasma sintering: temperature: 2000 °C, pressure: 50 MPa, duration: 5 min"
    ],
    "test_type": "compressive",
    "test_temperature": "25 °C",
    "doi": "10.1016/j.jmrt.2023.11.121"
  },
  {
    "composition": "(TiTaNb)0.45Hf0.275Zr0.275C",
    "composition_type": "atomic",
    "phase": [
      "FCC"
    ],
    "ys": null,
    "uts": 690.0,
    "strain": null,
    "processes": [
      "mechanical alloying: duration: 5-10 h, ball size: 12 mm, ball to powder ratio: 1:20, rotation speed: 200-400 rpm",
      "spark plasma sintering: temperature: 2000 °C, pressure: 50 MPa, duration: 5 min"
    ],
    "test_type": "compressive",
    "test_temperature": "25 °C",
    "doi": "10.1016/j.jmrt.2023.11.121"
  },
  {
    "composition": "(TiTaNb)0.3Hf0.35Zr0.35C",
    "composition_type": "atomic",
    "phase": [
      "FCC"
    ],
    "ys": null,
    "uts": 600.0,
    "strain": null,
    "processes": [
      "mechanical alloying: duration: 5-10 h, ball size: 12 mm, ball to powder ratio: 1:20, rotation speed: 200-400 rpm",
      "spark plasma sintering: temperature: 2000 °C, pressure: 50 MPa, duration: 5 min"
    ],
    "test_type": "compressive",
    "test_temperature": "25 °C",
    "doi": "10.1016/j.jmrt.2023.11.121"
  },
  {
    "composition": "CoCrCuFeNi",
    "composition_type": "atomic",
    "phase": [
      "FCC",
      "Cu-rich FCC"
    ],
    "ys": null,
    "uts": null,
    "strain": null,
    "processes": [
      "vacuum arc remelting: atmosphere: Ar, remelting times: 5",
      "homogenized: temperature: 1000 °C, duration: 24 h",
      "quenching: medium: water",
      "annealed: temperature: 300-1000 °C, duration: 1 h, atmosphere: air",
      "quenching: medium: water"
    ],
    "test_type": "compressive",
    "test_temperature": "25 °C",
    "doi": "10.1016/j.jmrt.2024.01.113"
  },
  {
    "composition": "Al0.45CoCrFeNiTi0",
    "composition_type": "atomic",
    "phase": [
      "FCC",
      "BCC"
    ],
    "ys": 376.0,
    "uts": null,
    "strain": 43.0,
    "processes": [
      "arc melting: atmosphere: Ar, remelting times: 5"
    ],
    "test_type": "tensile",
    "test_temperature": "25 °C",
    "doi": "10.1016/j.jmrt.2023.12.079"
  },
  {
    "composition": "Al0.45CoCrFeNiTi0.25",
    "composition_type": "atomic",
    "phase": [
      "FCC",
      "BCC"
    ],
    "ys": 619.0,
    "uts": null,
    "strain": 2.7,
    "processes": [
      "arc melting: atmosphere: Ar, remelting times: 5"
    ],
    "test_type": "tensile",
    "test_temperature": "25 °C",
    "doi": "10.1016/j.jmrt.2023.12.079"
  },
  {
    "composition": "Al0.45CoCrFeNiTi0.5",
    "composition_type": "atomic",
    "phase": [
      "FCC",
      "BCC"
    ],
    "ys": 694.0,
    "uts": null,
    "strain": 0.19,
    "processes": [
      "arc melting: atmosphere: Ar, remelting times: 5"
    ],
    "test_type": "tensile",
    "test_temperature": "25 °C",
    "doi": "10.1016/j.jmrt.2023.12.079"
  },
  {
    "composition": "Al0.45CoCrFeNiTi0.75",
    "composition_type": "atomic",
    "phase": [
      "FCC",
      "BCC",
      "L21"
    ],
    "ys": null,
    "uts": 43.93,
    "strain": null,
    "processes": [
      "arc melting: atmosphere: Ar, remelting times: 5"
    ],
    "test_type": "tensile",
    "test_temperature": "25 °C",
    "doi": "10.1016/j.jmrt.2023.12.079"
  },
  {
    "composition": "Al0.45CoCrFeNiTi1.0",
    "composition_type": "atomic",
    "phase": [
      "FCC",
      "BCC",
      "L21"
    ],
    "ys": null,
    "uts": 53.09,
    "strain": null,
    "processes": [
      "arc melting: atmosphere: Ar, remelting times: 5"
    ],
    "test_type": "tensile",
    "test_temperature": "25 °C",
    "doi": "10.1016/j.jmrt.2023.12.079"
  },
  {
    "composition": "Al0.45CoCrFeNiTi0.75",
    "composition_type": "atomic",
    "phase": [
      "FCC",
      "BCC",
      "L21"
    ],
    "ys": null,
    "uts": 1492.53,
    "strain": null,
    "processes": [
      "arc melting: atmosphere: Ar, remelting times: 5"
    ],
    "test_type": "compressive",
    "test_temperature": "25 °C",
    "doi": "10.1016/j.jmrt.2023.12.079"
  },
  {
    "composition": "CoCrFeMnNi-Mo5C0.5",
    "composition_type": "weight",
    "phase": [
      "FCC",
      "MC"
    ],
    "ys": 425.0,
    "uts": 679.0,
    "strain": 8.2,
    "processes": [
      "arc melting: atmosphere: Ar, remelting times: 5"
    ],
    "test_type": "tensile",
    "test_temperature": "25 °C",
    "doi": "10.1016/j.jmrt.2024.02.076"
  },
  {
    "composition": "CoCrFeMnNi-Mo5C0.5",
    "composition_type": "weight",
    "phase": [
      "FCC",
      "MC"
    ],
    "ys": 414.0,
    "uts": 644.0,
    "strain": 13.3,
    "processes": [
      "arc melting: atmosphere: Ar, remelting times: 5",
      "cooling: medium: furnace, rate: slow"
    ],
    "test_type": "tensile",
    "test_temperature": "25 °C",
    "doi": "10.1016/j.jmrt.2024.02.076"
  },
  {
    "composition": "CoCrFeMnNi-Mo5C0.5",
    "composition_type": "weight",
    "phase": [
      "FCC"
    ],
    "ys": 410.0,
    "uts": 640.0,
    "strain": 14.6,
    "processes": [
      "arc melting: atmosphere: Ar, remelting times: 5",
      "cooling: medium: air, rate: moderate"
    ],
    "test_type": "tensile",
    "test_temperature": "25 °C",
    "doi": "10.1016/j.jmrt.2024.02.076"
  },
  {
    "composition": "CoCrFeMnNi-Mo5C0.5",
    "composition_type": "weight",
    "phase": [
      "FCC"
    ],
    "ys": 347.0,
    "uts": 739.0,
    "strain": 41.1,
    "processes": [
      "arc melting: atmosphere: Ar, remelting times: 5",
      "cooling: medium: water, rate: fast"
    ],
    "test_type": "tensile",
    "test_temperature": "25 °C",
    "doi": "10.1016/j.jmrt.2024.02.076"
  },
  {
    "composition": "Al80Mg5Li5Zn5Cu5",
    "composition_type": "atomic",
    "phase": [
      "Al",
      "Li3CuAl5",
      "Al2Cu",
      "MgZn2"
    ],
    "ys": 1.2,
    "uts": 8.0,
    "strain": null,
    "processes": null,
    "test_type": "compressive",
    "test_temperature": "520 °C",
    "doi": "10.1016/j.jmrt.2024.03.004"
  },
  {
    "composition": "Al80Mg5Li5Zn5Cu5",
    "composition_type": "atomic",
    "phase": [
      "Al",
      "Li3CuAl5",
      "Al2Cu",
      "MgZn2"
    ],
    "ys": 9.4,
    "uts": 32.5,
    "strain": null,
    "processes": null,
    "test_type": "compressive",
    "test_temperature": "500 °C",
    "doi": "10.1016/j.jmrt.2024.03.004"
  },
  {
    "composition": "CoCrFeNiTaNb",
    "composition_type": "atomic",
    "phase": [
      "FCC",
      "Laves"
    ],
    "ys": null,
    "uts": null,
    "strain": null,
    "processes": [
      "powder plasma arc additive manufacturing: atmosphere: Ar, powder size: 200 mesh, purity: > 99.9%, ball milling: duration: 12 h, vacuum drying: duration: 2 h, preheating: substrate: 304 stainless steel"
    ],
    "test_type": "compressive",
    "test_temperature": "25 °C",
    "doi": "10.1016/j.jmrt.2023.12.166"
  },
  {
    "composition": "(FeCoNi)96Al4",
    "composition_type": "atomic",
    "phase": [
      "FCC"
    ],
    "ys": null,
    "uts": 465.9,
    "strain": 75.36,
    "processes": [
      "vacuum suspension melting",
      "mechanical polishing",
      "sequential cleaning with ethanol and drying treatment"
    ],
    "test_type": "tensile",
    "test_temperature": "25 °C",
    "doi": "10.1016/j.jmrt.2024.03.159"
  },
  {
    "composition": "CoCrFeNiMn",
    "composition_type": "atomic",
    "phase": [
      "FCC solid solution",
      "Mn2O7 oxide",
      "Cr7C3 carbide"
    ],
    "ys": null,
    "uts": 786.62,
    "strain": 25.95,
    "processes": [
      "ball milling: duration: 11 h, rotational speed: 300 rpm",
      "vacuum freeze-drying: duration: 24 h",
      "vacuum hot press sintering: temperature: 1000 °C, pressure: 30 MPa, duration: 1 h"
    ],
    "test_type": "tensile",
    "test_temperature": "25 °C",
    "doi": "10.1016/j.jmrt.2023.11.182"
  },
  {
    "composition": "CoCrFeNiMn-5vol%GFs(Ni)",
    "composition_type": "atomic",
    "phase": [
      "FCC solid solution",
      "Mn2O7 oxide",
      "Cr7C3 carbide"
    ],
    "ys": null,
    "uts": 834.04,
    "strain": 26.58,
    "processes": [
      "ball milling: duration: 11 h, rotational speed: 300 rpm",
      "vacuum freeze-drying: duration: 24 h",
      "vacuum hot press sintering: temperature: 1000 °C, pressure: 30 MPa, duration: 1 h"
    ],
    "test_type": "tensile",
    "test_temperature": "25 °C",
    "doi": "10.1016/j.jmrt.2023.11.182"
  },
  {
    "composition": "CoCrFeNiMn-10vol%GFs(Ni)",
    "composition_type": "atomic",
    "phase": [
      "FCC solid solution",
      "Mn2O7 oxide",
      "Cr7C3 carbide"
    ],
    "ys": null,
    "uts": 703.41,
    "strain": 21.56,
    "processes": [
      "ball milling: duration: 11 h, rotational speed: 300 rpm",
      "vacuum freeze-drying: duration: 24 h",
      "vacuum hot press sintering: temperature: 1000 °C, pressure: 30 MPa, duration: 1 h"
    ],
    "test_type": "tensile",
    "test_temperature": "25 °C",
    "doi": "10.1016/j.jmrt.2023.11.182"
  },
  {
    "composition": "CoCrFeNiMn-15vol%GFs(Ni)",
    "composition_type": "atomic",
    "phase": [
      "FCC solid solution",
      "Mn2O7 oxide",
      "Cr7C3 carbide"
    ],
    "ys": null,
    "uts": null,
    "strain": 18.3,
    "processes": [
      "ball milling: duration: 11 h, rotational speed: 300 rpm",
      "vacuum freeze-drying: duration: 24 h",
      "vacuum hot press sintering: temperature: 1000 °C, pressure: 30 MPa, duration: 1 h"
    ],
    "test_type": "tensile",
    "test_temperature": "25 °C",
    "doi": "10.1016/j.jmrt.2023.11.182"
  },
  {
    "composition": "CoCrFeNiMn",
    "composition_type": "atomic",
    "phase": [
      "FCC solid solution",
      "Mn2O7 oxide",
      "Cr7C3 carbide"
    ],
    "ys": null,
    "uts": 1864.12,
    "strain": 50.0,
    "processes": [
      "ball milling: duration: 11 h, rotational speed: 300 rpm",
      "vacuum freeze-drying: duration: 24 h",
      "vacuum hot press sintering: temperature: 1000 °C, pressure: 30 MPa, duration: 1 h"
    ],
    "test_type": "compressive",
    "test_temperature": "25 °C",
    "doi": "10.1016/j.jmrt.2023.11.182"
  },
  {
    "composition": "CoCrFeNiMn-5vol%GFs(Ni)",
    "composition_type": "atomic",
    "phase": [
      "FCC solid solution",
      "Mn2O7 oxide",
      "Cr7C3 carbide"
    ],
    "ys": null,
    "uts": 2069.66,
    "strain": 50.0,
    "processes": [
      "ball milling: duration: 11 h, rotational speed: 300 rpm",
      "vacuum freeze-drying: duration: 24 h",
      "vacuum hot press sintering: temperature: 1000 °C, pressure: 30 MPa, duration: 1 h"
    ],
    "test_type": "compressive",
    "test_temperature": "25 °C",
    "doi": "10.1016/j.jmrt.2023.11.182"
  },
  {
    "composition": "CoCrFeNiMn-10vol%GFs(Ni)",
    "composition_type": "atomic",
    "phase": [
      "FCC solid solution",
      "Mn2O7 oxide",
      "Cr7C3 carbide"
    ],
    "ys": null,
    "uts": 1622.01,
    "strain": 50.0,
    "processes": [
      "ball milling: duration: 11 h, rotational speed: 300 rpm",
      "vacuum freeze-drying: duration: 24 h",
      "vacuum hot press sintering: temperature: 1000 °C, pressure: 30 MPa, duration: 1 h"
    ],
    "test_type": "compressive",
    "test_temperature": "25 °C",
    "doi": "10.1016/j.jmrt.2023.11.182"
  },
  {
    "composition": "CoCrFeNiMn-15vol%GFs(Ni)",
    "composition_type": "atomic",
    "phase": [
      "FCC solid solution",
      "Mn2O7 oxide",
      "Cr7C3 carbide"
    ],
    "ys": null,
    "uts": 1047.14,
    "strain": 50.0,
    "processes": [
      "ball milling: duration: 11 h, rotational speed: 300 rpm",
      "vacuum freeze-drying: duration: 24 h",
      "vacuum hot press sintering: temperature: 1000 °C, pressure: 30 MPa, duration: 1 h"
    ],
    "test_type": "compressive",
    "test_temperature": "25 °C",
    "doi": "10.1016/j.jmrt.2023.11.182"
  },
  {
    "composition": "CoCrFeNiMn",
    "composition_type": "atomic",
    "phase": [
      "FCC solid solution",
      "Mn2O7 oxide",
      "Cr7C3 carbide"
    ],
    "ys": null,
    "uts": 2276.34,
    "strain": 50.0,
    "processes": [
      "ball milling: duration: 11 h, rotational speed: 300 rpm",
      "vacuum freeze-drying: duration: 24 h",
      "vacuum hot press sintering: temperature: 1000 °C, pressure: 30 MPa, duration: 1 h"
    ],
    "test_type": "compressive",
    "test_temperature": "25 °C",
    "doi": "10.1016/j.jmrt.2023.11.182"
  },
  {
    "composition": "CoCrFeNiMn-5vol%GFs(Ni)",
    "composition_type": "atomic",
    "phase": [
      "FCC solid solution",
      "Mn2O7 oxide",
      "Cr7C3 carbide"
    ],
    "ys": null,
    "uts": 2418.45,
    "strain": 50.0,
    "processes": [
      "ball milling: duration: 11 h, rotational speed: 300 rpm",
      "vacuum freeze-drying: duration: 24 h",
