Repository: Sci-Extract/sisyphus

# Step through _sisyphus_ extraction process
Author: Soike Yuan  date: 1/12/2025

Prerequisite: Assumed that you have installed sisyphus on your machine and add .env file to your root path which contains API key. :shipit:

## Below is the file structure of the project,

```
├─ README.md                        
├─ pyproject.toml                   # Python project metadata and dependencies
├─ data/                            # Extracted data of high entropy alloys
├─ notebooks/                       # Jupyter notebooks
├─ db/                              # sql databases
├─ record/                          # record sql database
│─ sisyphus/

File: notebooks/heas_result.json (part 32 of 64)
[
      "vacuum hot press sintering: temperature: 1000 °C, pressure: 30 MPa, duration: 1 h"
    ],
    "test_type": "compressive",
    "test_temperature": "25 °C",
    "doi": "10.1016/j.jmrt.2023.11.182"
  },
  {
    "composition": "CoCrFeNiMn-10vol%GFs(Ni)",
    "composition_type": "atomic",
    "phase": [
      "FCC solid solution",
      "Mn2O7 oxide",
      "Cr7C3 carbide"
    ],
    "ys": null,
    "uts": 2205.28,
    "strain": 50.0,
    "processes": [
      "ball milling: duration: 11 h, rotational speed: 300 rpm",
      "vacuum freeze-drying: duration: 24 h",
      "vacuum hot press sintering: temperature: 1000 °C, pressure: 30 MPa, duration: 1 h"
    ],
    "test_type": "compressive",
    "test_temperature": "25 °C",
    "doi": "10.1016/j.jmrt.2023.11.182"
  },
  {
    "composition": "CoCrFeNiMn-15vol%GFs(Ni)",
    "composition_type": "atomic",
    "phase": [
      "FCC solid solution",
      "Mn2O7 oxide",
      "Cr7C3 carbide"
    ],
    "ys": null,
    "uts": 1577.64,
    "strain": 50.0,
    "processes": [
      "ball milling: duration: 11 h, rotational speed: 300 rpm",
      "vacuum freeze-drying: duration: 24 h",
      "vacuum hot press sintering: temperature: 1000 °C, pressure: 30 MPa, duration: 1 h"
    ],
    "test_type": "compressive",
    "test_temperature": "25 °C",
    "doi": "10.1016/j.jmrt.2023.11.182"
  },
  {
    "composition": "Fe19.916Co21.017Ni20.932Cr18.543Mn19.592",
    "composition_type": "weight",
    "phase": [
      "FCC",
      "BCC"
    ],
    "ys": 296.0,
    "uts": null,
    "strain": 116.0,
    "processes": [
      "arc melting: atmosphere: Ar, remelting times: 5"
    ],
    "test_type": "tensile",
    "test_temperature": "25 °C",
    "doi": "10.1016/j.jmrt.2024.03.137"
  },
  {
    "composition": "Fe19.518Co20.596Ni20.511Cr18.173Mn19.202Ti2",
    "composition_type": "weight",
    "phase": [
      "FCC",
      "BCC"
    ],
    "ys": 304.0,
    "uts": null,
    "strain": 102.0,
    "processes": [
      "arc melting: atmosphere: Ar, remelting times: 5"
    ],
    "test_type": "tensile",
    "test_temperature": "25 °C",
    "doi": "10.1016/j.jmrt.2024.03.137"
  },
  {
    "composition": "Fe19.121Co20.175Ni20.093Cr17.802Mn18.809Ti4",
    "composition_type": "weight",
    "phase": [
      "FCC",
      "BCC"
    ],
    "ys": 468.0,
    "uts": null,
    "strain": null,
    "processes": [
      "arc melting: atmosphere: Ar, remelting times: 5"
    ],
    "test_type": "tensile",
    "test_temperature": "25 °C",
    "doi": "10.1016/j.jmrt.2024.03.137"
  },
  {
    "composition": "Fe18.722Co19.755Ni19.674Cr17.432Mn18.417Ti6",
    "composition_type": "weight",
    "phase": [
      "FCC",
      "BCC"
    ],
    "ys": 601.0,
    "uts": null,
    "strain": null,
    "processes": [
      "arc melting: atmosphere: Ar, remelting times: 5"
    ],
    "test_type": "tensile",
    "test_temperature": "25 °C",
    "doi": "10.1016/j.jmrt.2024.03.137"
  },
  {
    "composition": "Fe7(CoNiMn)84B9",
    "composition_type": "atomic",
    "phase": [
      "FCC1",
      "M23B6"
    ],
    "ys": null,
    "uts": null,
    "strain": null,
    "processes": [
      "induction melting: atmosphere: Ar, remelting times: 3"
    ],
    "test_type": "compressive",
    "test_temperature": "25 °C",
    "doi": "10.1016/j.jmrt.2024.04.173"
  },
  {
    "composition": "Fe7(CoNiMn)80B13",
    "composition_type": "atomic",
    "phase": [
      "FCC1",
      "M23B6"
    ],
    "ys": null,
    "uts": 1500.0,
    "strain": null,
    "processes": [
      "induction melting: atmosphere: Ar, remelting times: 3"
    ],
    "test_type": "compressive",
    "test_temperature": "25 °C",
    "doi": "10.1016/j.jmrt.2024.04.173"
  },
  {
    "composition": "Al0.5CoCrFeNi",
    "composition_type": "atomic",
    "phase": [
      "FCC",
      "B2"
    ],
    "ys": 587.3,
    "uts": 960.2,
    "strain": 32.6,
    "processes": [
      "induction melting: atmosphere: Ar",
      "gas atomization: pressure: 4.5 MPa, gas: Ar",
      "hot pressing: temperature: 1200 °C, pressure: 60 MPa, duration: 1 h",
      "cooling: medium: furnace, rate: room temperature"
    ],
    "test_type": "tensile",
    "test_temperature": "25 °C",
    "doi": "10.1016/j.jmrt.2024.04.231"
  },
  {
    "composition": "AlCoCrFeNi2.1",
    "composition_type": "atomic",
    "phase": [
      "FCC",
      "BCC"
    ],
    "ys": 554.0,
    "uts": 954.0,
    "strain": 24.0,
    "processes": [
      "gas atomization: particle size: 75-150 μm",
      "additive manufacturing: laser power: 900 W, scan speed: 250 mm/min"
    ],
    "test_type": "tensile",
    "test_temperature": "25 °C",
    "doi": "10.1016/j.jmrt.2024.03.207"
  },
  {
    "composition": "AlCoCrFeNi2.1",
    "composition_type": "atomic",
    "phase": [
      "FCC",
      "BCC"
    ],
    "ys": 637.0,
    "uts": 1091.0,
    "strain": 18.1,
    "processes": [
      "gas atomization: particle size: 75-150 μm",
      "additive manufacturing: laser power: 900 W, scan speed: 250 mm/min"
    ],
    "test_type": "tensile",
    "test_temperature": "25 °C",
    "doi": "10.1016/j.jmrt.2024.03.207"
  },
  {
    "composition": "AlCoCrFeNi2.1",
    "composition_type": "atomic",
    "phase": [
      "FCC",
      "BCC"
    ],
    "ys": 721.0,
    "uts": 1105.0,
    "strain": 13.0,
    "processes": [
      "gas atomization: particle size: 75-150 μm",
      "additive manufacturing: laser power: 900 W, scan speed: 250 mm/min"
    ],
    "test_type": "tensile",
    "test_temperature": "25 °C",
    "doi": "10.1016/j.jmrt.2024.03.207"
  },
  {
    "composition": "CoCrFeMnNi",
    "composition_type": "atomic",
    "phase": [
      "FCC"
    ],
    "ys": 317.0,
    "uts": 626.0,
    "strain": null,
    "processes": [
      "hot pressing: temperature: 1150 °C, pressure: 20 MPa, duration: 2 h"
    ],
    "test_type": "tensile",
    "test_temperature": "25 °C",
    "doi": "10.1016/j.jmrt.2024.04.106"
  },
  {
    "composition": "CoCrFeMnNi",
    "composition_type": "atomic",
    "phase": [
      "FCC"
    ],
    "ys": 158.0,
    "uts": 212.0,
    "strain": null,
    "processes": [
      "hot pressing: temperature: 1150 °C, pressure: 20 MPa, duration: 2 h"
    ],
    "test_type": "tensile",
    "test_temperature": "500 °C",
    "doi": "10.1016/j.jmrt.2024.04.106"
  },
  {
    "composition": "CoCrNiFe0.62Al0.38",
    "composition_type": "atomic",
    "phase": [
      "FCC",
      "B2"
    ],
    "ys": 1290.0,
    "uts": 1480.0,
    "strain": 6.0,
    "processes": [
      "arc melting: atmosphere: Ar, remelting times: 5",
      "homogenized: temperature: 1230 °C, duration: 12 h",
      "cold rolled: reduction: 70%, temperature: 77 K",
      "annealed: temperature: 900 °C, duration: 10 min",
      "aged: temperature: 700 °C, duration: 4 h",
      "quenching: medium: water"
    ],
    "test_type": "tensile",
    "test_temperature": "25 °C",
    "doi": "10.1016/j.jmrt.2024.04.249"
  },
  {
    "composition": "CoCrNiFe0.62Al0.38",
    "composition_type": "atomic",
    "phase": [
      "FCC",
      "B2"
    ],
    "ys": 940.0,
    "uts": 1190.0,
    "strain": 22.0,
    "processes": [
      "arc melting: atmosphere: Ar, remelting times: 5",
      "homogenized: temperature: 1230 °C, duration: 12 h"
    ],
    "test_type": "tensile",
    "test_temperature": "25 °C",
    "doi": "10.1016/j.jmrt.2024.04.249"
  },
  {
    "composition": "CoCrNiFe0.62Al0.38",
    "composition_type": "atomic",
    "phase": [
      "FCC",
      "B2"
    ],
    "ys": 1150.0,
    "uts": 1400.0,
    "strain": 16.2,
    "processes": [
      "arc melting: atmosphere: Ar, remelting times: 5",
      "homogenized: temperature: 1230 °C, duration: 12 h",
      "cold rolled: reduction: 70%, temperature: 77 K",
      "annealed: temperature: 900 °C, duration: 10 min",
      "aged: temperature: 700 °C, duration: 4 h",
      "quenching: medium: water"
    ],
    "test_type": "tensile",
    "test_temperature": "25 °C",
    "doi": "10.1016/j.jmrt.2024.04.249"
  },
  {
    "composition": "AlCr0.3FeMoNbTiV2",
    "composition_type": "atomic",
    "phase": [
      "bcc",
      "hcp",
      "fcc",
      "Laves"
    ],
    "ys": 814.0,
    "uts": null,
    "strain": 0.7,
    "processes": [
      "mechanical alloying: duration: 50 h, ball size: 10 and 5 mm, ball to powder ratio: 20:1, rotation speed: 300 rpm",
      "spark plasma sintering: temperature: 1150 °C, pressure: 50 MPa, duration: 10 min",
      "heat treated: temperature: 1350 °C, duration: 16 h, atmosphere: vacuum",
      "cooling: medium: in-furnace, rate: slow"
    ],
    "test_type": "compressive",
    "test_temperature": "25 °C",
    "doi": "10.1016/j.jmrt.2024.05.166"
  },
  {
    "composition": "AlCr0.3FeMoNbTiV2",
    "composition_type": "atomic",
    "phase": [
      "bcc",
      "hcp",
      "fcc",
      "Laves"
    ],
    "ys": 292.0,
    "uts": null,
    "strain": 0.7,
    "processes": [
      "mechanical alloying: duration: 50 h, ball size: 10 and 5 mm, ball to powder ratio: 20:1, rotation speed: 300 rpm",
      "spark plasma sintering: temperature: 1150 °C, pressure: 50 MPa, duration: 10 min",
      "heat treated: temperature: 1350 °C, duration: 16 h, atmosphere: vacuum",
      "cooling: medium: in-furnace, rate: slow"
    ],
    "test_type": "compressive",
    "test_temperature": "1000 °C",
    "doi": "10.1016/j.jmrt.2024.05.166"
  },
  {
    "composition": "AlCr0.3FeMoNbTiV2",
    "composition_type": "atomic",
    "phase": [
      "bcc",
      "hcp",
      "fcc",
      "Laves"
    ],
    "ys": 134.0,
    "uts": null,
    "strain": 0.7,
    "processes": [
      "mechanical alloying: duration: 50 h, ball size: 10 and 5 mm, ball to powder ratio: 20:1, rotation speed: 300 rpm",
      "spark plasma sintering: temperature: 1150 °C, pressure: 50 MPa, duration: 10 min",
      "heat treated: temperature: 1350 °C, duration: 16 h, atmosphere: vacuum",
      "cooling: medium: in-furnace, rate: slow"
    ],
    "test_type": "compressive",
    "test_temperature": "1050 °C",
    "doi": "10.1016/j.jmrt.2024.05.166"
  },
  {
    "composition": "AlCr0.3FeMoNbTiV2",
    "composition_type": "atomic",
    "phase": [
      "bcc",
      "hcp",
      "fcc",
      "Laves"
    ],
    "ys": 65.0,
    "uts": null,
    "strain": 0.7,
    "processes": [
      "mechanical alloying: duration: 50 h, ball size: 10 and 5 mm, ball to powder ratio: 20:1, rotation speed: 300 rpm",
      "spark plasma sintering: temperature: 1150 °C, pressure: 50 MPa, duration: 10 min",
      "heat treated: temperature: 1350 °C, duration: 16 h, atmosphere: vacuum",
      "cooling: medium: in-furnace, rate: slow"
    ],
    "test_type": "compressive",
    "test_temperature": "1100 °C",
    "doi": "10.1016/j.jmrt.2024.05.166"
  },
  {
    "composition": "Al0.5CoCrFeNb0.5Ni",
    "composition_type": "atomic",
    "phase": [
      "FCC",
      "BCC",
      "Laves"
    ],
    "ys": 1997.78,
    "uts": null,
    "strain": 15.0,
    "processes": [
      "vacuum induction melting: atmosphere: Ar, remelting times: 5"
    ],
    "test_type": "tensile",
    "test_temperature": "25 °C",
    "doi": "10.1016/j.jmrt.2024.05.247"
  },
  {
    "composition": "AlCoCrFeNi2.1",
    "composition_type": "atomic",
    "phase": [
      "FCC",
      "B2"
    ],
    "ys": 418.0,
    "uts": null,
    "strain": 37.0,
    "processes": [
      "directional solidification: growth rate: 60 μm/s"
    ],
    "test_type": "tensile",
    "test_temperature": "25 °C",
    "doi": "10.1016/j.jmrt.2024.05.257"
  },
  {
    "composition": "Al0.8CrFeNi2.2",
    "composition_type": "atomic",
    "phase": [
      "FCC",
      "B2"
    ],
    "ys": 508.0,
    "uts": null,
    "strain": 6.5,
    "processes": [
      "arc melting: atmosphere: not specified, remelting times: not specified",
      "directional solidification: translation rate: 1.4 μm/s"
    ],
    "test_type": "tensile",
    "test_temperature": "25 °C",
    "doi": "10.1016/j.jmrt.2024.05.257"
  },
  {
    "composition": "Al0.8CrFeNi2.2",
    "composition_type": "atomic",
    "phase": [
      "FCC",
      "B2"
    ],
    "ys": 558.0,
    "uts": null,
    "strain": 6.5,
    "processes": [
      "arc melting: atmosphere: not specified, remelting times: not specified",
      "directional solidification: translation rate: 14 μm/s"
    ],
    "test_type": "tensile",
    "test_temperature": "25 °C",
    "doi": "10.1016/j.jmrt.2024.05.257"
  },
  {
    "composition": "AlCoCrFeNi2.1",
    "composition_type": "atomic",
    "phase": null,
    "ys": 232.0,
    "uts": null,
    "strain": null,
    "processes": [
      "directional solidification: translation rate: 6 μm/s"
    ],
    "test_type": "tensile",
    "test_temperature": "25 °C",
    "doi": "10.1016/j.jmrt.2024.05.257"
  },
  {
    "composition": "AlCoCrFeNi2.1",
    "composition_type": "atomic",
    "phase": null,
    "ys": 368.0,
    "uts": null,
    "strain": null,
    "processes": [
      "directional solidification: translation rate: 15 μm/s"
    ],
    "test_type": "tensile",
    "test_temperature": "25 °C",
    "doi": "10.1016/j.jmrt.2024.05.257"
  },
  {
    "composition": "AlCoCrFeNi2.1",
    "composition_type": "atomic",
    "phase": null,
    "ys": 421.0,
    "uts": null,
    "strain": null,
    "processes": [
      "directional solidification: translation rate: 5 μm/s"
    ],
    "test_type": "tensile",
    "test_temperature": "25 °C",
    "doi": "10.1016/j.jmrt.2024.05.257"
  },
  {
    "composition": "AlCoCrFeNi2.1",
    "composition_type": "atomic",
    "phase": null,
    "ys": 479.0,
    "uts": null,
    "strain": 12.0,
    "processes": [
      "as-cast"
    ],
    "test_type": "tensile",
    "test_temperature": "25 °C",
    "doi": "10.1016/j.jmrt.2024.05.257"
  },
  {
    "composition": "Ti42.5Zr42.5Nb10Ta5",
    "composition_type": "atomic",
    "phase": [
      "BCC"
    ],
    "ys": 670.0,
    "uts": null,
    "strain": 19.92,
    "processes": [
      "arc melting: atmosphere: vacuum, remelting times: 5"
    ],
    "test_type": "tensile",
    "test_temperature": "25 °C",
    "doi": "10.1016/j.jmrt.2024.05.190"
  },
  {
    "composition": "Ti41.21Zr41.23Nb9.71Ta4.87Mo2.98",
    "composition_type": "atomic",
    "phase": [
      "BCC"
    ],
    "ys": 828.0,
    "uts": null,
    "strain": 21.26,
    "processes": [
      "arc melting: atmosphere: vacuum, remelting times: 5"
    ],
    "test_type": "tensile",
    "test_temperature": "25 °C",
    "doi": "10.1016/j.jmrt.2024.05.190"
  },
  {
    "composition": "Ti40.33Zr40.39Nb9.52Ta4.75Mo5.01",
    "composition_type": "atomic",
    "phase": [
      "BCC"
    ],
    "ys": 923.0,
    "uts": null,
    "strain": 21.81,
    "processes": [
      "arc melting: atmosphere: vacuum, remelting times: 5"
    ],
    "test_type": "tensile",
    "test_temperature": "25 °C",
    "doi": "10.1016/j.jmrt.2024.05.190"
  },
  {
    "composition": "Ti39.55Zr39.54Nb9.26Ta4.63Mo7.02",
    "composition_type": "atomic",
    "phase": [
      "BCC"
    ],
    "ys": 975.0,
    "uts": null,
    "strain": 1.73,
    "processes": [
      "arc melting: atmosphere: vacuum, remelting times: 5"
    ],
    "test_type": "tensile",
    "test_temperature": "25 °C",
    "doi": "10.1016/j.jmrt.2024.05.190"
  },
  {
    "composition": "Ti40.33Zr40.39Nb9.52Ta4.75Mo5.01",
    "composition_type": "atomic",
    "phase": [
      "BCC"
    ],
    "ys": 208.0,
    "uts": null,
    "strain": 70.0,
    "processes": [
      "arc melting: atmosphere: vacuum, remelting times: 5"
    ],
    "test_type": "compressive",
    "test_temperature": "1173 K",
    "doi": "10.1016/j.jmrt.2024.05.190"
  },
  {
    "composition": "Ti40.33Zr40.39Nb9.52Ta4.75Mo5.01",
    "composition_type": "atomic",
    "phase": [
      "BCC"
    ],
    "ys": 96.0,
    "uts": null,
    "strain": 70.0,
    "processes": [
      "arc melting: atmosphere: vacuum, remelting times: 5"
    ],
    "test_type": "compressive",
    "test_temperature": "1273 K",
    "doi": "10.1016/j.jmrt.2024.05.190"
  },
  {
    "composition": "Ti40.33Zr40.39Nb9.52Ta4.75Mo5.01",
    "composition_type": "atomic",
    "phase": [
      "BCC"
    ],
    "ys": 65.0,
    "uts": null,
    "strain": 70.0,
    "processes": [
      "arc melting: atmosphere: vacuum, remelting times: 5"
    ],
    "test_type": "compressive",
    "test_temperature": "1373 K",
    "doi": "10.1016/j.jmrt.2024.05.190"
  },
  {
    "composition": "Al0.1CoCrFeNi",
    "composition_type": "atomic",
    "phase": null,
    "ys": null,
    "uts": 420.0,
    "strain": null,
    "processes": [
      "friction stir lap welding: rotation speed: 1500 rpm, welding speed: 25 mm/min"
    ],
    "test_type": "tensile",
    "test_temperature": "25 °C",
    "doi": "10.1016/j.jmrt.2024.06.201"
  },
  {
    "composition": "AlCoCrFeNi2.1",
    "composition_type": "atomic",
    "phase": [
      "FCC",
      "B2"
    ],
    "ys": 78.0,
    "uts": null,
    "strain": 1.0,
    "processes": [
      "induction melting: atmosphere: vacuum, remelting times: 1",
      "arc melting: atmosphere: vacuum, remelting times: 5",
      "soaking: temperature: 1000 °C, duration: 10 min"
    ],
    "test_type": "compressive",
    "test_temperature": "1000 °C",
    "doi": "10.1016/j.jmrt.2024.08.124"
  },
  {
    "composition": "CoCrFeNi",
    "composition_type": "atomic",
    "phase": [
      "FCC"
    ],
    "ys": 335.7,
    "uts": 589.0,
    "strain": 31.0,
    "processes": [
      "mechanical alloying: duration: 300 min, ball size: 3-5 mm, ball to powder ratio: 2:1, rotation speed: 100 r/min",
      "additive manufacturing: scan speed: 4 mm/s, laser power: 1500 W"
    ],
    "test_type": "tensile",
    "test_temperature": "25 °C",
    "doi": "10.1016/j.jmrt.2024.09.006"
  },
  {
    "composition": "CoCrFeNi(SiC)0.1",
    "composition_type": "atomic",
    "phase": [
      "FCC",
      "Cr7C3"
    ],
    "ys": 534.0,
    "uts": 799.7,
    "strain": 8.2,
    "processes": [
      "mechanical alloying: duration: 300 min, ball size: 3-5 mm, ball to powder ratio: 2:1, rotation speed: 100 r/min",
      "additive manufacturing: scan speed: 4 mm/s, laser power: 1500 W"
    ],
    "test_type": "tensile",
    "test_temperature": "25 °C",
    "doi": "10.1016/j.jmrt.2024.09.006"
  },
  {
    "composition": "CoCrFeNi(SiC)0.2",
    "composition_type": "atomic",
    "phase": [
      "FCC",
      "Cr7C3"
    ],
    "ys": 627.1,
    "uts": 993.8,
    "strain": 1.9,
    "processes": [
      "mechanical alloying: duration: 300 min, ball size: 3-5 mm, ball to powder ratio: 2:1, rotation speed: 100 r/min",
      "additive manufacturing: scan speed: 4 mm/s, laser power: 1500 W"
    ],
    "test_type": "tensile",
    "test_temperature": "25 °C",
    "doi": "10.1016/j.jmrt.2024.09.006"
  },
  {
    "composition": "CoCrFeNi(SiC)0.3",
    "composition_type": "atomic",
    "phase": [
      "FCC",
      "Cr7C3"
    ],
    "ys": 646.3,
    "uts": 819.0,
    "strain": 1.1,
    "processes": [
      "mechanical alloying: duration: 300 min, ball size: 3-5 mm, ball to powder ratio: 2:1, rotation speed: 100 r/min",
      "additive manufacturing: scan speed: 4 mm/s, laser power: 1500 W"
    ],
    "test_type": "tensile",
    "test_temperature": "25 °C",
    "doi": "10.1016/j.jmrt.2024.09.006"
  },
  {
    "composition": "(CuNiMn)75Al25",
    "composition_type": "atomic",
    "phase": null,
    "ys": null,
    "uts": 1742.0,
    "strain": null,
    "processes": [
      "arc melting: atmosphere: Ar, remelting times: 5"
    ],
    "test_type": "compressive",
    "test_temperature": "25 °C",
    "doi": "10.1016/j.jmrt.2024.06.037"
  },
  {
    "composition": "(CuNiMn)75Ti25",
    "composition_type": "atomic",
    "phase": null,
    "ys": null,
    "uts": 1574.0,
    "strain": null,
    "processes": [
      "arc melting: atmosphere: Ar, remelting times: 5"
    ],
    "test_type": "compressive",
    "test_temperature": "25 °C",
    "doi": "10.1016/j.jmrt.2024.06.037"
  },
  {
    "composition": "(CuNiMn)75Cr25",
    "composition_type": "atomic",
    "phase": null,
    "ys": null,
    "uts": 1765.0,
    "strain": null,
    "processes": [
      "arc melting: atmosphere: Ar, remelting times: 5"
    ],
    "test_type": "compressive",
    "test_temperature": "25 °C",
    "doi": "10.1016/j.jmrt.2024.06.037"
  },
  {
    "composition": "(CuNiMn)75Fe25",
    "composition_type": "atomic",
    "phase": null,
    "ys": null,
    "uts": 1414.0,
    "strain": null,
    "processes": [
      "arc melting: atmosphere: Ar, remelting times: 5"
    ],
    "test_type": "compressive",
    "test_temperature": "25 °C",
    "doi": "10.1016/j.jmrt.2024.06.037"
  },
  {
    "composition": "(CuNiMn)60Al20Ti20",
    "composition_type": "atomic",
    "phase": null,
    "ys": null,
    "uts": 1608.0,
    "strain": null,
    "processes": [
      "arc melting: atmosphere: Ar, remelting times: 5"
    ],
    "test_type": "compressive",
    "test_temperature": "25 °C",
    "doi": "10.1016/j.jmrt.2024.06.037"
  },
  {
    "composition": "(CuNiMn)60Al20Cr20",
    "composition_type": "atomic",
    "phase": null,
    "ys": null,
    "uts": 2322.0,
    "strain": null,
    "processes": [
      "arc melting: atmosphere: Ar, remelting times: 5"
    ],
    "test_type": "compressive",
    "test_temperature": "25 °C",
    "doi": "10.1016/j.jmrt.2024.06.037"
  },
  {
    "composition": "(CuNiMn)60Ti20Cr20",
    "composition_type": "atomic",
    "phase": null,
    "ys": null,
    "uts": 1749.0,
    "strain": null,
    "processes": [
      "arc melting: atmosphere: Ar, remelting times: 5"
    ],
    "test_type": "compressive",
    "test_temperature": "25 °C",
    "doi": "10.1016/j.jmrt.2024.06.037"
  },
  {
    "composition": "(CuNiMn)60Ti20Fe20",
    "composition_type": "atomic",
    "phase": null,
    "ys": null,
    "uts": 1659.0,
    "strain": null,
    "processes": [
      "arc melting: atmosphere: Ar, remelting times: 5"
    ],
    "test_type": "compressive",
    "test_temperature": "25 °C",
    "doi": "10.1016/j.jmrt.2024.06.037"
  },
  {
    "composition": "(CuNiMn)68Al8Ti24",
    "composition_type": "atomic",
    "phase": null,
    "ys": null,
    "uts": 1970.0,
    "strain": null,
    "processes": [
      "arc melting: atmosphere: Ar, remelting times: 5"
    ],
    "test_type": "compressive",
    "test_temperature": "25 °C",
    "doi": "10.1016/j.jmrt.2024.06.037"
  },
  {
    "composition": "(CuNiMn)56Al20Ti24",
    "composition_type": "atomic",
    "phase": null,
    "ys": null,
    "uts": 1475.0,
    "strain": null,
    "processes": [
      "arc melting: atmosphere: Ar, remelting times: 5"
    ],
    "test_type": "compressive",
    "test_temperature": "25 °C",
    "doi": "10.1016/j.jmrt.2024.06.037"
  },
  {
    "composition": "(CuNiMn)52Al24Ti24",
    "composition_type": "atomic",
    "phase": null,
    "ys": null,
    "uts": 1499.0,
    "strain": null,
    "processes": [
      "arc melting: atmosphere: Ar, remelting times: 5"
    ],
    "test_type": "compressive",
    "test_temperature": "25 °C",
    "doi": "10.1016/j.jmrt.2024.06.037"
  },
  {
    "composition": "(CuNiMn)60Al16Cr24",
    "composition_type": "atomic",
    "phase": null,
    "ys": null,
    "uts": 2346.0,
    "strain": null,
    "processes": [
      "arc melting: atmosphere: Ar, remelting times: 5"
    ],
    "test_type": "compressive",
    "test_temperature": "25 °C",
    "doi": "10.1016/j.jmrt.2024.06.037"
  },
  {
    "composition": "(CuNiMn)56Al20Cr24",
    "composition_type": "atomic",
    "phase": null,
    "ys": null,
    "uts": 2206.0,
    "strain": null,
    "processes": [
      "arc melting: atmosphere: Ar, remelting times: 5"
    ],
    "test_type": "compressive",
    "test_temperature": "25 °C",
    "doi": "10.1016/j.jmrt.2024.06.037"
  },
  {
    "composition": "CoCrFeNiY2O3",
    "composition_type": "weight",
    "phase": [
      "FCC",
      "BCC"
    ],
    "ys": 1157.0,
    "uts": 1166.0,
    "strain": 0.1,
    "processes": [
      "mechanical alloying: duration: 30 h, ball size: unspecified, ball to powder ratio: 10:1, rotation speed: 300 rpm",
      "spark plasma sintering: temperature: 1223 K, pressure: 50 MPa, duration: 5 min",
      "cooling: medium: furnace, rate: unspecified"
    ],
    "test_type": "tensile",
    "test_temperature": "25 °C",
    "doi": "10.1016/j.jmrt.2024.09.061"
  },
  {
    "composition": "CoCrFeNiY2O3",
    "composition_type": "weight",
    "phase": [
      "FCC"
    ],
    "ys": 841.0,
    "uts": 922.0,
    "strain": 1.8,
    "processes": [
      "mechanical alloying: duration: 30 h, ball size: unspecified, ball to powder ratio: 10:1, rotation speed: 300 rpm",
      "spark plasma sintering: temperature: 1223 K, pressure: 50 MPa, duration: 5 min",
      "cooling: medium: furnace, rate: unspecified"
    ],
    "test_type": "tensile",
    "test_temperature": "25 °C",
    "doi": "10.1016/j.jmrt.2024.09.061"
  },
  {
    "composition": "CoCrFeNiY2O3",
    "composition_type": "weight",
    "phase": [
      "FCC"
    ],
    "ys": 1281.0,
    "uts": 1379.0,
    "strain": 2.2,
    "processes": [
      "mechanical alloying: duration: 30 h, ball size: unspecified, ball to powder ratio: 10:1, rotation speed: 350 rpm",
      "spark plasma sintering: temperature: 1223 K, pressure: 50 MPa, duration: 5 min",
      "cooling: medium: furnace, rate: unspecified"
    ],
    "test_type": "tensile",
    "test_temperature": "25 °C",
    "doi": "10.1016/j.jmrt.2024.09.061"
  },
  {
    "composition": "CoCu0.5FeNiTa0.1",
    "composition_type": "atomic",
    "phase": [
      "γ",
      "γ' (Ta-rich)",
      "γ' (Cu-rich)",
      "δ"
    ],
    "ys": 1040.0,
    "uts": 2020.0,
    "strain": 34.0,
    "processes": [
      "induction melting: atmosphere: Ar, remelting times: 5",
      "homogenized: temperature: 1200 °C, duration: 2 h",
      "annealed: temperature: 1100 °C, duration: 2 h"
    ],
    "test_type": "compressive",
    "test_temperature": "25 °C",
    "doi": "10.1016/j.jmrt.2024.09.092"
  },
  {
    "composition": "CoCu0.5FeNiTa0.1",
    "composition_type": "atomic",
    "phase": [
      "γ",
      "γ' (Ta-rich)",
      "γ' (Cu-rich)",
      "δ"
    ],
    "ys": 1370.0,
    "uts": 2735.0,
    "strain": 50.2,
    "processes": [
      "induction melting: atmosphere: Ar, remelting times: 5",
      "homogenized: temperature: 1200 °C, duration: 2 h",
      "annealed: temperature: 1100 °C, duration: 2 h"
    ],
    "test_type": "compressive",
    "test_temperature": "25 °C",
    "doi": "10.1016/j.jmrt.2024.09.092"
  },
  {
    "composition": "Al0.5CoCrCuFeNi",
    "composition_type": "atomic",
    "phase": [
      "FCC"
    ],
    "ys": 403.08,
    "uts": 468.08,
    "strain": 3.3,
    "processes": [
      "mechanical alloying: duration: 24 h, ball size: 5 mm, ball to powder ratio: 10:1, rotation speed: 500 rpm",
      "hot rolled: reduction: 5%, temperature: 480 °C"
    ],
    "test_type": "tensile",
    "test_temperature": "25 °C",
    "doi": "10.1016/j.jmrt.2024.09.132"
  },
  {
    "composition": "Al0.5CoCrCuFeNi",
    "composition_type": "atomic",
    "phase": [
      "FCC"
    ],
    "ys": 333.61,
    "uts": 420.64,
    "strain": 5.1,
    "processes": [
      "mechanical alloying: duration: 24 h, ball size: 5 mm, ball to powder ratio: 10:1, rotation speed: 500 rpm",
      "hot rolled: reduction: 5%, temperature: 480 °C",
      "heat treated: temperature: 500 °C, duration: 12 h, atmosphere: Ar"
    ],
    "test_type": "tensile",
    "test_temperature": "25 °C",
    "doi": "10.1016/j.jmrt.2024.09.132"
  },
  {
    "composition": "AlCrFeNiTi0.2",
    "composition_type": "atomic",
    "phase": [
      "A2",
      "B2",
      "L21"
    ],
    "ys": 130.0,
    "uts": 130.0,
    "strain": 1.0,
    "processes": [
      "arc melting: atmosphere: Ar, remelting times: 7"
    ],
    "test_type": "tensile",
    "test_temperature": "25 °C",
    "doi": "10.1016/j.jmrt.2024.11.020"
  },
  {
    "composition": "AlCrFeNiTi0.2",
    "composition_type": "atomic",
    "phase": [
      "A2",
      "B2",
      "L21"
    ],
    "ys": 1499.0,
    "uts": 3335.0,
    "strain": 33.9,
    "processes": [
      "arc melting: atmosphere: Ar, remelting times: 7"
    ],
    "test_type": "compressive",
    "test_temperature": "25 °C",
    "doi": "10.1016/j.jmrt.2024.11.020"
  },
  {
    "composition": "Gd0CoCrFeNiV0.4",
    "composition_type": "atomic",
    "phase": [
      "FCC"
    ],
    "ys": 173.74,
    "uts": null,
    "strain": 40.0,
    "processes": [
      "arc melting: atmosphere: Ar, remelting times: 5"
    ],
    "test_type": "compressive",
    "test_temperature": "25 °C",
    "doi": "10.1016/j.jmrt.2024.09.128"
  },
  {
    "composition": "Gd0.1CoCrFeNiV0.4",
    "composition_type": "atomic",
    "phase": [
      "FCC",
      "HS"
    ],
    "ys": 320.26,
    "uts": null,
    "strain": 40.0,
    "processes": [
      "arc melting: atmosphere: Ar, remelting times: 5"
    ],
    "test_type": "compressive",
    "test_temperature": "25 °C",
    "doi": "10.1016/j.jmrt.2024.09.128"
  },
  {
    "composition": "Gd0.2CoCrFeNiV0.4",
    "composition_type": "atomic",
    "phase": [
      "FCC",
      "HS"
    ],
    "ys": 955.51,
    "uts": 1401.59,
    "strain": 14.69,
    "processes": [
      "arc melting: atmosphere: Ar, remelting times: 5"
    ],
    "test_type": "compressive",
    "test_temperature": "25 °C",
    "doi": "10.1016/j.jmrt.2024.09.128"
  },
  {
    "composition": "Gd0.3CoCrFeNiV0.4",
    "composition_type": "atomic",
    "phase": [
      "FCC",
      "HS",
      "BCC"
    ],
    "ys": 1356.17,
    "uts": 1620.26,
    "strain": 9.77,
    "processes": [
      "arc melting: atmosphere: Ar, remelting times: 5"
    ],
    "test_type": "compressive",
    "test_temperature": "25 °C",
    "doi": "10.1016/j.jmrt.2024.09.128"
  },
  {
    "composition": "Gd0.4CoCrFeNiV0.4",
    "composition_type": "atomic",
    "phase": [
      "FCC",
      "HS",
      "BCC"
    ],
    "ys": null,
    "uts": 930.86,
    "strain": 5.68,
    "processes": [
      "arc melting: atmosphere: Ar, remelting times: 5"
    ],
    "test_type": "compressive",
    "test_temperature": "25 °C",
    "doi": "10.1016/j.jmrt.2024.09.128"
  },
  {
    "composition": "Fe21.9Co20.5Cr18.1Ni19.8Mn15.5N3.7Si0.5",
    "composition_type": "atomic",
    "phase": null,
    "ys": 600.0,
    "uts": null,
    "strain": 40.0,
    "processes": [
      "additive manufacturing: atmosphere: N2",
      "cold rolled: reduction: 90%, temperature: room temperature",
      "annealed: temperature: 800 °C, duration: 1 h, atmosphere: vacuum",
      "cooling: medium: air, rate: room temperature"
    ],
    "test_type": "tensile",
    "test_temperature": "25 °C",
    "doi": "10.1016/j.jmrt.2024.10.049"
  },
  {
    "composition": "Fe21.9Co20.5Cr18.1Ni19.8Mn15.5N3.7Si0.5",
    "composition_type": "atomic",
    "phase": null,
    "ys": 620.0,
    "uts": null,
    "strain": 35.0,
    "processes": [
      "additive manufacturing: atmosphere: N2",
      "cold rolled: reduction: 90%, temperature: room temperature",
      "annealed: temperature: 800 °C, duration: 1 h, atmosphere: vacuum",
      "cooling: medium: air, rate: room temperature"
    ],
    "test_type": "tensile",
    "test_temperature": "300 °C",
    "doi": "10.1016/j.jmrt.2024.10.049"
  },
  {
    "composition": "Fe21.9Co20.5Cr18.1Ni19.8Mn15.5N3.7Si0.5",
    "composition_type": "atomic",
    "phase": null,
    "ys": 550.0,
    "uts": null,
    "strain": 42.0,
    "processes": [
      "additive manufacturing: atmosphere: N2",
      "cold rolled: reduction: 90%, temperature: room temperature",
      "annealed: temperature: 800 °C, duration: 1 h, atmosphere: vacuum",
      "cooling: medium: air, rate: room temperature"
    ],
    "test_type": "tensile",
    "test_temperature": "500 °C",
    "doi": "10.1016/j.jmrt.2024.10.049"
  },
  {
    "composition": "Fe21.9Co20.5Cr18.1Ni19.8Mn15.5N3.7Si0.5",
    "composition_type": "atomic",
    "phase": null,
    "ys": 420.0,
    "uts": null,
    "strain": 38.0,
    "processes": [
      "additive manufacturing: atmosphere: N2",
      "cold rolled: reduction: 90%, temperature: room temperature",
      "annealed: temperature: 800 °C, duration: 1 h, atmosphere: vacuum",
      "cooling: medium: air, rate: room temperature"
    ],
    "test_type": "tensile",
    "test_temperature": "600 °C",
    "doi": "10.1016/j.jmrt.2024.10.049"
  },
  {
    "composition": "Fe21.9Co20.5Cr18.1Ni19.8Mn15.5N3.7Si0.5",
    "composition_type": "atomic",
    "phase": null,
    "ys": 250.0,
    "uts": null,
    "strain": 80.0,
    "processes": [
      "additive manufacturing: atmosphere: N2",
      "cold rolled: reduction: 90%, temperature: room temperature",
      "annealed: temperature: 800 °C, duration: 1 h, atmosphere: vacuum",
      "cooling: medium: air, rate: room temperature"
    ],
    "test_type": "tensile",
    "test_temperature": "700 °C",
    "doi": "10.1016/j.jmrt.2024.10.049"
  },
  {
    "composition": "CoCrFeNiMo0.35",
    "composition_type": "atomic",
    "phase": [
      "FCC",
      "σ"
    ],
    "ys": 363.4,
    "uts": 620.5,
    "strain": 18.2,
    "processes": [
      "induction melting: atmosphere: Ar, remelting times: 5"
    ],
    "test_type": "tensile",
    "test_temperature": "25 °C",
    "doi": "10.1016/j.jmrt.2024.11.065"
  },
  {
    "composition": "CoCrFeNiMo0.35",
    "composition_type": "atomic",
    "phase": [
      "FCC",
      "σ"
    ],
    "ys": 623.3,
    "uts": 684.1,
    "strain": 13.7,
    "processes": [
      "induction melting: atmosphere: Ar, remelting times: 5",
      "heat treated: temperature: 900 °C, duration: 30 min, atmosphere: air",
      "hot rolled: reduction: 10%, temperature: 900 °C",
      "quenching: medium: water"
    ],
    "test_type": "tensile",
    "test_temperature": "25 °C",
    "doi": "10.1016/j.jmrt.2024.11.065"
  },
  {
    "composition": "CoCrFeNiMo0.35",
    "composition_type": "atomic",
    "phase": [
      "FCC",
      "σ"
    ],
    "ys": 687.4,
    "uts": 718.4,
    "strain": 10.8,
    "processes": [
      "induction melting: atmosphere: Ar, remelting times: 5",
      "heat treated: temperature: 900 °C, duration: 30 min, atmosphere: air",
      "hot rolled: reduction: 20%, temperature: 900 °C",
      "quenching: medium: water"
    ],
    "test_type": "tensile",
    "test_temperature": "25 °C",
    "doi": "10.1016/j.jmrt.2024.11.065"
  },
  {
    "composition": "CoCrFeNiMo0.35",
    "composition_type": "atomic",
    "phase": [
      "FCC",
      "σ"
    ],
    "ys": 702.6,
    "uts": 761.3,
    "strain": 10.1,
    "processes": [
      "induction melting: atmosphere: Ar, remelting times: 5",
      "heat treated: temperature: 900 °C, duration: 30 min, atmosphere: air",
      "hot rolled: reduction: 30%, temperature: 900 °C",
      "quenching: medium: water"
    ],
    "test_type": "tensile",
    "test_temperature": "25 °C",
    "doi": "10.1016/j.jmrt.2024.11.065"
  },
  {
    "composition": "CoCrFeNiMo0.35",
    "composition_type": "atomic",
    "phase": [
      "FCC",
      "σ"
    ],
    "ys": 786.1,
    "uts": 860.3,
    "strain": 9.6,
    "processes": [
      "induction melting: atmosphere: Ar, remelting times: 5",
      "heat treated: temperature: 900 °C, duration: 30 min, atmosphere: air",
      "hot rolled: reduction: 40%, temperature: 900 °C",
      "quenching: medium: water"
    ],
    "test_type": "tensile",
    "test_temperature": "25 °C",
    "doi": "10.1016/j.jmrt.2024.11.065"
  },
  {
    "composition": "CoCrFeNiMo0.35",
    "composition_type": "atomic",
    "phase": [
      "FCC",
      "σ"
    ],
    "ys": 817.8,
    "uts": 891.7,
    "strain": 8.9,
    "processes": [
      "induction melting: atmosphere: Ar, remelting times: 5",
      "heat treated: temperature: 900 °C, duration: 30 min, atmosphere: air",
      "hot rolled: reduction: 50%, temperature: 900 °C",
      "quenching: medium: water"
    ],
    "test_type": "tensile",
    "test_temperature": "25 °C",
    "doi": "10.1016/j.jmrt.2024.11.065"
  },
  {
    "composition": "CrFeCoNiCu",
    "composition_type": "atomic",
    "phase": [
      "FCC",
      "Cu-rich FCC",
      "M23C6-Cr23C6",
      "M7C3-Cr7C3"
    ],
    "ys": null,
    "uts": 592.0,
    "strain": null,
    "processes": [
      "hot pressing: temperature: 950 °C, pressure: 15 MPa, duration: 1 h",
      "cooling: medium: furnace, rate: 5 °C/min"
    ],
    "test_type": "tensile",
    "test_temperature": "25 °C",
    "doi": "10.1016/j.jmrt.2024.11.243"
  },
  {
    "composition": "(FeCoNi)86Al7Ti7",
    "composition_type": "atomic",
    "phase": [
      "FCC",
      "L21"
    ],
    "ys": 730.0,
    "uts": 1030.0,
    "strain": 34.0,
    "processes": [
      "additive manufacturing: scan speed: 1200 mm/s, laser power: 160 W"
    ],
    "test_type": "tensile",
    "test_temperature": "25 °C",
    "doi": "10.1016/j.jmrt.2024.12.125"
  },
  {
    "composition": "(FeCoNi)86Al7Ti7",
    "composition_type": "atomic",
    "phase": [
      "FCC",
      "L21"
    ],
    "ys": 1000.0,
    "uts": 1550.0,
    "strain": 42.0,
    "processes": [
      "additive manufacturing: scan speed: 1200 mm/s, laser power: 160 W"
    ],
    "test_type": "tensile",
    "test_temperature": "-196 °C",
    "doi": "10.1016/j.jmrt.2024.12.125"
  },
  {
    "composition": "Al20Nb20Ti20V20Y20",
    "composition_type": "atomic",
    "phase": [
      "B2",
      "Orthorhombic (Y2Al)"
    ],
    "ys": 1104.0,
    "uts": null,
    "strain": 10.1,
    "processes": [
      "arc melting: atmosphere: Ar"
    ],
    "test_type": "compressive",
    "test_temperature": "25 °C",
    "doi": "10.1016/j.jmrt.2024.11.247"
  },
  {
    "composition": "Al20Nb20Ti20V20Y20",
    "composition_type": "atomic",
    "phase": [
      "B2",
      "Orthorhombic (Y2Al)"
    ],
    "ys": 777.0,
    "uts": null,
    "strain": 11.4,
    "processes": [
      "arc melting: atmosphere: Ar"
    ],
    "test_type": "compressive",
    "test_temperature": "600 °C",
    "doi": "10.1016/j.jmrt.2024.11.247"
  },
  {
    "composition": "Al20Nb20Ti20V20Y20",
    "composition_type": "atomic",
    "phase": [
      "B2",
      "Orthorhombic (Y2Al)"
    ],
    "ys": 321.0,
    "uts": null,
    "strain": null,
    "processes": [
      "arc melting: atmosphere: Ar"
    ],
    "test_type": "compressive",
    "test_temperature": "800 °C",
    "doi": "10.1016/j.jmrt.2024.11.247"
  },
  {
    "composition": "Al20Nb20Ti20V20",
    "composition_type": "atomic",
    "phase": null,
    "ys": 1020.0,
    "uts": null,
    "strain": 5.0,
    "processes": null,
    "test_type": "compressive",
    "test_temperature": "25 °C",
    "doi": "10.1016/j.jmrt.2024.11.247"
  },
  {
    "composition": "CoCrFeMnNi",
    "composition_type": "weight",
    "phase": [
      "fcc"
    ],
    "ys": 545.0,
    "uts": 668.0,
    "strain": 35.0,
    "processes": [
      "gas atomization",
      "additive manufacturing: scan speed: 1200 mm/min, laser power: 160 W"
    ],
    "test_type": "tensile",
    "test_temperature": "25 °C",
    "doi": "10.1016/j.jmrt.2024.11.022"
  },
  {
    "composition": "CoCrFeMnNi-0.1NiCoFeAlTi",
    "composition_type": "weight",
    "phase": null,
    "ys": null,
    "uts": null,
    "strain": 38.0,
    "processes": [
      "gas atomization",
      "additive manufacturing: scan speed: 1200 mm/min, laser power: 160 W"
    ],
    "test_type": "tensile",
    "test_temperature": "25 °C",
    "doi": "10.1016/j.jmrt.2024.11.022"
  },
  {
    "composition": "CoCrFeMnNi-1NiCoFeAlTi",
    "composition_type": "weight",
    "phase": null,
    "ys": 562.0,
    "uts": 683.0,
    "strain": 23.0,
    "processes": [
      "gas atomization",
      "additive manufacturing: scan speed: 1200 mm/min, laser power: 160 W"
    ],
    "test_type": "tensile",
    "test_temperature": "25 °C",
    "doi": "10.1016/j.jmrt.2024.11.022"
  },
  {
    "composition": "CoCrFeMnNi-1NiCoFeAlTi",
    "composition_type": "weight",
    "phase": null,
    "ys": null,
    "uts": 617.0,
    "strain": null,
    "processes": [
      "gas atomization",
      "additive manufacturing: scan speed: 1200 mm/min, laser power: 160 W"
    ],
    "test_type": "tensile",
    "test_temperature": "600 °C",
    "doi": "10.1016/j.jmrt.2024.11.022"
  },
  {
