Repository: Sci-Extract/sisyphus

# Step through _sisyphus_ extraction process
Author: Soike Yuan  date: 1/12/2025

Prerequisite: Assumed that you have installed sisyphus on your machine and add .env file to your root path which contains API key. :shipit:

## Below is the file structure of the project,

```
├─ README.md                        
├─ pyproject.toml                   # Python project metadata and dependencies
├─ data/                            # Extracted data of high entropy alloys
├─ notebooks/                       # Jupyter notebooks
├─ db/                              # sql databases
├─ record/                          # record sql database
│─ sisyphus/

File: notebooks/heas_result.json (part 33 of 64)
[
    "composition": "CoCrFeMnNi-1NiCoFeAlTi",
    "composition_type": "weight",
    "phase": null,
    "ys": null,
    "uts": 245.0,
    "strain": 3.5,
    "processes": [
      "gas atomization",
      "additive manufacturing: scan speed: 1200 mm/min, laser power: 160 W"
    ],
    "test_type": "tensile",
    "test_temperature": "900 °C",
    "doi": "10.1016/j.jmrt.2024.11.022"
  },
  {
    "composition": "Ni45Co21Fe15Cr10Al4.5Ti4.5",
    "composition_type": "atomic",
    "phase": [
      "γ",
      "γ'"
    ],
    "ys": 1200.0,
    "uts": 1400.0,
    "strain": 25.0,
    "processes": [
      "arc melting: atmosphere: Ar, remelting times: 5",
      "homogenized: temperature: 1050 °C, duration: 2 h",
      "quenching: medium: water",
      "cold rolled: reduction: 85%, temperature: 20 °C",
      "aged: temperature: 550 °C, duration: 36 h"
    ],
    "test_type": "tensile",
    "test_temperature": "25 °C",
    "doi": "10.1016/j.jmrt.2024.12.214"
  },
  {
    "composition": "Ni45Co21Fe15Cr10Al4.5Ti4.5",
    "composition_type": "atomic",
    "phase": [
      "γ",
      "γ'"
    ],
    "ys": 1200.0,
    "uts": 1400.0,
    "strain": 15.0,
    "processes": [
      "arc melting: atmosphere: Ar, remelting times: 5",
      "homogenized: temperature: 1050 °C, duration: 2 h",
      "quenching: medium: water",
      "cold rolled: reduction: 85%, temperature: 20 °C",
      "aged: temperature: 850 °C, duration: 1 h"
    ],
    "test_type": "tensile",
    "test_temperature": "25 °C",
    "doi": "10.1016/j.jmrt.2024.12.214"
  },
  {
    "composition": "AlCoCrFeNiTi0.5",
    "composition_type": "atomic",
    "phase": [
      "B2",
      "A2",
      "L12"
    ],
    "ys": 2260.0,
    "uts": null,
    "strain": 23.3,
    "processes": null,
    "test_type": "compressive",
    "test_temperature": "25 °C",
    "doi": "10.1016/j.jmst.2014.09.011"
  },
  {
    "composition": "AlCrFeNi2Ti0.5",
    "composition_type": "atomic",
    "phase": [
      "B2",
      "A2",
      "L12"
    ],
    "ys": 2680.0,
    "uts": null,
    "strain": 19.8,
    "processes": [
      "induction melting: atmosphere: Ar, remelting times: 3",
      "heat treated: temperature: 1000 °C, duration: 6 h, atmosphere: vacuum",
      "cooling: medium: furnace"
    ],
    "test_type": "compressive",
    "test_temperature": "25 °C",
    "doi": "10.1016/j.jmst.2014.09.011"
  },
  {
    "composition": "AlCu0.4CrTiV",
    "composition_type": "atomic",
    "phase": [
      "BCC",
      "HCP"
    ],
    "ys": 932.0,
    "uts": 996.0,
    "strain": 5.53,
    "processes": [
      "arc melting: atmosphere: vacuum, remelting times: 5"
    ],
    "test_type": "compressive",
    "test_temperature": "25 °C",
    "doi": "10.1016/j.jmrt.2025.02.004"
  },
  {
    "composition": "AlCu1.0CrTiV",
    "composition_type": "atomic",
    "phase": [
      "BCC",
      "HCP",
      "FCC"
    ],
    "ys": 1753.0,
    "uts": 1767.0,
    "strain": 15.66,
    "processes": [
      "arc melting: atmosphere: vacuum, remelting times: 5"
    ],
    "test_type": "compressive",
    "test_temperature": "25 °C",
    "doi": "10.1016/j.jmrt.2025.02.004"
  },
  {
    "composition": "AlCu1.7CrTiV",
    "composition_type": "atomic",
    "phase": [
      "BCC",
      "HCP",
      "FCC"
    ],
    "ys": 1443.0,
    "uts": 1688.0,
    "strain": 17.35,
    "processes": [
      "arc melting: atmosphere: vacuum, remelting times: 5"
    ],
    "test_type": "compressive",
    "test_temperature": "25 °C",
    "doi": "10.1016/j.jmrt.2025.02.004"
  },
  {
    "composition": "(FeCoCrNi)94Al2Ti4",
    "composition_type": "atomic",
    "phase": [
      "FCC"
    ],
    "ys": 1068.0,
    "uts": 1297.0,
    "strain": null,
    "processes": [
      "arc melting: atmosphere: Ar, remelting times: 5",
      "annealed: temperature: 1100 °C, duration: 1.5 h",
      "quenching: medium: water",
      "cold rolled: reduction: 83.33%, temperature: room temperature",
      "annealed: temperature: 800 °C, duration: 30 min",
      "cooling: medium: air"
    ],
    "test_type": "tensile",
    "test_temperature": "25 °C",
    "doi": "10.1016/j.jmrt.2024.12.220"
  },
  {
    "composition": "(FeCoCrNi)94Al2Ti4",
    "composition_type": "atomic",
    "phase": [
      "FCC"
    ],
    "ys": 1176.0,
    "uts": 1350.0,
    "strain": null,
    "processes": [
      "arc melting: atmosphere: Ar, remelting times: 5",
      "annealed: temperature: 1100 °C, duration: 1.5 h",
      "quenching: medium: water",
      "cold rolled: reduction: 83.33%, temperature: room temperature",
      "annealed: temperature: 800 °C, duration: 30 min",
      "cooling: medium: air"
    ],
    "test_type": "tensile",
    "test_temperature": "25 °C",
    "doi": "10.1016/j.jmrt.2024.12.220"
  },
  {
    "composition": "(FeCoCrNi)94Al2Ti4",
    "composition_type": "atomic",
    "phase": [
      "FCC"
    ],
    "ys": 1191.0,
    "uts": 1394.0,
    "strain": 27.1,
    "processes": [
      "arc melting: atmosphere: Ar, remelting times: 5",
      "annealed: temperature: 1100 °C, duration: 1.5 h",
      "quenching: medium: water",
      "cold rolled: reduction: 83.33%, temperature: room temperature",
      "annealed: temperature: 800 °C, duration: 30 min",
      "cooling: medium: air"
    ],
    "test_type": "tensile",
    "test_temperature": "25 °C",
    "doi": "10.1016/j.jmrt.2024.12.220"
  },
  {
    "composition": "Al80Li5Mg5Zn5Cu5",
    "composition_type": "atomic",
    "phase": [
      "α-Al",
      "Al4Cu9",
      "MgZn2",
      "Al6CuLi3",
      "Al2Cu"
    ],
    "ys": null,
    "uts": 138.1,
    "strain": 0.0,
    "processes": [
      "arc melting: atmosphere: Ar, remelting times: 3"
    ],
    "test_type": "tensile",
    "test_temperature": "25 °C",
    "doi": "10.1016/j.jmrt.2024.12.074"
  },
  {
    "composition": "Al80Li5Mg5Zn5Cu5",
    "composition_type": "atomic",
    "phase": [
      "α-Al",
      "Al4Cu9",
      "MgZn2",
      "Al6CuLi3",
      "Al2Cu"
    ],
    "ys": null,
    "uts": 465.4,
    "strain": 3.0,
    "processes": [
      "arc melting: atmosphere: Ar, remelting times: 3"
    ],
    "test_type": "compressive",
    "test_temperature": "25 °C",
    "doi": "10.1016/j.jmrt.2024.12.074"
  },
  {
    "composition": "Al80Li5Mg5Zn5Cu4Sc1",
    "composition_type": "atomic",
    "phase": [
      "α-Al",
      "Al3Sc",
      "MgZn2",
      "Al6CuLi3",
      "Al2Cu"
    ],
    "ys": null,
    "uts": 174.1,
    "strain": 1.1,
    "processes": [
      "arc melting: atmosphere: Ar, remelting times: 3"
    ],
    "test_type": "tensile",
    "test_temperature": "25 °C",
    "doi": "10.1016/j.jmrt.2024.12.074"
  },
  {
    "composition": "Al80Li5Mg5Zn5Cu4Sc1",
    "composition_type": "atomic",
    "phase": [
      "α-Al",
      "Al3Sc",
      "MgZn2",
      "Al6CuLi3",
      "Al2Cu"
    ],
    "ys": null,
    "uts": 560.3,
    "strain": 6.2,
    "processes": [
      "arc melting: atmosphere: Ar, remelting times: 3"
    ],
    "test_type": "compressive",
    "test_temperature": "25 °C",
    "doi": "10.1016/j.jmrt.2024.12.074"
  },
  {
    "composition": "Al80Li5Mg5Zn5Cu4Sc1",
    "composition_type": "atomic",
    "phase": [
      "α-Al",
      "Al3Sc",
      "MgZn2",
      "Al6CuLi3",
      "Al2Cu"
    ],
    "ys": null,
    "uts": 180.9,
    "strain": 1.3,
    "processes": [
      "arc melting: atmosphere: Ar, remelting times: 3",
      "heat treated: temperature: 250 °C, duration: 1 h, atmosphere: air",
      "cooling: medium: water, rate: fast",
      "aged: temperature: 80 °C, duration: 24 h, atmosphere: air"
    ],
    "test_type": "tensile",
    "test_temperature": "25 °C",
    "doi": "10.1016/j.jmrt.2024.12.074"
  },
  {
    "composition": "Al80Li5Mg5Zn5Cu4Sc1",
    "composition_type": "atomic",
    "phase": [
      "α-Al",
      "Al3Sc",
      "MgZn2",
      "Al6CuLi3",
      "Al2Cu"
    ],
    "ys": null,
    "uts": 587.7,
    "strain": 7.4,
    "processes": [
      "arc melting: atmosphere: Ar, remelting times: 3",
      "heat treated: temperature: 250 °C, duration: 1 h, atmosphere: air",
      "cooling: medium: water, rate: fast",
      "aged: temperature: 80 °C, duration: 24 h, atmosphere: air"
    ],
    "test_type": "compressive",
    "test_temperature": "25 °C",
    "doi": "10.1016/j.jmrt.2024.12.074"
  },
  {
    "composition": "Al80Li5Mg5Zn5Cu4Sc1",
    "composition_type": "atomic",
    "phase": [
      "α-Al",
      "Al3Sc",
      "MgZn2",
      "Al6CuLi3",
      "Al2Cu"
    ],
    "ys": null,
    "uts": 197.7,
    "strain": 1.6,
    "processes": [
      "arc melting: atmosphere: Ar, remelting times: 3",
      "heat treated: temperature: 300 °C, duration: 1 h, atmosphere: air",
      "cooling: medium: water, rate: fast",
      "aged: temperature: 80 °C, duration: 24 h, atmosphere: air"
    ],
    "test_type": "tensile",
    "test_temperature": "25 °C",
    "doi": "10.1016/j.jmrt.2024.12.074"
  },
  {
    "composition": "Al80Li5Mg5Zn5Cu4Sc1",
    "composition_type": "atomic",
    "phase": [
      "α-Al",
      "Al3Sc",
      "MgZn2",
      "Al6CuLi3",
      "Al2Cu"
    ],
    "ys": null,
    "uts": 688.2,
    "strain": 7.9,
    "processes": [
      "arc melting: atmosphere: Ar, remelting times: 3",
      "heat treated: temperature: 300 °C, duration: 1 h, atmosphere: air",
      "cooling: medium: water, rate: fast",
      "aged: temperature: 80 °C, duration: 24 h, atmosphere: air"
    ],
    "test_type": "compressive",
    "test_temperature": "25 °C",
    "doi": "10.1016/j.jmrt.2024.12.074"
  },
  {
    "composition": "Al80Li5Mg5Zn5Cu4Sc1",
    "composition_type": "atomic",
    "phase": [
      "α-Al",
      "Al3Sc",
      "MgZn2",
      "Al6CuLi3",
      "Al2Cu"
    ],
    "ys": null,
    "uts": 251.3,
    "strain": 2.2,
    "processes": [
      "arc melting: atmosphere: Ar, remelting times: 3",
      "heat treated: temperature: 350 °C, duration: 1 h, atmosphere: air",
      "cooling: medium: water, rate: fast",
      "aged: temperature: 80 °C, duration: 24 h, atmosphere: air"
    ],
    "test_type": "tensile",
    "test_temperature": "25 °C",
    "doi": "10.1016/j.jmrt.2024.12.074"
  },
  {
    "composition": "Al80Li5Mg5Zn5Cu4Sc1",
    "composition_type": "atomic",
    "phase": [
      "α-Al",
      "Al3Sc",
      "MgZn2",
      "Al6CuLi3",
      "Al2Cu"
    ],
    "ys": null,
    "uts": 807.3,
    "strain": 8.5,
    "processes": [
      "arc melting: atmosphere: Ar, remelting times: 3",
      "heat treated: temperature: 350 °C, duration: 1 h, atmosphere: air",
      "cooling: medium: water, rate: fast",
      "aged: temperature: 80 °C, duration: 24 h, atmosphere: air"
    ],
    "test_type": "compressive",
    "test_temperature": "25 °C",
    "doi": "10.1016/j.jmrt.2024.12.074"
  },
  {
    "composition": "Al80Li5Mg5Zn5Cu4Sc1",
    "composition_type": "atomic",
    "phase": [
      "α-Al",
      "Al3Sc",
      "MgZn2",
      "Al6CuLi3",
      "Al2Cu"
    ],
    "ys": null,
    "uts": 284.6,
    "strain": 4.1,
    "processes": [
      "arc melting: atmosphere: Ar, remelting times: 3",
      "heat treated: temperature: 400 °C, duration: 1 h, atmosphere: air",
      "cooling: medium: water, rate: fast",
      "aged: temperature: 80 °C, duration: 24 h, atmosphere: air"
    ],
    "test_type": "tensile",
    "test_temperature": "25 °C",
    "doi": "10.1016/j.jmrt.2024.12.074"
  },
  {
    "composition": "Al80Li5Mg5Zn5Cu4Sc1",
    "composition_type": "atomic",
    "phase": [
      "α-Al",
      "Al3Sc",
      "MgZn2",
      "Al6CuLi3",
      "Al2Cu"
    ],
    "ys": null,
    "uts": 946.2,
    "strain": 11.1,
    "processes": [
      "arc melting: atmosphere: Ar, remelting times: 3",
      "heat treated: temperature: 400 °C, duration: 1 h, atmosphere: air",
      "cooling: medium: water, rate: fast",
      "aged: temperature: 80 °C, duration: 24 h, atmosphere: air"
    ],
    "test_type": "compressive",
    "test_temperature": "25 °C",
    "doi": "10.1016/j.jmrt.2024.12.074"
  },
  {
    "composition": "Al80Li5Mg5Zn5Cu4Sc1",
    "composition_type": "atomic",
    "phase": [
      "α-Al",
      "Al3Sc",
      "MgZn2",
      "Al6CuLi3",
      "Al2Cu"
    ],
    "ys": null,
    "uts": 278.7,
    "strain": 5.2,
    "processes": [
      "arc melting: atmosphere: Ar, remelting times: 3",
      "heat treated: temperature: 450 °C, duration: 1 h, atmosphere: air",
      "cooling: medium: water, rate: fast",
      "aged: temperature: 80 °C, duration: 24 h, atmosphere: air"
    ],
    "test_type": "tensile",
    "test_temperature": "25 °C",
    "doi": "10.1016/j.jmrt.2024.12.074"
  },
  {
    "composition": "Al80Li5Mg5Zn5Cu4Sc1",
    "composition_type": "atomic",
    "phase": [
      "α-Al",
      "Al3Sc",
      "MgZn2",
      "Al6CuLi3",
      "Al2Cu"
    ],
    "ys": null,
    "uts": 839.1,
    "strain": 16.0,
    "processes": [
      "arc melting: atmosphere: Ar, remelting times: 3",
      "heat treated: temperature: 450 °C, duration: 1 h, atmosphere: air",
      "cooling: medium: water, rate: fast",
      "aged: temperature: 80 °C, duration: 24 h, atmosphere: air"
    ],
    "test_type": "compressive",
    "test_temperature": "25 °C",
    "doi": "10.1016/j.jmrt.2024.12.074"
  },
  {
    "composition": "Al80Li5Mg5Zn5Cu4Sc1",
    "composition_type": "atomic",
    "phase": [
      "α-Al",
      "Al3Sc",
      "MgZn2",
      "Al6CuLi3",
      "Al2Cu"
    ],
    "ys": null,
    "uts": 238.6,
    "strain": 2.2,
    "processes": [
      "arc melting: atmosphere: Ar, remelting times: 3",
      "heat treated: temperature: 400 °C, duration: 0.5 h, atmosphere: air",
      "cooling: medium: water, rate: fast",
      "aged: temperature: 80 °C, duration: 24 h, atmosphere: air"
    ],
    "test_type": "tensile",
    "test_temperature": "25 °C",
    "doi": "10.1016/j.jmrt.2024.12.074"
  },
  {
    "composition": "Al80Li5Mg5Zn5Cu4Sc1",
    "composition_type": "atomic",
    "phase": [
      "α-Al",
      "Al3Sc",
      "MgZn2",
      "Al6CuLi3",
      "Al2Cu"
    ],
    "ys": null,
    "uts": 861.3,
    "strain": 8.0,
    "processes": [
      "arc melting: atmosphere: Ar, remelting times: 3",
      "heat treated: temperature: 400 °C, duration: 0.5 h, atmosphere: air",
      "cooling: medium: water, rate: fast",
      "aged: temperature: 80 °C, duration: 24 h, atmosphere: air"
    ],
    "test_type": "compressive",
    "test_temperature": "25 °C",
    "doi": "10.1016/j.jmrt.2024.12.074"
  },
  {
    "composition": "Al80Li5Mg5Zn5Cu4Sc1",
    "composition_type": "atomic",
    "phase": [
      "α-Al",
      "Al3Sc",
      "MgZn2",
      "Al6CuLi3",
      "Al2Cu"
    ],
    "ys": null,
    "uts": 261.1,
    "strain": 5.2,
    "processes": [
      "arc melting: atmosphere: Ar, remelting times: 3",
      "heat treated: temperature: 400 °C, duration: 2 h, atmosphere: air",
      "cooling: medium: water, rate: fast",
      "aged: temperature: 80 °C, duration: 24 h, atmosphere: air"
    ],
    "test_type": "tensile",
    "test_temperature": "25 °C",
    "doi": "10.1016/j.jmrt.2024.12.074"
  },
  {
    "composition": "Al80Li5Mg5Zn5Cu4Sc1",
    "composition_type": "atomic",
    "phase": [
      "α-Al",
      "Al3Sc",
      "MgZn2",
      "Al6CuLi3",
      "Al2Cu"
    ],
    "ys": null,
    "uts": 811.4,
    "strain": 12.7,
    "processes": [
      "arc melting: atmosphere: Ar, remelting times: 3",
      "heat treated: temperature: 400 °C, duration: 2 h, atmosphere: air",
      "cooling: medium: water, rate: fast",
      "aged: temperature: 80 °C, duration: 24 h, atmosphere: air"
    ],
    "test_type": "compressive",
    "test_temperature": "25 °C",
    "doi": "10.1016/j.jmrt.2024.12.074"
  },
  {
    "composition": "Al80Li5Mg5Zn5Cu4Sc1",
    "composition_type": "atomic",
    "phase": [
      "α-Al",
      "Al3Sc",
      "MgZn2",
      "Al6CuLi3",
      "Al2Cu"
    ],
    "ys": null,
    "uts": 225.7,
    "strain": 6.8,
    "processes": [
      "arc melting: atmosphere: Ar, remelting times: 3",
      "heat treated: temperature: 400 °C, duration: 4 h, atmosphere: air",
      "cooling: medium: water, rate: fast",
      "aged: temperature: 80 °C, duration: 24 h, atmosphere: air"
    ],
    "test_type": "tensile",
    "test_temperature": "25 °C",
    "doi": "10.1016/j.jmrt.2024.12.074"
  },
  {
    "composition": "Al80Li5Mg5Zn5Cu4Sc1",
    "composition_type": "atomic",
    "phase": [
      "α-Al",
      "Al3Sc",
      "MgZn2",
      "Al6CuLi3",
      "Al2Cu"
    ],
    "ys": null,
    "uts": 692.5,
    "strain": 16.2,
    "processes": [
      "arc melting: atmosphere: Ar, remelting times: 3",
      "heat treated: temperature: 400 °C, duration: 4 h, atmosphere: air",
      "cooling: medium: water, rate: fast",
      "aged: temperature: 80 °C, duration: 24 h, atmosphere: air"
    ],
    "test_type": "compressive",
    "test_temperature": "25 °C",
    "doi": "10.1016/j.jmrt.2024.12.074"
  },
  {
    "composition": "CoCrFeNi",
    "composition_type": "atomic",
    "phase": [
      "FCC"
    ],
    "ys": 145.0,
    "uts": null,
    "strain": 50.0,
    "processes": [
      "arc melting: atmosphere: Ar, remelting times: 5"
    ],
    "test_type": "compressive",
    "test_temperature": "25 °C",
    "doi": "10.1016/j.jmst.2016.09.016"
  },
  {
    "composition": "CoCrFeNb0.25Ni",
    "composition_type": "atomic",
    "phase": [
      "FCC",
      "Laves"
    ],
    "ys": 423.0,
    "uts": 2016.0,
    "strain": 34.8,
    "processes": [
      "arc melting: atmosphere: Ar, remelting times: 5"
    ],
    "test_type": "compressive",
    "test_temperature": "25 °C",
    "doi": "10.1016/j.jmst.2016.09.016"
  },
  {
    "composition": "CoCrFeNb0.45Ni",
    "composition_type": "atomic",
    "phase": [
      "FCC",
      "Laves"
    ],
    "ys": 1474.9,
    "uts": 2558.0,
    "strain": 21.3,
    "processes": [
      "arc melting: atmosphere: Ar, remelting times: 5"
    ],
    "test_type": "compressive",
    "test_temperature": "25 °C",
    "doi": "10.1016/j.jmst.2016.09.016"
  },
  {
    "composition": "CoCrFeNb0.5Ni",
    "composition_type": "atomic",
    "phase": [
      "Laves",
      "FCC"
    ],
    "ys": 1414.0,
    "uts": 2276.0,
    "strain": 17.7,
    "processes": [
      "arc melting: atmosphere: Ar, remelting times: 5"
    ],
    "test_type": "compressive",
    "test_temperature": "25 °C",
    "doi": "10.1016/j.jmst.2016.09.016"
  },
  {
    "composition": "CoCrFeNb0.75Ni",
    "composition_type": "atomic",
    "phase": [
      "Laves",
      "FCC"
    ],
    "ys": null,
    "uts": 2078.0,
    "strain": null,
    "processes": [
      "arc melting: atmosphere: Ar, remelting times: 5"
    ],
    "test_type": "compressive",
    "test_temperature": "25 °C",
    "doi": "10.1016/j.jmst.2016.09.016"
  },
  {
    "composition": "CoCrFeNb1.0Ni",
    "composition_type": "atomic",
    "phase": [
      "Laves",
      "FCC"
    ],
    "ys": null,
    "uts": 1198.0,
    "strain": null,
    "processes": [
      "arc melting: atmosphere: Ar, remelting times: 5"
    ],
    "test_type": "compressive",
    "test_temperature": "25 °C",
    "doi": "10.1016/j.jmst.2016.09.016"
  },
  {
    "composition": "CoCrFeNb1.2Ni",
    "composition_type": "atomic",
    "phase": [
      "Laves",
      "FCC"
    ],
    "ys": null,
    "uts": 940.0,
    "strain": null,
    "processes": [
      "arc melting: atmosphere: Ar, remelting times: 5"
    ],
    "test_type": "compressive",
    "test_temperature": "25 °C",
    "doi": "10.1016/j.jmst.2016.09.016"
  },
  {
    "composition": "AlCoCrFeNi2.1",
    "composition_type": "atomic",
    "phase": [
      "FCC",
      "BCC"
    ],
    "ys": 1150.0,
    "uts": 1000.0,
    "strain": 18.0,
    "processes": [
      "arc melting: atmosphere: vacuum",
      "directional solidification: growth rate: 6 mm/min"
    ],
    "test_type": "tensile",
    "test_temperature": "25 °C",
    "doi": "10.1016/j.jmst.2018.09.067"
  },
  {
    "composition": "AlCoCrFeNi2.1",
    "composition_type": "atomic",
    "phase": [
      "FCC",
      "BCC"
    ],
    "ys": 780.0,
    "uts": 600.0,
    "strain": 38.0,
    "processes": [
      "arc melting: atmosphere: vacuum",
      "directional solidification: growth rate: 6 mm/min"
    ],
    "test_type": "tensile",
    "test_temperature": "600 °C",
    "doi": "10.1016/j.jmst.2018.09.067"
  },
  {
    "composition": "AlCoCrFeNi2.1",
    "composition_type": "atomic",
    "phase": [
      "FCC",
      "BCC"
    ],
    "ys": 550.0,
    "uts": 630.0,
    "strain": 44.0,
    "processes": [
      "arc melting: atmosphere: vacuum",
      "directional solidification: growth rate: 6 mm/min"
    ],
    "test_type": "tensile",
    "test_temperature": "700 °C",
    "doi": "10.1016/j.jmst.2018.09.067"
  },
  {
    "composition": "AlCoCrFeNi2.1",
    "composition_type": "atomic",
    "phase": [
      "FCC",
      "BCC"
    ],
    "ys": 250.0,
    "uts": 200.0,
    "strain": 48.0,
    "processes": [
      "arc melting: atmosphere: vacuum",
      "directional solidification: growth rate: 6 mm/min"
    ],
    "test_type": "tensile",
    "test_temperature": "800 °C",
    "doi": "10.1016/j.jmst.2018.09.067"
  },
  {
    "composition": "(CoCrCuFeNi)100-xNbx",
    "composition_type": "atomic",
    "phase": [
      "FCC"
    ],
    "ys": 338.0,
    "uts": null,
    "strain": 60.0,
    "processes": [
      "arc melting: atmosphere: Ar, remelting times: 7"
    ],
    "test_type": "compressive",
    "test_temperature": "25 °C",
    "doi": "10.1016/j.jmst.2017.11.007"
  },
  {
    "composition": "(CoCrCuFeNi)100-xNbx",
    "composition_type": "atomic",
    "phase": [
      "FCC",
      "Laves"
    ],
    "ys": 488.0,
    "uts": null,
    "strain": null,
    "processes": [
      "arc melting: atmosphere: Ar, remelting times: 7"
    ],
    "test_type": "compressive",
    "test_temperature": "25 °C",
    "doi": "10.1016/j.jmst.2017.11.007"
  },
  {
    "composition": "(CoCrCuFeNi)100-xNbx",
    "composition_type": "atomic",
    "phase": [
      "FCC",
      "Laves"
    ],
    "ys": 1322.0,
    "uts": null,
    "strain": 8.1,
    "processes": [
      "arc melting: atmosphere: Ar, remelting times: 7"
    ],
    "test_type": "compressive",
    "test_temperature": "25 °C",
    "doi": "10.1016/j.jmst.2017.11.007"
  },
  {
    "composition": "Co20Cr20Fe20Mn20Ni20",
    "composition_type": "atomic",
    "phase": [
      "FCC"
    ],
    "ys": 216.0,
    "uts": null,
    "strain": 50.0,
    "processes": [
      "arc melting: atmosphere: Ar, remelting times: 7"
    ],
    "test_type": "compressive",
    "test_temperature": "25 °C",
    "doi": "10.1016/j.jmst.2018.10.009"
  },
  {
    "composition": "(CoCrFeMnNi)96Mo4",
    "composition_type": "atomic",
    "phase": [
      "FCC"
    ],
    "ys": null,
    "uts": null,
    "strain": 50.0,
    "processes": [
      "arc melting: atmosphere: Ar, remelting times: 7"
    ],
    "test_type": "compressive",
    "test_temperature": "25 °C",
    "doi": "10.1016/j.jmst.2018.10.009"
  },
  {
    "composition": "(CoCrFeMnNi)92Mo8",
    "composition_type": "atomic",
    "phase": [
      "FCC",
      "sigma"
    ],
    "ys": null,
    "uts": null,
    "strain": null,
    "processes": [
      "arc melting: atmosphere: Ar, remelting times: 7"
    ],
    "test_type": "compressive",
    "test_temperature": "25 °C",
    "doi": "10.1016/j.jmst.2018.10.009"
  },
  {
    "composition": "(CoCrFeMnNi)89Mo11",
    "composition_type": "atomic",
    "phase": [
      "FCC",
      "sigma"
    ],
    "ys": 547.0,
    "uts": 2672.0,
    "strain": 44.0,
    "processes": [
      "arc melting: atmosphere: Ar, remelting times: 7"
    ],
    "test_type": "compressive",
    "test_temperature": "25 °C",
    "doi": "10.1016/j.jmst.2018.10.009"
  },
  {
    "composition": "(CoCrFeMnNi)88Mo12",
    "composition_type": "atomic",
    "phase": [
      "sigma",
      "FCC"
    ],
    "ys": null,
    "uts": null,
    "strain": null,
    "processes": [
      "arc melting: atmosphere: Ar, remelting times: 7"
    ],
    "test_type": "compressive",
    "test_temperature": "25 °C",
    "doi": "10.1016/j.jmst.2018.10.009"
  },
  {
    "composition": "(CoCrFeMnNi)84Mo16",
    "composition_type": "atomic",
    "phase": [
      "sigma",
      "FCC"
    ],
    "ys": 765.0,
    "uts": null,
    "strain": null,
    "processes": [
      "arc melting: atmosphere: Ar, remelting times: 7"
    ],
    "test_type": "compressive",
    "test_temperature": "25 °C",
    "doi": "10.1016/j.jmst.2018.10.009"
  },
  {
    "composition": "CoFeNi2V0.5Nb0.75",
    "composition_type": "atomic",
    "phase": [
      "fcc solid solution",
      "Fe2Nb-type Laves phase"
    ],
    "ys": 2073.0,
    "uts": 2232.0,
    "strain": 3.4,
    "processes": [
      "arc melting: atmosphere: Ar, remelting times: 5"
    ],
    "test_type": "compressive",
    "test_temperature": "25 °C",
    "doi": "10.1016/j.jmst.2015.08.006"
  },
  {
    "composition": "CoFeNi2V0.5Nb0.75",
    "composition_type": "atomic",
    "phase": [
      "fcc solid solution",
      "Fe2Nb-type Laves phase"
    ],
    "ys": 1950.27,
    "uts": 2168.6,
    "strain": 4.12,
    "processes": [
      "arc melting: atmosphere: Ar, remelting times: 5",
      "homogenized: temperature: 500 °C, duration: 6 h, atmosphere: Ar",
      "quenching: medium: water"
    ],
    "test_type": "compressive",
    "test_temperature": "25 °C",
    "doi": "10.1016/j.jmst.2015.08.006"
  },
  {
    "composition": "CoFeNi2V0.5Nb0.75",
    "composition_type": "atomic",
    "phase": [
      "fcc solid solution",
      "Fe2Nb-type Laves phase",
      "NbNi4-type intermetallic phase"
    ],
    "ys": 2151.64,
    "uts": 2371.45,
    "strain": 2.8,
    "processes": [
      "arc melting: atmosphere: Ar, remelting times: 5",
      "homogenized: temperature: 600 °C, duration: 6 h, atmosphere: Ar",
      "quenching: medium: water"
    ],
    "test_type": "compressive",
    "test_temperature": "25 °C",
    "doi": "10.1016/j.jmst.2015.08.006"
  },
  {
    "composition": "CoFeNi2V0.5Nb0.75",
    "composition_type": "atomic",
    "phase": [
      "fcc solid solution",
      "Fe2Nb-type Laves phase",
      "NbNi4-type intermetallic phase"
    ],
    "ys": 2191.87,
    "uts": 2191.87,
    "strain": 2.65,
    "processes": [
      "arc melting: atmosphere: Ar, remelting times: 5",
      "homogenized: temperature: 700 °C, duration: 6 h, atmosphere: Ar",
      "quenching: medium: water"
    ],
    "test_type": "compressive",
    "test_temperature": "25 °C",
    "doi": "10.1016/j.jmst.2015.08.006"
  },
  {
    "composition": "CoFeNi2V0.5Nb0.75",
    "composition_type": "atomic",
    "phase": [
      "fcc solid solution",
      "Fe2Nb-type Laves phase",
      "NbNi4-type intermetallic phase"
    ],
    "ys": 2075.18,
    "uts": 2586.76,
    "strain": 16.73,
    "processes": [
      "arc melting: atmosphere: Ar, remelting times: 5",
      "homogenized: temperature: 800 °C, duration: 6 h, atmosphere: Ar",
      "quenching: medium: water"
    ],
    "test_type": "compressive",
    "test_temperature": "25 °C",
    "doi": "10.1016/j.jmst.2015.08.006"
  },
  {
    "composition": "CoFeNi2V0.5Nb0.75",
    "composition_type": "atomic",
    "phase": [
      "fcc solid solution",
      "Fe2Nb-type Laves phase",
      "NbNi4-type intermetallic phase"
    ],
    "ys": 1521.34,
    "uts": 2475.77,
    "strain": 19.26,
    "processes": [
      "arc melting: atmosphere: Ar, remelting times: 5",
      "homogenized: temperature: 1000 °C, duration: 6 h, atmosphere: Ar",
      "quenching: medium: water"
    ],
    "test_type": "compressive",
    "test_temperature": "25 °C",
    "doi": "10.1016/j.jmst.2015.08.006"
  },
  {
    "composition": "AlCoCrFeNi2.1",
    "composition_type": "atomic",
    "phase": null,
    "ys": 108.0,
    "uts": 538.0,
    "strain": 22.9,
    "processes": null,
    "test_type": "tensile",
    "test_temperature": "700 °C",
    "doi": "10.1016/j.jmst.2015.08.006"
  },
  {
    "composition": "CrMnFeCoNi",
    "composition_type": "weight",
    "phase": [
      "FCC",
      "M23C6"
    ],
    "ys": 300.0,
    "uts": 550.0,
    "strain": 50.0,
    "processes": [
      "additive manufacturing: scan speed: 500 mm/min, laser power: 1000 W"
    ],
    "test_type": "tensile",
    "test_temperature": "25 °C",
    "doi": "10.1016/j.jmst.2019.05.062"
  },
  {
    "composition": "CrMnFeCoNi-WC5",
    "composition_type": "weight",
    "phase": [
      "FCC",
      "M23C6"
    ],
    "ys": 502.0,
    "uts": 776.0,
    "strain": 37.0,
    "processes": [
      "additive manufacturing: scan speed: 500 mm/min, laser power: 1000 W"
    ],
    "test_type": "tensile",
    "test_temperature": "25 °C",
    "doi": "10.1016/j.jmst.2019.05.062"
  },
  {
    "composition": "CrMnFeCoNi-WC10",
    "composition_type": "weight",
    "phase": [
      "FCC",
      "M23C6"
    ],
    "ys": 675.0,
    "uts": 845.0,
    "strain": 9.0,
    "processes": [
      "additive manufacturing: scan speed: 500 mm/min, laser power: 1000 W"
    ],
    "test_type": "tensile",
    "test_temperature": "25 °C",
    "doi": "10.1016/j.jmst.2019.05.062"
  },
  {
    "composition": "CrMnFeCoNi-WC5",
    "composition_type": "weight",
    "phase": [
      "FCC",
      "M23C6"
    ],
    "ys": null,
    "uts": 405.0,
    "strain": 45.0,
    "processes": [
      "additive manufacturing: scan speed: 500 mm/min, laser power: 1000 W"
    ],
    "test_type": "tensile",
    "test_temperature": "873 K",
    "doi": "10.1016/j.jmst.2019.05.062"
  },
  {
    "composition": "Fe20Co20Cr20Ni20Mn20",
    "composition_type": "atomic",
    "phase": [
      "fcc"
    ],
    "ys": 245.0,
    "uts": 521.0,
    "strain": 56.3,
    "processes": [
      "arc melting: atmosphere: Ar, remelting times: 5"
    ],
    "test_type": "tensile",
    "test_temperature": "25 °C",
    "doi": "10.1016/j.jmst.2019.05.050"
  },
  {
    "composition": "Fe40Co15Cr15Ni15Mn15",
    "composition_type": "atomic",
    "phase": [
      "fcc"
    ],
    "ys": 236.0,
    "uts": 498.0,
    "strain": 55.1,
    "processes": [
      "arc melting: atmosphere: Ar, remelting times: 5"
    ],
    "test_type": "tensile",
    "test_temperature": "25 °C",
    "doi": "10.1016/j.jmst.2019.05.050"
  },
  {
    "composition": "Fe60Co10Cr10Ni10Mn10",
    "composition_type": "atomic",
    "phase": [
      "fcc"
    ],
    "ys": 190.0,
    "uts": 450.0,
    "strain": 64.3,
    "processes": [
      "arc melting: atmosphere: Ar, remelting times: 5"
    ],
    "test_type": "tensile",
    "test_temperature": "25 °C",
    "doi": "10.1016/j.jmst.2019.05.050"
  },
  {
    "composition": "Fe62Co9.5Cr9.5Ni9.5Mn9.5",
    "composition_type": "atomic",
    "phase": [
      "fcc",
      "bcc"
    ],
    "ys": 172.0,
    "uts": 496.0,
    "strain": 86.8,
    "processes": [
      "arc melting: atmosphere: Ar, remelting times: 5"
    ],
    "test_type": "tensile",
    "test_temperature": "25 °C",
    "doi": "10.1016/j.jmst.2019.05.050"
  },
  {
    "composition": "Fe67Co8.25Cr8.25Ni8.25Mn8.25",
    "composition_type": "atomic",
    "phase": [
      "fcc",
      "bcc"
    ],
    "ys": 148.0,
    "uts": 604.0,
    "strain": 61.0,
    "processes": [
      "arc melting: atmosphere: Ar, remelting times: 5"
    ],
    "test_type": "tensile",
    "test_temperature": "25 °C",
    "doi": "10.1016/j.jmst.2019.05.050"
  },
  {
    "composition": "Zr0.2Hf0.2Ti0.2Nb0.2Ta0.2C",
    "composition_type": "atomic",
    "phase": null,
    "ys": null,
    "uts": 3.45,
    "strain": null,
    "processes": [
      "ball-milling: duration: 20 h, medium: absolute ethyl alcohol, grinding balls: zirconia",
      "drying: temperature: 60 °C",
      "sieving: mesh size: 120",
      "heating: temperature: 1750 °C, atmosphere: Ar, heating rate: 5 °C/min",
      "sintering: temperature: 1850 °C, atmosphere: Ar, heating rate: 5 °C/min"
    ],
    "test_type": "compressive",
    "test_temperature": "25 °C",
    "doi": "10.1016/j.jmst.2019.04.006"
  },
  {
    "composition": "NbC",
    "composition_type": "atomic",
    "phase": null,
    "ys": null,
    "uts": 5.01,
    "strain": null,
    "processes": null,
    "test_type": "compressive",
    "test_temperature": "25 °C",
    "doi": "10.1016/j.jmst.2019.04.006"
  },
  {
    "composition": "TiC",
    "composition_type": "atomic",
    "phase": null,
    "ys": null,
    "uts": 4.39,
    "strain": null,
    "processes": null,
    "test_type": "compressive",
    "test_temperature": "25 °C",
    "doi": "10.1016/j.jmst.2019.04.006"
  },
  {
    "composition": "TaC",
    "composition_type": "atomic",
    "phase": null,
    "ys": null,
    "uts": 3.02,
    "strain": null,
    "processes": null,
    "test_type": "compressive",
    "test_temperature": "25 °C",
    "doi": "10.1016/j.jmst.2019.04.006"
  },
  {
    "composition": "ZrC",
    "composition_type": "atomic",
    "phase": null,
    "ys": null,
    "uts": 8.28,
    "strain": null,
    "processes": null,
    "test_type": "compressive",
    "test_temperature": "25 °C",
    "doi": "10.1016/j.jmst.2019.04.006"
  },
  {
    "composition": "HfC",
    "composition_type": "atomic",
    "phase": null,
    "ys": null,
    "uts": 5.51,
    "strain": null,
    "processes": null,
    "test_type": "compressive",
    "test_temperature": "25 °C",
    "doi": "10.1016/j.jmst.2019.04.006"
  },
  {
    "composition": "CoCrFeNiCu",
    "composition_type": "atomic",
    "phase": [
      "CoCrFeNiCu FCC",
      "Cu-enriched FCC"
    ],
    "ys": 290.0,
    "uts": 400.0,
    "strain": 49.5,
    "processes": [
      "arc melting: atmosphere: vacuum, remelting times: 5",
      "vacuum suction casting: mold diameter: 8 mm",
      "directional solidification: velocity: 10 μm/s",
      "quenching: medium: Ga-In-Sn liquid alloy"
    ],
    "test_type": "tensile",
    "test_temperature": "25 °C",
    "doi": "10.1016/j.jmst.2019.08.019"
  },
  {
    "composition": "CoCrFeNiCu",
    "composition_type": "atomic",
    "phase": [
      "CoCrFeNiCu FCC",
      "Cu-enriched FCC"
    ],
    "ys": 290.0,
    "uts": 450.0,
    "strain": 54.7,
    "processes": [
      "arc melting: atmosphere: vacuum, remelting times: 5",
      "vacuum suction casting: mold diameter: 8 mm",
      "directional solidification: velocity: 60 μm/s",
      "quenching: medium: Ga-In-Sn liquid alloy"
    ],
    "test_type": "tensile",
    "test_temperature": "25 °C",
    "doi": "10.1016/j.jmst.2019.08.019"
  },
  {
    "composition": "CoCrFeNiCu",
    "composition_type": "atomic",
    "phase": [
      "CoCrFeNiCu FCC",
      "Cu-enriched FCC"
    ],
    "ys": 290.0,
    "uts": 450.0,
    "strain": 50.7,
    "processes": [
      "arc melting: atmosphere: vacuum, remelting times: 5",
      "vacuum suction casting: mold diameter: 8 mm",
      "directional solidification: velocity: 100 μm/s",
      "quenching: medium: Ga-In-Sn liquid alloy"
    ],
    "test_type": "tensile",
    "test_temperature": "25 °C",
    "doi": "10.1016/j.jmst.2019.08.019"
  },
  {
    "composition": "Al0.5CoCrFeNi",
    "composition_type": "atomic",
    "phase": [
      "fcc",
      "bcc",
      "L12",
      "B2"
    ],
    "ys": 1000.1,
    "uts": 1221.5,
    "strain": 21.3,
    "processes": [
      "induction melting: atmosphere: Ar, remelting times: 1",
      "cold rolled: reduction: 70%, temperature: 25 °C",
      "annealed: temperature: 1200 °C, duration: 1 h, atmosphere: 25 °C",
      "aged: temperature: 650 °C, duration: 80 h, atmosphere: 25 °C"
    ],
    "test_type": "tensile",
    "test_temperature": "25 °C",
    "doi": "10.1016/j.jmst.2020.02.069"
  },
  {
    "composition": "Al0.5CoCrFeNi",
    "composition_type": "atomic",
    "phase": [
      "fcc",
      "bcc",
      "L12",
      "B2"
    ],
    "ys": 475.3,
    "uts": 619.2,
    "strain": 47.3,
    "processes": [
      "induction melting: atmosphere: Ar, remelting times: 1",
      "cold rolled: reduction: 70%, temperature: 25 °C",
      "annealed: temperature: 1200 °C, duration: 1 h, atmosphere: 25 °C",
      "aged: temperature: 650 °C, duration: 4 h, atmosphere: 25 °C"
    ],
    "test_type": "tensile",
    "test_temperature": "25 °C",
    "doi": "10.1016/j.jmst.2020.02.069"
  },
  {
    "composition": "Fe35Ni20Cr20Mo5(P0.6C0.2B0.2)20",
    "composition_type": "atomic",
    "phase": null,
    "ys": null,
    "uts": 3300.0,
    "strain": 2.0,
    "processes": [
      "induction melting: atmosphere: Ar",
      "copper mold casting"
    ],
    "test_type": "compressive",
    "test_temperature": "25 °C",
    "doi": "10.1016/j.jmst.2020.01.020"
  },
  {
    "composition": "Fe30Ni20Cr25Mo5(P0.6C0.2B0.2)20",
    "composition_type": "atomic",
    "phase": null,
    "ys": null,
    "uts": 3300.0,
    "strain": null,
    "processes": [
      "induction melting: atmosphere: Ar",
      "copper mold casting"
    ],
    "test_type": "compressive",
    "test_temperature": "25 °C",
    "doi": "10.1016/j.jmst.2020.01.020"
  },
  {
    "composition": "Fe25Ni20Cr30Mo5(P0.6C0.2B0.2)20",
    "composition_type": "atomic",
    "phase": null,
    "ys": null,
    "uts": 3300.0,
    "strain": null,
    "processes": [
      "induction melting: atmosphere: Ar",
      "copper mold casting"
    ],
    "test_type": "compressive",
    "test_temperature": "25 °C",
    "doi": "10.1016/j.jmst.2020.01.020"
  },
  {
    "composition": "Fe25Ni20Cr25Mo10(P0.6C0.2B0.2)20",
    "composition_type": "atomic",
    "phase": null,
    "ys": null,
    "uts": 3400.0,
    "strain": null,
    "processes": [
      "induction melting: atmosphere: Ar",
      "copper mold casting"
    ],
    "test_type": "compressive",
    "test_temperature": "25 °C",
    "doi": "10.1016/j.jmst.2020.01.020"
  },
  {
    "composition": "Fe20Ni20Cr25Mo15(P0.6C0.2B0.2)20",
    "composition_type": "atomic",
    "phase": null,
    "ys": null,
    "uts": 3400.0,
    "strain": null,
    "processes": [
      "induction melting: atmosphere: Ar",
      "copper mold casting"
    ],
    "test_type": "compressive",
    "test_temperature": "25 °C",
    "doi": "10.1016/j.jmst.2020.01.020"
  },
  {
    "composition": "Fe41Mn25Ni24Co8Cr2",
    "composition_type": "atomic",
    "phase": [
      "FCC solid solution"
    ],
    "ys": null,
    "uts": 995.0,
    "strain": 6.0,
    "processes": [
      "induction melting: atmosphere: vacuum",
      "homogenized: temperature: 1373 K, duration: 13 h",
      "forged: temperature: 1273 K",
      "hot rolled: reduction: 3 mm, temperature: 1273 K",
      "homogenized: temperature: 1473 K, duration: 2 h",
      "quenching: medium: water",
      "HRDSR: final thickness: 0.7 mm, temperature: 423 K"
    ],
    "test_type": "tensile",
    "test_temperature": "25 °C",
    "doi": "10.1016/j.jmst.2019.09.034"
  },
  {
    "composition": "Fe41Mn25Ni24Co8Cr2",
    "composition_type": "atomic",
    "phase": [
      "FCC solid solution"
    ],
    "ys": null,
    "uts": 513.0,
    "strain": 37.0,
    "processes": [
      "induction melting: atmosphere: vacuum",
      "homogenized: temperature: 1373 K, duration: 13 h",
      "forged: temperature: 1273 K",
      "hot rolled: reduction: 3 mm, temperature: 1273 K",
      "homogenized: temperature: 1473 K, duration: 2 h",
      "quenching: medium: water",
      "HRDSR: final thickness: 0.7 mm, temperature: 423 K",
      "annealed: temperature: 973 K"
    ],
    "test_type": "tensile",
    "test_temperature": "873 K",
    "doi": "10.1016/j.jmst.2019.09.034"
  },
  {
    "composition": "Fe41Mn25Ni24Co8Cr2",
    "composition_type": "atomic",
    "phase": [
      "FCC solid solution"
    ],
    "ys": null,
    "uts": 482.0,
    "strain": 6.0,
    "processes": [
      "induction melting: atmosphere: vacuum",
      "homogenized: temperature: 1373 K, duration: 13 h",
      "forged: temperature: 1273 K",
      "hot rolled: reduction: 3 mm, temperature: 1273 K",
      "homogenized: temperature: 1473 K, duration: 2 h",
      "quenching: medium: water",
      "HRDSR: final thickness: 0.7 mm, temperature: 423 K",
      "annealed: temperature: 1473 K"
    ],
    "test_type": "tensile",
    "test_temperature": "873 K",
    "doi": "10.1016/j.jmst.2019.09.034"
  },
  {
    "composition": "CoFeMn1.2NiGa0.8",
    "composition_type": "atomic",
    "phase": [
      "FCC",
      "BCC"
    ],
    "ys": 303.0,
    "uts": 1450.0,
    "strain": 18.5,
    "processes": [
