Repository: Sci-Extract/sisyphus

# Step through _sisyphus_ extraction process
Author: Soike Yuan  date: 1/12/2025

Prerequisite: Assumed that you have installed sisyphus on your machine and add .env file to your root path which contains API key. :shipit:

## Below is the file structure of the project,

```
├─ README.md                        
├─ pyproject.toml                   # Python project metadata and dependencies
├─ data/                            # Extracted data of high entropy alloys
├─ notebooks/                       # Jupyter notebooks
├─ db/                              # sql databases
├─ record/                          # record sql database
│─ sisyphus/

File: notebooks/heas_result.json (part 34 of 64)
[
      "arc melting: atmosphere: Ar, remelting times: 5"
    ],
    "test_type": "compressive",
    "test_temperature": "293 K",
    "doi": "10.1016/j.jmst.2020.08.062"
  },
  {
    "composition": "FeCrCoNi",
    "composition_type": "atomic",
    "phase": [
      "amorphous",
      "crystalline"
    ],
    "ys": null,
    "uts": null,
    "strain": 20.0,
    "processes": [
      "melted: temperature: 2500 K, ensemble: NPT",
      "quenched: temperature: 2500 K to 300 K, rate: 10 K/ps"
    ],
    "test_type": "tensile",
    "test_temperature": "25 °C",
    "doi": "10.1016/j.jmst.2020.02.070"
  },
  {
    "composition": "Co25Fe16.67Ni8.33Cr15Mo15C10B10",
    "composition_type": "atomic",
    "phase": [
      "amorphous"
    ],
    "ys": 3760.64,
    "uts": null,
    "strain": 0.0,
    "processes": [
      "arc melting: atmosphere: Ar, remelting times: 6",
      "melt-spinning: wheel velocity: 32.72 m/s",
      "arc-suction casting: mold: Cu, diameter: 2 mm"
    ],
    "test_type": "compressive",
    "test_temperature": "25 °C",
    "doi": "10.1016/j.jmst.2020.01.004"
  },
  {
    "composition": "Co21.43Fe21.43Ni7.14Cr15Mo15C10B10",
    "composition_type": "atomic",
    "phase": [
      "amorphous"
    ],
    "ys": 3342.8,
    "uts": null,
    "strain": 0.0,
    "processes": [
      "arc melting: atmosphere: Ar, remelting times: 6",
      "melt-spinning: wheel velocity: 32.72 m/s",
      "arc-suction casting: mold: Cu, diameter: 2 mm"
    ],
    "test_type": "compressive",
    "test_temperature": "25 °C",
    "doi": "10.1016/j.jmst.2020.01.004"
  },
  {
    "composition": "Co25Fe16.67Ni8.33Cr12.5Mo12.5C12.5B12.5",
    "composition_type": "atomic",
    "phase": [
      "amorphous"
    ],
    "ys": 3674.32,
    "uts": null,
    "strain": 0.0,
    "processes": [
      "arc melting: atmosphere: Ar, remelting times: 6",
      "melt-spinning: wheel velocity: 32.72 m/s",
      "arc-suction casting: mold: Cu, diameter: 2 mm"
    ],
    "test_type": "compressive",
    "test_temperature": "25 °C",
    "doi": "10.1016/j.jmst.2020.01.004"
  },
  {
    "composition": "Ti20Zr20Hf20Cu20Ni20",
    "composition_type": "atomic",
    "phase": null,
    "ys": 1920.0,
    "uts": null,
    "strain": 0.3,
    "processes": null,
    "test_type": "compressive",
    "test_temperature": "25 °C",
    "doi": "10.1016/j.jmst.2020.01.004"
  },
  {
    "composition": "Fe25Co25Ni25B0.6Si0.4",
    "composition_type": "atomic",
    "phase": null,
    "ys": 3239.0,
    "uts": null,
    "strain": 3.1,
    "processes": null,
    "test_type": "compressive",
    "test_temperature": "25 °C",
    "doi": "10.1016/j.jmst.2020.01.004"
  },
  {
    "composition": "Fe25Co25Ni25B0.7Si0.3",
    "composition_type": "atomic",
    "phase": null,
    "ys": 3624.0,
    "uts": null,
    "strain": 1.7,
    "processes": null,
    "test_type": "compressive",
    "test_temperature": "25 °C",
    "doi": "10.1016/j.jmst.2020.01.004"
  },
  {
    "composition": "Fe25Co25Ni25(P0.4C0.4B0.2)25",
    "composition_type": "atomic",
    "phase": null,
    "ys": 2817.0,
    "uts": null,
    "strain": 1.1,
    "processes": null,
    "test_type": "compressive",
    "test_temperature": "25 °C",
    "doi": "10.1016/j.jmst.2020.01.004"
  },
  {
    "composition": "Fe25Co25Ni25(P0.5C0.3B0.2)25",
    "composition_type": "atomic",
    "phase": null,
    "ys": 2850.0,
    "uts": null,
    "strain": 1.2,
    "processes": null,
    "test_type": "compressive",
    "test_temperature": "25 °C",
    "doi": "10.1016/j.jmst.2020.01.004"
  },
  {
    "composition": "Fe25Co25Ni25(P0.3C0.3B0.4)25",
    "composition_type": "atomic",
    "phase": null,
    "ys": 3210.0,
    "uts": null,
    "strain": 0.3,
    "processes": null,
    "test_type": "compressive",
    "test_temperature": "25 °C",
    "doi": "10.1016/j.jmst.2020.01.004"
  },
  {
    "composition": "NbMoTiVSi0",
    "composition_type": "atomic",
    "phase": [
      "BCC"
    ],
    "ys": 1141.5,
    "uts": 1700.1,
    "strain": 24.7,
    "processes": [
      "arc melting: atmosphere: Ar, remelting times: 5"
    ],
    "test_type": "compressive",
    "test_temperature": "25 °C",
    "doi": "10.1016/j.jmst.2020.04.050"
  },
  {
    "composition": "NbMoTiVSi0.1",
    "composition_type": "atomic",
    "phase": [
      "BCC",
      "M5Si3"
    ],
    "ys": null,
    "uts": 2066.8,
    "strain": null,
    "processes": [
      "arc melting: atmosphere: Ar, remelting times: 5"
    ],
    "test_type": "compressive",
    "test_temperature": "25 °C",
    "doi": "10.1016/j.jmst.2020.04.050"
  },
  {
    "composition": "NbMoTiVSi0.4",
    "composition_type": "atomic",
    "phase": [
      "BCC",
      "M5Si3"
    ],
    "ys": 2093.1,
    "uts": 2374.7,
    "strain": 11.0,
    "processes": [
      "arc melting: atmosphere: Ar, remelting times: 5"
    ],
    "test_type": "compressive",
    "test_temperature": "25 °C",
    "doi": "10.1016/j.jmst.2020.04.050"
  },
  {
    "composition": "Fe50Mn27Ni10Cr13",
    "composition_type": "atomic",
    "phase": [
      "fcc"
    ],
    "ys": 90.0,
    "uts": 250.0,
    "strain": 40.0,
    "processes": [
      "arc melting: atmosphere: Ar, remelting times: 5"
    ],
    "test_type": "tensile",
    "test_temperature": "25 °C",
    "doi": "10.1016/j.jmst.2020.09.029"
  },
  {
    "composition": "Fe50Mn27Ni10Cr13",
    "composition_type": "atomic",
    "phase": [
      "fcc"
    ],
    "ys": 205.0,
    "uts": 463.0,
    "strain": 42.0,
    "processes": [
      "arc melting: atmosphere: Ar, remelting times: 5",
      "annealed: temperature: 1173 K, duration: 1 h, atmosphere: vacuum",
      "quenching: medium: water"
    ],
    "test_type": "tensile",
    "test_temperature": "25 °C",
    "doi": "10.1016/j.jmst.2020.09.029"
  },
  {
    "composition": "(Fe50Mn27Ni10Cr13)98Mo2",
    "composition_type": "atomic",
    "phase": [
      "fcc",
      "μ"
    ],
    "ys": 215.0,
    "uts": 387.0,
    "strain": 25.3,
    "processes": [
      "arc melting: atmosphere: Ar, remelting times: 5"
    ],
    "test_type": "tensile",
    "test_temperature": "25 °C",
    "doi": "10.1016/j.jmst.2020.09.029"
  },
  {
    "composition": "(Fe50Mn27Ni10Cr13)98Mo2",
    "composition_type": "atomic",
    "phase": [
      "fcc",
      "μ",
      "bcc"
    ],
    "ys": 405.0,
    "uts": 665.0,
    "strain": 24.0,
    "processes": [
      "arc melting: atmosphere: Ar, remelting times: 5",
      "annealed: temperature: 1173 K, duration: 1 h, atmosphere: vacuum",
      "quenching: medium: water"
    ],
    "test_type": "tensile",
    "test_temperature": "25 °C",
    "doi": "10.1016/j.jmst.2020.09.029"
  },
  {
    "composition": "(Fe50Mn27Ni10Cr13)96Mo4",
    "composition_type": "atomic",
    "phase": [
      "fcc",
      "μ"
    ],
    "ys": 295.0,
    "uts": 455.0,
    "strain": 11.3,
    "processes": [
      "arc melting: atmosphere: Ar, remelting times: 5"
    ],
    "test_type": "tensile",
    "test_temperature": "25 °C",
    "doi": "10.1016/j.jmst.2020.09.029"
  },
  {
    "composition": "(Fe50Mn27Ni10Cr13)96Mo4",
    "composition_type": "atomic",
    "phase": [
      "fcc",
      "μ",
      "bcc"
    ],
    "ys": 575.0,
    "uts": 658.0,
    "strain": 6.2,
    "processes": [
      "arc melting: atmosphere: Ar, remelting times: 5",
      "annealed: temperature: 1173 K, duration: 1 h, atmosphere: vacuum",
      "quenching: medium: water"
    ],
    "test_type": "tensile",
    "test_temperature": "25 °C",
    "doi": "10.1016/j.jmst.2020.09.029"
  },
  {
    "composition": "(Fe50Mn27Ni10Cr13)94Mo6",
    "composition_type": "atomic",
    "phase": [
      "fcc",
      "μ"
    ],
    "ys": 450.0,
    "uts": 465.0,
    "strain": 2.5,
    "processes": [
      "arc melting: atmosphere: Ar, remelting times: 5"
    ],
    "test_type": "tensile",
    "test_temperature": "25 °C",
    "doi": "10.1016/j.jmst.2020.09.029"
  },
  {
    "composition": "CrFeCoNiAl0.7",
    "composition_type": "atomic",
    "phase": [
      "FCC",
      "BCC"
    ],
    "ys": 876.0,
    "uts": 1198.0,
    "strain": 9.0,
    "processes": [
      "induction melting: atmosphere: Ar"
    ],
    "test_type": "tensile",
    "test_temperature": "25 °C",
    "doi": "10.1016/j.jmst.2021.01.053"
  },
  {
    "composition": "HfNbTaTiV",
    "composition_type": "atomic",
    "phase": [
      "BCC"
    ],
    "ys": 1350.0,
    "uts": null,
    "strain": 45.0,
    "processes": [
      "arc melting: atmosphere: Ar"
    ],
    "test_type": "compressive",
    "test_temperature": "25 °C",
    "doi": "10.1016/j.jmst.2020.10.073"
  },
  {
    "composition": "HfNbTaTiZr",
    "composition_type": "atomic",
    "phase": [
      "BCC"
    ],
    "ys": 900.0,
    "uts": null,
    "strain": 45.0,
    "processes": [
      "arc melting: atmosphere: Ar"
    ],
    "test_type": "compressive",
    "test_temperature": "25 °C",
    "doi": "10.1016/j.jmst.2020.10.073"
  },
  {
    "composition": "HfNbTaTiV",
    "composition_type": "atomic",
    "phase": [
      "BCC"
    ],
    "ys": 841.0,
    "uts": null,
    "strain": null,
    "processes": [
      "arc melting: atmosphere: Ar"
    ],
    "test_type": "compressive",
    "test_temperature": "500 °C",
    "doi": "10.1016/j.jmst.2020.10.073"
  },
  {
    "composition": "HfNbTaTiV",
    "composition_type": "atomic",
    "phase": [
      "BCC"
    ],
    "ys": 810.0,
    "uts": null,
    "strain": null,
    "processes": [
      "arc melting: atmosphere: Ar"
    ],
    "test_type": "compressive",
    "test_temperature": "600 °C",
    "doi": "10.1016/j.jmst.2020.10.073"
  },
  {
    "composition": "HfNbTaTiV",
    "composition_type": "atomic",
    "phase": [
      "BCC"
    ],
    "ys": 720.0,
    "uts": null,
    "strain": null,
    "processes": [
      "arc melting: atmosphere: Ar"
    ],
    "test_type": "compressive",
    "test_temperature": "700 °C",
    "doi": "10.1016/j.jmst.2020.10.073"
  },
  {
    "composition": "Re0.5MoNbW(TaC)0.5",
    "composition_type": "atomic",
    "phase": [
      "BCC",
      "FCC-MC"
    ],
    "ys": 937.0,
    "uts": 1551.0,
    "strain": 15.9,
    "processes": [
      "arc melting: atmosphere: Ar, remelting times: 5",
      "annealed: temperature: 1300 °C, duration: 72 h, atmosphere: Ar",
      "cooling: medium: furnace, rate: slow"
    ],
    "test_type": "compressive",
    "test_temperature": "1000 °C",
    "doi": "10.1016/j.jmst.2020.12.015"
  },
  {
    "composition": "Re0.5MoNbW(TaC)0.5",
    "composition_type": "atomic",
    "phase": [
      "BCC",
      "FCC-MC"
    ],
    "ys": 901.0,
    "uts": 1781.0,
    "strain": 35.0,
    "processes": [
      "arc melting: atmosphere: Ar, remelting times: 5",
      "annealed: temperature: 1300 °C, duration: 72 h, atmosphere: Ar",
      "cooling: medium: furnace, rate: slow"
    ],
    "test_type": "compressive",
    "test_temperature": "1200 °C",
    "doi": "10.1016/j.jmst.2020.12.015"
  },
  {
    "composition": "(FeCoCrNi)94Ti3Al3",
    "composition_type": "atomic",
    "phase": [
      "FCC"
    ],
    "ys": 639.0,
    "uts": 1067.0,
    "strain": 46.5,
    "processes": [
      "arc melting: atmosphere: Ar, remelting times: 4",
      "solution treated: temperature: 1150 °C, duration: 2 h, atmosphere: air",
      "cold rolled: reduction: 60 %, temperature: room temperature",
      "annealed: temperature: 1150 °C, duration: 1.5 min, atmosphere: air",
      "aged: temperature: 780 °C, duration: 4 h, atmosphere: air",
      "quenching: medium: water"
    ],
    "test_type": "tensile",
    "test_temperature": "25 °C",
    "doi": "10.1016/j.jmst.2020.10.023"
  },
  {
    "composition": "(FeCoCrNi)88Ti6Al6",
    "composition_type": "atomic",
    "phase": [
      "FCC",
      "BCC"
    ],
    "ys": 1238.0,
    "uts": 1456.0,
    "strain": 6.9,
    "processes": [
      "arc melting: atmosphere: Ar, remelting times: 4",
      "solution treated: temperature: 1150 °C, duration: 2 h, atmosphere: air",
      "cold rolled: reduction: 60 %, temperature: room temperature",
      "annealed: temperature: 1150 °C, duration: 1.5 min, atmosphere: air",
      "aged: temperature: 780 °C, duration: 4 h, atmosphere: air",
      "quenching: medium: water"
    ],
    "test_type": "tensile",
    "test_temperature": "25 °C",
    "doi": "10.1016/j.jmst.2020.10.023"
  },
  {
    "composition": "(FeCoCrNi)88Ti6Al6-30B",
    "composition_type": "atomic",
    "phase": [
      "FCC",
      "BCC"
    ],
    "ys": 1119.0,
    "uts": 1476.0,
    "strain": 12.9,
    "processes": [
      "arc melting: atmosphere: Ar, remelting times: 4",
      "solution treated: temperature: 1150 °C, duration: 2 h, atmosphere: air",
      "cold rolled: reduction: 60 %, temperature: room temperature",
      "annealed: temperature: 1150 °C, duration: 1.5 min, atmosphere: air",
      "aged: temperature: 780 °C, duration: 4 h, atmosphere: air",
      "quenching: medium: water"
    ],
    "test_type": "tensile",
    "test_temperature": "25 °C",
    "doi": "10.1016/j.jmst.2020.10.023"
  },
  {
    "composition": "(FeCoNiCr)90Ti5Al5",
    "composition_type": "atomic",
    "phase": [
      "fcc",
      "L12-type Ni3AlTi nanoprecipitates"
    ],
    "ys": 1020.0,
    "uts": 1520.0,
    "strain": 38.2,
    "processes": [
      "arc melting: atmosphere: Ar, remelting times: 4",
      "solution treated: temperature: 1150 °C, duration: 2 h, atmosphere: air",
      "cold rolled: reduction: 90 %, temperature: room temperature",
      "aged: temperature: 650 °C, duration: 24 h, atmosphere: air",
      "quenching: medium: water"
    ],
    "test_type": "tensile",
    "test_temperature": "25 °C",
    "doi": "10.1016/j.jmst.2021.01.061"
  },
  {
    "composition": "(FeCoNiCr)90Ti5Al5",
    "composition_type": "atomic",
    "phase": [
      "fcc"
    ],
    "ys": 732.0,
    "uts": 1150.0,
    "strain": 32.0,
    "processes": [
      "arc melting: atmosphere: Ar, remelting times: 4",
      "solution treated: temperature: 1150 °C, duration: 2 h, atmosphere: air",
      "cold rolled: reduction: 60 %, temperature: room temperature",
      "aged: temperature: 780 °C, duration: 4 h, atmosphere: air",
      "quenching: medium: water"
    ],
    "test_type": "tensile",
    "test_temperature": "25 °C",
    "doi": "10.1016/j.jmst.2021.01.061"
  },
  {
    "composition": "CoCrFeMnNi",
    "composition_type": "atomic",
    "phase": [
      "FCC"
    ],
    "ys": 338.0,
    "uts": 670.0,
    "strain": 25.0,
    "processes": [
      "arc melting: atmosphere: Ar, remelting times: 5",
      "homogenized: temperature: 1200 °C, duration: 72 h, atmosphere: Ar",
      "quenching: medium: water",
      "swaging: final diameter: 6 mm",
      "annealed: temperature: 800 °C, duration: 1 h, atmosphere: Ar",
      "quenching: medium: water"
    ],
    "test_type": "tensile",
    "test_temperature": "25 °C",
    "doi": "10.1016/j.jmst.2021.04.079"
  },
  {
    "composition": "CoCrFeMnNi",
    "composition_type": "atomic",
    "phase": [
      "FCC"
    ],
    "ys": null,
    "uts": null,
    "strain": null,
    "processes": [
      "arc melting: atmosphere: Ar, remelting times: 5",
      "homogenized: temperature: 1200 °C, duration: 72 h, atmosphere: Ar",
      "quenching: medium: water",
      "swaging: final diameter: 6 mm",
      "annealed: temperature: 800 °C, duration: 1 h, atmosphere: Ar",
      "quenching: medium: water"
    ],
    "test_type": "tensile",
    "test_temperature": "550 °C",
    "doi": "10.1016/j.jmst.2021.04.079"
  },
  {
    "composition": "Co21.5Cr21.5Fe21.5Mn21.5Ni14",
    "composition_type": "atomic",
    "phase": [
      "FCC"
    ],
    "ys": 200.0,
    "uts": 560.0,
    "strain": 34.0,
    "processes": [
      "arc melting: atmosphere: Ar",
      "homogenized: temperature: 1200 °C, duration: 24 h, atmosphere: Ar"
    ],
    "test_type": "tensile",
    "test_temperature": "25 °C",
    "doi": "10.1016/j.jmst.2021.02.059"
  },
  {
    "composition": "Co22.9Cr21.9Fe22.1Mn19.3Ni13.8",
    "composition_type": "atomic",
    "phase": [
      "FCC"
    ],
    "ys": 300.0,
    "uts": 765.0,
    "strain": 33.2,
    "processes": [
      "arc melting: atmosphere: Ar",
      "homogenized: temperature: 1200 °C, duration: 24 h, atmosphere: Ar",
      "cold rolled: reduction: 50%, temperature: ambient",
      "annealed: temperature: 900 °C, duration: 1 h, atmosphere: ambient"
    ],
    "test_type": "tensile",
    "test_temperature": "25 °C",
    "doi": "10.1016/j.jmst.2021.02.059"
  },
  {
    "composition": "Co21.5Cr21.5Fe21.5Mn21.5Ni14",
    "composition_type": "atomic",
    "phase": [
      "FCC"
    ],
    "ys": 750.0,
    "uts": 1050.0,
    "strain": 27.5,
    "processes": [
      "arc melting: atmosphere: Ar",
      "homogenized: temperature: 1200 °C, duration: 24 h, atmosphere: Ar",
      "cold rolled: reduction: 50%, temperature: ambient",
      "annealed: temperature: 900 °C, duration: 1 h, atmosphere: ambient",
      "RASP: duration: 15 min, medium: steel balls, velocity: 55 mm/s"
    ],
    "test_type": "tensile",
    "test_temperature": "25 °C",
    "doi": "10.1016/j.jmst.2021.02.059"
  },
  {
    "composition": "Ni30Co30Cr10Fe10Al18W1Mo1",
    "composition_type": "atomic",
    "phase": [
      "FCC",
      "B2"
    ],
    "ys": 995.0,
    "uts": 1402.0,
    "strain": 18.0,
    "processes": [
      "gas atomization: pressure: unknown, gas velocity: unknown, gas: unknown",
      "selective laser melting: scan speed: unknown, laser power: 200 W",
      "annealed: temperature: 900 °C, duration: 2 h, atmosphere: air"
    ],
    "test_type": "tensile",
    "test_temperature": "25 °C",
    "doi": "10.1016/j.jmst.2021.08.015"
  },
  {
    "composition": "Ni30Co30Cr10Fe10Al18W1Mo1",
    "composition_type": "atomic",
    "phase": [
      "FCC",
      "B2"
    ],
    "ys": 1221.0,
    "uts": 1545.0,
    "strain": null,
    "processes": [
      "gas atomization: pressure: unknown, gas velocity: unknown, gas: unknown",
      "selective laser melting: scan speed: unknown, laser power: 200 W",
      "annealed: temperature: 900 °C, duration: 2 h, atmosphere: air"
    ],
    "test_type": "tensile",
    "test_temperature": "-196 °C",
    "doi": "10.1016/j.jmst.2021.08.015"
  },
  {
    "composition": "Ni30Co30Cr10Fe10Al18W1Mo1",
    "composition_type": "atomic",
    "phase": [
      "FCC",
      "B2"
    ],
    "ys": 592.0,
    "uts": 714.0,
    "strain": null,
    "processes": [
      "gas atomization: pressure: unknown, gas velocity: unknown, gas: unknown",
      "selective laser melting: scan speed: unknown, laser power: 200 W",
      "annealed: temperature: 900 °C, duration: 2 h, atmosphere: air"
    ],
    "test_type": "tensile",
    "test_temperature": "650 °C",
    "doi": "10.1016/j.jmst.2021.08.015"
  },
  {
    "composition": "Ni30Co30Cr10Fe10Al18W1Mo1",
    "composition_type": "atomic",
    "phase": [
      "FCC",
      "B2"
    ],
    "ys": 214.0,
    "uts": 287.0,
    "strain": null,
    "processes": [
      "gas atomization: pressure: unknown, gas velocity: unknown, gas: unknown",
      "selective laser melting: scan speed: unknown, laser power: 200 W",
      "annealed: temperature: 900 °C, duration: 2 h, atmosphere: air"
    ],
    "test_type": "tensile",
    "test_temperature": "760 °C",
    "doi": "10.1016/j.jmst.2021.08.015"
  },
  {
    "composition": "Ni30Co30Cr10Fe10Al18W1Mo1",
    "composition_type": "atomic",
    "phase": [
      "FCC",
      "B2"
    ],
    "ys": 31.0,
    "uts": null,
    "strain": 300.0,
    "processes": [
      "gas atomization: pressure: unknown, gas velocity: unknown, gas: unknown",
      "selective laser melting: scan speed: unknown, laser power: 200 W",
      "annealed: temperature: 900 °C, duration: 2 h, atmosphere: air"
    ],
    "test_type": "tensile",
    "test_temperature": "980 °C",
    "doi": "10.1016/j.jmst.2021.08.015"
  },
  {
    "composition": "CoCrFeMnNi",
    "composition_type": "atomic",
    "phase": [
      "FCC"
    ],
    "ys": 290.0,
    "uts": 455.0,
    "strain": 33.4,
    "processes": [
      "additive manufacturing: scan speed: 600 mm/min, laser power: 1400 W",
      "gas atomization: pressure: unknown, gas velocity: unknown, gas: Ar"
    ],
    "test_type": "tensile",
    "test_temperature": "25 °C",
    "doi": "10.1016/j.jmst.2021.11.022"
  },
  {
    "composition": "CoCrFeMnNi",
    "composition_type": "atomic",
    "phase": [
      "FCC"
    ],
    "ys": 383.0,
    "uts": 565.0,
    "strain": 35.9,
    "processes": [
      "additive manufacturing: scan speed: 600 mm/min, laser power: 1400 W",
      "gas atomization: pressure: unknown, gas velocity: unknown, gas: Ar",
      "deep cryogenic treatment: cycles: 1, duration: unknown"
    ],
    "test_type": "tensile",
    "test_temperature": "25 °C",
    "doi": "10.1016/j.jmst.2021.11.022"
  },
  {
    "composition": "CoCrFeMnNi",
    "composition_type": "atomic",
    "phase": [
      "FCC",
      "HCP"
    ],
    "ys": 495.0,
    "uts": 695.0,
    "strain": 41.8,
    "processes": [
      "additive manufacturing: scan speed: 600 mm/min, laser power: 1400 W",
      "gas atomization: pressure: unknown, gas velocity: unknown, gas: Ar",
      "deep cryogenic treatment: cycles: 2, duration: unknown"
    ],
    "test_type": "tensile",
    "test_temperature": "25 °C",
    "doi": "10.1016/j.jmst.2021.11.022"
  },
  {
    "composition": "CoCrFeMnNi",
    "composition_type": "atomic",
    "phase": [
      "FCC",
      "HCP"
    ],
    "ys": 580.0,
    "uts": 805.0,
    "strain": 37.3,
    "processes": [
      "additive manufacturing: scan speed: 600 mm/min, laser power: 1400 W",
      "gas atomization: pressure: unknown, gas velocity: unknown, gas: Ar",
      "deep cryogenic treatment: cycles: 4, duration: unknown"
    ],
    "test_type": "tensile",
    "test_temperature": "25 °C",
    "doi": "10.1016/j.jmst.2021.11.022"
  },
  {
    "composition": "CoCrFeMnNi",
    "composition_type": "atomic",
    "phase": [
      "FCC",
      "HCP"
    ],
    "ys": 670.0,
    "uts": 895.0,
    "strain": 31.5,
    "processes": [
      "additive manufacturing: scan speed: 600 mm/min, laser power: 1400 W",
      "gas atomization: pressure: unknown, gas velocity: unknown, gas: Ar",
      "deep cryogenic treatment: cycles: 10, duration: unknown"
    ],
    "test_type": "tensile",
    "test_temperature": "25 °C",
    "doi": "10.1016/j.jmst.2021.11.022"
  },
  {
    "composition": "HfNbTaTiZr",
    "composition_type": "atomic",
    "phase": [
      "BCC"
    ],
    "ys": 875.0,
    "uts": 957.0,
    "strain": 16.5,
    "processes": [
      "levitation melting: atmosphere: Ar"
    ],
    "test_type": "tensile",
    "test_temperature": "25 °C",
    "doi": "10.1016/j.jmst.2022.01.017"
  },
  {
    "composition": "HfNbTaTiZr",
    "composition_type": "atomic",
    "phase": [
      "BCC"
    ],
    "ys": 295.0,
    "uts": null,
    "strain": null,
    "processes": [
      "levitation melting: atmosphere: Ar"
    ],
    "test_type": "tensile",
    "test_temperature": "1000 °C",
    "doi": "10.1016/j.jmst.2022.01.017"
  },
  {
    "composition": "Ti22.9Hf15.5ZrNi15.3Cu22.6",
    "composition_type": "atomic",
    "phase": [
      "B2"
    ],
    "ys": null,
    "uts": 1062.0,
    "strain": 11.2,
    "processes": [
      "vacuum arc melting: atmosphere: vacuum, remelting times: 5",
      "melt spinning: thickness: 0.08 mm"
    ],
    "test_type": "tensile",
    "test_temperature": "25 °C",
    "doi": "10.1016/j.jmst.2021.12.036"
  },
  {
    "composition": "Ti22.4Al27.6Nb",
    "composition_type": "atomic",
    "phase": null,
    "ys": null,
    "uts": 1060.0,
    "strain": 13.4,
    "processes": null,
    "test_type": "tensile",
    "test_temperature": "25 °C",
    "doi": "10.1016/j.jmst.2021.12.036"
  },
  {
    "composition": "CoCrFeNi",
    "composition_type": "atomic",
    "phase": [
      "FCC"
    ],
    "ys": 851.0,
    "uts": 1000.0,
    "strain": 57.0,
    "processes": [
      "induction melting: atmosphere: vacuum",
      "hot rolled: reduction: 64%, temperature: 1050 °C",
      "homogenized: temperature: 1100 °C, duration: 1 h",
      "cold rolled: reduction: 60%",
      "annealed: temperature: 1100 °C, duration: 1 h"
    ],
    "test_type": "tensile",
    "test_temperature": "25 °C",
    "doi": "10.1016/j.jmst.2021.12.025"
  },
  {
    "composition": "CoCrFeNi",
    "composition_type": "atomic",
    "phase": [
      "FCC"
    ],
    "ys": null,
    "uts": null,
    "strain": null,
    "processes": [
      "induction melting: atmosphere: vacuum",
      "hot rolled: reduction: 64%, temperature: 1050 °C",
      "homogenized: temperature: 1100 °C, duration: 1 h",
      "cold rolled: reduction: 60%",
      "annealed: temperature: 1100 °C, duration: 1 h"
    ],
    "test_type": "compressive",
    "test_temperature": "25 °C",
    "doi": "10.1016/j.jmst.2021.12.025"
  },
  {
    "composition": "AlCoCrFeNi2.1",
    "composition_type": "atomic",
    "phase": [
      "FCC",
      "BCC"
    ],
    "ys": 615.0,
    "uts": 1050.0,
    "strain": 17.0,
    "processes": [
      "as-cast"
    ],
    "test_type": "tensile",
    "test_temperature": "25 °C",
    "doi": "10.1016/j.jmst.2021.11.049"
  },
  {
    "composition": "AlCoCrFeNi2.1",
    "composition_type": "atomic",
    "phase": [
      "FCC",
      "BCC"
    ],
    "ys": 492.3,
    "uts": 1221.3,
    "strain": 15.2,
    "processes": [
      "arc melting: atmosphere: vacuum"
    ],
    "test_type": "tensile",
    "test_temperature": "25 °C",
    "doi": "10.1016/j.jmst.2021.11.049"
  },
  {
    "composition": "AlCoCrFeNi2.1",
    "composition_type": "atomic",
    "phase": [
      "FCC",
      "BCC"
    ],
    "ys": 982.1,
    "uts": 1322.8,
    "strain": 12.3,
    "processes": [
      "additive manufacturing: scan speed: unspecified, laser power: unspecified"
    ],
    "test_type": "tensile",
    "test_temperature": "25 °C",
    "doi": "10.1016/j.jmst.2021.11.049"
  },
  {
    "composition": "HfNbTaTiZrV",
    "composition_type": "atomic",
    "phase": [
      "BCC"
    ],
    "ys": 1300.0,
    "uts": 2246.0,
    "strain": 32.0,
    "processes": [
      "vacuum arc-melting: atmosphere: Ar, remelting times: >6"
    ],
    "test_type": "compressive",
    "test_temperature": "25 °C",
    "doi": "10.1016/j.jmst.2022.01.025"
  },
  {
    "composition": "HfNbTaTiZrV-1 vol.% Al2O3",
    "composition_type": "atomic",
    "phase": [
      "BCC"
    ],
    "ys": 1986.0,
    "uts": 3164.0,
    "strain": 22.0,
    "processes": [
      "vacuum arc-melting: atmosphere: Ar, remelting times: >6"
    ],
    "test_type": "compressive",
    "test_temperature": "25 °C",
    "doi": "10.1016/j.jmst.2022.01.025"
  },
  {
    "composition": "HfNbTaTiZrV-2 vol.% Al2O3",
    "composition_type": "atomic",
    "phase": [
      "BCC"
    ],
    "ys": 2149.0,
    "uts": 2467.0,
    "strain": 7.0,
    "processes": [
      "vacuum arc-melting: atmosphere: Ar, remelting times: >6"
    ],
    "test_type": "compressive",
    "test_temperature": "25 °C",
    "doi": "10.1016/j.jmst.2022.01.025"
  },
  {
    "composition": "HfNbTaTiZrV-3 vol.% Al2O3",
    "composition_type": "atomic",
    "phase": [
      "BCC"
    ],
    "ys": 2283.0,
    "uts": 2719.0,
    "strain": 6.5,
    "processes": [
      "vacuum arc-melting: atmosphere: Ar, remelting times: >6"
    ],
    "test_type": "compressive",
    "test_temperature": "25 °C",
    "doi": "10.1016/j.jmst.2022.01.025"
  },
  {
    "composition": "HfNbTaTiZrV-4 vol.% Al2O3",
    "composition_type": "atomic",
    "phase": [
      "BCC"
    ],
    "ys": 2700.0,
    "uts": 2739.0,
    "strain": 6.0,
    "processes": [
      "vacuum arc-melting: atmosphere: Ar, remelting times: >6"
    ],
    "test_type": "compressive",
    "test_temperature": "25 °C",
    "doi": "10.1016/j.jmst.2022.01.025"
  },
  {
    "composition": "HfNbTaTiZrV-4 vol.% Al2O3",
    "composition_type": "atomic",
    "phase": [
      "BCC"
    ],
    "ys": 1392.0,
    "uts": null,
    "strain": null,
    "processes": [
      "vacuum arc-melting: atmosphere: Ar, remelting times: >6"
    ],
    "test_type": "compressive",
    "test_temperature": "800 °C",
    "doi": "10.1016/j.jmst.2022.01.025"
  },
  {
    "composition": "HfNbTaTiZrV-4 vol.% Al2O3",
    "composition_type": "atomic",
    "phase": [
      "BCC"
    ],
    "ys": 693.0,
    "uts": null,
    "strain": null,
    "processes": [
      "vacuum arc-melting: atmosphere: Ar, remelting times: >6"
    ],
    "test_type": "compressive",
    "test_temperature": "1000 °C",
    "doi": "10.1016/j.jmst.2022.01.025"
  },
  {
    "composition": "TiZrHfTa0.7W0.3",
    "composition_type": "atomic",
    "phase": [
      "BCC1",
      "BCC2",
      "HCP"
    ],
    "ys": 1500.0,
    "uts": null,
    "strain": 4.0,
    "processes": [
      "levitation melting: atmosphere: Ar, remelting times: 3"
    ],
    "test_type": "compressive",
    "test_temperature": "25 °C",
    "doi": "10.1016/j.jmst.2022.05.043"
  },
  {
    "composition": "TiZrHfTa0.7W0.3",
    "composition_type": "atomic",
    "phase": [
      "BCC1",
      "BCC2",
      "HCP"
    ],
    "ys": 1940.0,
    "uts": null,
    "strain": 7.0,
    "processes": [
      "levitation melting: atmosphere: Ar, remelting times: 3"
    ],
    "test_type": "compressive",
    "test_temperature": "25 °C",
    "doi": "10.1016/j.jmst.2022.05.043"
  },
  {
    "composition": "(FeCoNi)86Al7Ti7",
    "composition_type": "atomic",
    "phase": [
      "L12",
      "L21",
      "FCC"
    ],
    "ys": 693.0,
    "uts": 990.0,
    "strain": 30.0,
    "processes": [
      "additive manufacturing: scan speed: unknown, laser power: unknown",
      "heat treated: temperature: 780 °C, duration: 4 h, atmosphere: air",
      "cooling: medium: water, rate: unknown"
    ],
    "test_type": "tensile",
    "test_temperature": "25 °C",
    "doi": "10.1016/j.jmst.2022.09.068"
  },
  {
    "composition": "(FeCoNi)86Al7Ti7",
    "composition_type": "atomic",
    "phase": [
      "L12",
      "L21",
      "FCC"
    ],
    "ys": 1169.0,
    "uts": 1471.0,
    "strain": 10.0,
    "processes": [
      "additive manufacturing: scan speed: unknown, laser power: unknown",
      "heat treated: temperature: 780 °C, duration: 4 h, atmosphere: air",
      "cooling: medium: water, rate: unknown"
    ],
    "test_type": "tensile",
    "test_temperature": "25 °C",
    "doi": "10.1016/j.jmst.2022.09.068"
  },
  {
    "composition": "Co30Ni30Fe26Cr10Mo4W3",
    "composition_type": "atomic",
    "phase": [
      "FCC"
    ],
    "ys": 304.0,
    "uts": 716.0,
    "strain": 56.6,
    "processes": [
      "arc melting: atmosphere: Ar, remelting times: 6",
      "drop casting: mold: water-cooled copper, dimensions: 10 mm × 10 mm × 40 mm",
      "homogenized: temperature: 1473 K, duration: 12 h, atmosphere: vacuum",
      "quenching: medium: water",
      "cold rolled: reduction: 60%",
      "annealed: temperature: 1273 K, duration: 1 h, atmosphere: vacuum",
      "quenching: medium: water"
    ],
    "test_type": "tensile",
    "test_temperature": "25 °C",
    "doi": "10.1016/j.jmst.2022.02.055"
  },
  {
    "composition": "Co30Ni30Fe19Cr10Mo4W7",
    "composition_type": "atomic",
    "phase": null,
    "ys": 720.0,
    "uts": 1067.0,
    "strain": 13.8,
    "processes": [
      "arc melting: atmosphere: Ar, remelting times: 6",
      "drop casting: mold: water-cooled copper, dimensions: 10 mm × 10 mm × 40 mm",
      "homogenized: temperature: 1473 K, duration: 12 h, atmosphere: vacuum",
      "quenching: medium: water",
      "cold rolled: reduction: 60%",
      "annealed: temperature: 1273 K, duration: 1 h, atmosphere: vacuum",
      "quenching: medium: water"
    ],
    "test_type": "tensile",
    "test_temperature": "25 °C",
    "doi": "10.1016/j.jmst.2022.02.055"
  },
  {
    "composition": "Co30Ni30Fe26Cr10Mo4W3",
    "composition_type": "atomic",
    "phase": null,
    "ys": 400.0,
    "uts": null,
    "strain": null,
    "processes": [
      "arc melting: atmosphere: Ar, remelting times: 6",
      "drop casting: mold: water-cooled copper, dimensions: 10 mm × 10 mm × 40 mm",
      "homogenized: temperature: 1473 K, duration: 12 h, atmosphere: vacuum",
      "quenching: medium: water",
      "cold rolled: reduction: 60%",
      "annealed: temperature: 1573 K, duration: 10 min, atmosphere: vacuum",
      "cooling: medium: air"
    ],
    "test_type": "compressive",
    "test_temperature": "25 °C",
    "doi": "10.1016/j.jmst.2022.02.055"
  },
  {
    "composition": "Co30Ni30Fe21Cr10W9",
    "composition_type": "atomic",
    "phase": null,
    "ys": 528.0,
    "uts": null,
    "strain": null,
    "processes": [
      "arc melting: atmosphere: Ar, remelting times: 6",
      "drop casting: mold: water-cooled copper, dimensions: 10 mm × 10 mm × 40 mm",
      "homogenized: temperature: 1473 K, duration: 12 h, atmosphere: vacuum",
      "quenching: medium: water",
      "cold rolled: reduction: 60%",
      "annealed: temperature: 1573 K, duration: 10 min, atmosphere: vacuum",
      "cooling: medium: air"
    ],
    "test_type": "compressive",
    "test_temperature": "25 °C",
    "doi": "10.1016/j.jmst.2022.02.055"
  },
  {
    "composition": "Ti44V28Zr14Nb14",
    "composition_type": "atomic",
    "phase": [
      "BCC"
    ],
    "ys": 887.0,
    "uts": 1076.0,
    "strain": 18.0,
    "processes": [
      "arc melting: atmosphere: Ar, remelting times: 5",
      "homogenized: temperature: 1200 °C, duration: 2 h, atmosphere: vacuum",
      "cold rolled: reduction: 60%, temperature: room temperature",
      "annealed: temperature: 900 °C, duration: 0.5 h, atmosphere: vacuum"
    ],
    "test_type": "tensile",
    "test_temperature": "25 °C",
    "doi": "10.1016/j.jmst.2022.12.011"
  },
  {
    "composition": "(Ti44V28Zr14Nb14)98.5Mo1.5",
    "composition_type": "atomic",
    "phase": [
      "BCC",
      "Zr-rich phase"
    ],
    "ys": 970.0,
    "uts": 1176.0,
    "strain": 14.5,
    "processes": [
      "arc melting: atmosphere: Ar, remelting times: 5",
      "homogenized: temperature: 1200 °C, duration: 2 h, atmosphere: vacuum"
    ],
    "test_type": "tensile",
    "test_temperature": "25 °C",
    "doi": "10.1016/j.jmst.2022.12.011"
  },
  {
    "composition": "(Ti44V28Zr14Nb14)98.5Mo1.5",
    "composition_type": "atomic",
    "phase": [
      "BCC",
      "Zr-rich phase"
    ],
    "ys": 1116.0,
    "uts": 1334.0,
    "strain": 23.8,
    "processes": [
      "arc melting: atmosphere: Ar, remelting times: 5",
      "homogenized: temperature: 1200 °C, duration: 2 h, atmosphere: vacuum",
      "cold rolled: reduction: 60%, temperature: room temperature",
      "annealed: temperature: 900 °C, duration: 0.5 h, atmosphere: vacuum"
    ],
    "test_type": "tensile",
    "test_temperature": "25 °C",
    "doi": "10.1016/j.jmst.2022.12.011"
  },
  {
    "composition": "Ni2CoFeV0.5",
    "composition_type": "atomic",
    "phase": [
      "fcc"
    ],
    "ys": 1071.0,
    "uts": 1138.0,
    "strain": 8.4,
    "processes": [
      "induction melting: atmosphere: Ar, remelting times: 4",
      "cold rolled: reduction: 90%, temperature: 25 °C"
    ],
    "test_type": "tensile",
    "test_temperature": "25 °C",
    "doi": "10.1016/j.jmst.2022.11.051"
  },
  {
    "composition": "Ni2CoFeV0.5",
    "composition_type": "atomic",
    "phase": [
      "fcc"
    ],
    "ys": 1120.0,
    "uts": 1223.0,
    "strain": 12.3,
    "processes": [
      "induction melting: atmosphere: Ar, remelting times: 4",
      "cold rolled: reduction: 90%, temperature: 25 °C",
      "annealed: temperature: 590 °C, duration: 1 h, atmosphere: Ar"
    ],
    "test_type": "tensile",
    "test_temperature": "25 °C",
    "doi": "10.1016/j.jmst.2022.11.051"
  },
  {
    "composition": "Ni2CoFeV0.5",
    "composition_type": "atomic",
    "phase": [
      "fcc"
    ],
    "ys": 981.0,
    "uts": 1114.0,
    "strain": 16.7,
    "processes": [
      "induction melting: atmosphere: Ar, remelting times: 4",
      "cold rolled: reduction: 90%, temperature: 25 °C",
      "annealed: temperature: 600 °C, duration: 3 h, atmosphere: Ar"
    ],
    "test_type": "tensile",
    "test_temperature": "25 °C",
    "doi": "10.1016/j.jmst.2022.11.051"
  },
  {
    "composition": "Ni2CoFeV0.5",
    "composition_type": "atomic",
    "phase": [
      "fcc"
    ],
    "ys": 860.0,
    "uts": 1014.0,
    "strain": 19.3,
    "processes": [
      "induction melting: atmosphere: Ar, remelting times: 4",
      "cold rolled: reduction: 90%, temperature: 25 °C",
      "annealed: temperature: 620 °C, duration: 30 min, atmosphere: Ar"
    ],
    "test_type": "tensile",
    "test_temperature": "25 °C",
    "doi": "10.1016/j.jmst.2022.11.051"
  },
  {
    "composition": "Ni2CoFeV0.5",
    "composition_type": "atomic",
    "phase": [
      "fcc"
    ],
    "ys": 783.0,
    "uts": 982.0,
    "strain": 25.9,
    "processes": [
      "induction melting: atmosphere: Ar, remelting times: 4",
      "cold rolled: reduction: 90%, temperature: 25 °C",
      "annealed: temperature: 620 °C, duration: 1 h, atmosphere: Ar"
    ],
    "test_type": "tensile",
    "test_temperature": "25 °C",
    "doi": "10.1016/j.jmst.2022.11.051"
  },
  {
    "composition": "Ni2CoFeV0.5",
    "composition_type": "atomic",
    "phase": [
      "fcc"
    ],
    "ys": 583.0,
    "uts": 872.0,
    "strain": 35.0,
    "processes": [
      "induction melting: atmosphere: Ar, remelting times: 4",
      "cold rolled: reduction: 90%, temperature: 25 °C",
      "annealed: temperature: 650 °C, duration: 1 h, atmosphere: Ar"
    ],
    "test_type": "tensile",
    "test_temperature": "25 °C",
    "doi": "10.1016/j.jmst.2022.11.051"
  },
  {
    "composition": "Ni2CoFeV0.5",
    "composition_type": "atomic",
    "phase": [
      "fcc"
    ],
    "ys": 492.0,
    "uts": 821.0,
    "strain": 41.8,
    "processes": [
      "induction melting: atmosphere: Ar, remelting times: 4",
      "cold rolled: reduction: 90%, temperature: 25 °C",
      "annealed: temperature: 700 °C, duration: 1 h, atmosphere: Ar"
    ],
    "test_type": "tensile",
    "test_temperature": "25 °C",
    "doi": "10.1016/j.jmst.2022.11.051"
  },
  {
    "composition": "Ni2CoFeV0.5",
    "composition_type": "atomic",
    "phase": [
      "fcc"
    ],
    "ys": 411.0,
    "uts": 764.0,
    "strain": 46.2,
    "processes": [
      "induction melting: atmosphere: Ar, remelting times: 4",
      "cold rolled: reduction: 90%, temperature: 25 °C",
      "annealed: temperature: 800 °C, duration: 1 h, atmosphere: Ar"
    ],
    "test_type": "tensile",
    "test_temperature": "25 °C",
    "doi": "10.1016/j.jmst.2022.11.051"
  },
  {
    "composition": "Ni2CoFeV0.5",
    "composition_type": "atomic",
    "phase": [
      "fcc"
    ],
    "ys": 317.0,
    "uts": 711.0,
    "strain": 53.7,
    "processes": [
      "induction melting: atmosphere: Ar, remelting times: 4",
      "cold rolled: reduction: 90%, temperature: 25 °C",
      "annealed: temperature: 900 °C, duration: 1 h, atmosphere: Ar"
    ],
    "test_type": "tensile",
    "test_temperature": "25 °C",
    "doi": "10.1016/j.jmst.2022.11.051"
  },
  {
    "composition": "TaTiNbZr0.5",
    "composition_type": "atomic",
    "phase": [
      "BCC"
    ],
    "ys": null,
    "uts": 149.98,
    "strain": null,
    "processes": [
      "ball milling: ball-to-material ratio: 4:1, revolving speed: 300 r/min, duration: 4 h",
      "sintering: temperature: 1700 °C, duration: 1 h, vacuum: pressure < 8 × 10^-2 Pa"
    ],
    "test_type": "compressive",
    "test_temperature": "25 °C",
    "doi": "10.1016/j.jmst.2023.02.015"
  },
  {
    "composition": "TaTiNbZr",
    "composition_type": "atomic",
    "phase": [
      "BCC"
    ],
    "ys": null,
    "uts": null,
    "strain": null,
    "processes": [
      "ball milling: ball-to-material ratio: 4:1, revolving speed: 300 r/min, duration: 4 h",
      "sintering: temperature: 1700 °C, duration: 1 h, vacuum: pressure < 8 × 10^-2 Pa"
    ],
    "test_type": "compressive",
    "test_temperature": "25 °C",
    "doi": "10.1016/j.jmst.2023.02.015"
  },
  {
    "composition": "TaTiNbZr1.5",
    "composition_type": "atomic",
    "phase": [
      "BCC"
    ],
    "ys": null,
    "uts": 70.08,
    "strain": null,
    "processes": [
