Repository: Sci-Extract/sisyphus

# Step through _sisyphus_ extraction process
Author: Soike Yuan  date: 1/12/2025

Prerequisite: Assumed that you have installed sisyphus on your machine and add .env file to your root path which contains API key. :shipit:

## Below is the file structure of the project,

```
├─ README.md                        
├─ pyproject.toml                   # Python project metadata and dependencies
├─ data/                            # Extracted data of high entropy alloys
├─ notebooks/                       # Jupyter notebooks
├─ db/                              # sql databases
├─ record/                          # record sql database
│─ sisyphus/

File: notebooks/heas_result.json (part 35 of 64)
[
      "ball milling: ball-to-material ratio: 4:1, revolving speed: 300 r/min, duration: 4 h",
      "sintering: temperature: 1700 °C, duration: 1 h, vacuum: pressure < 8 × 10^-2 Pa"
    ],
    "test_type": "compressive",
    "test_temperature": "25 °C",
    "doi": "10.1016/j.jmst.2023.02.015"
  },
  {
    "composition": "CoCrFeNiMn",
    "composition_type": "atomic",
    "phase": [
      "FCC"
    ],
    "ys": 490.4,
    "uts": 632.7,
    "strain": 23.3,
    "processes": [
      "additive manufacturing: scan speed: 620 mm/s, laser power: 170 W"
    ],
    "test_type": "tensile",
    "test_temperature": "25 °C",
    "doi": "10.1016/j.jmst.2022.12.074"
  },
  {
    "composition": "CoCrFeNiMn",
    "composition_type": "atomic",
    "phase": [
      "FCC"
    ],
    "ys": 449.7,
    "uts": 614.2,
    "strain": 19.3,
    "processes": [
      "additive manufacturing: scan speed: 620 mm/s, laser power: 170 W"
    ],
    "test_type": "tensile",
    "test_temperature": "25 °C",
    "doi": "10.1016/j.jmst.2022.12.074"
  },
  {
    "composition": "CoCrFeNiMn",
    "composition_type": "atomic",
    "phase": [
      "FCC"
    ],
    "ys": 490.8,
    "uts": 663.2,
    "strain": 23.8,
    "processes": [
      "additive manufacturing: scan speed: 670 mm/s, laser power: 180 W"
    ],
    "test_type": "tensile",
    "test_temperature": "25 °C",
    "doi": "10.1016/j.jmst.2022.12.074"
  },
  {
    "composition": "CoCrFeNiMn",
    "composition_type": "atomic",
    "phase": [
      "FCC"
    ],
    "ys": 466.3,
    "uts": 646.4,
    "strain": 23.7,
    "processes": [
      "additive manufacturing: scan speed: 670 mm/s, laser power: 180 W"
    ],
    "test_type": "tensile",
    "test_temperature": "25 °C",
    "doi": "10.1016/j.jmst.2022.12.074"
  },
  {
    "composition": "CoCrFeNiMn",
    "composition_type": "atomic",
    "phase": [
      "FCC"
    ],
    "ys": 518.8,
    "uts": 634.0,
    "strain": 18.5,
    "processes": [
      "additive manufacturing: scan speed: 720 mm/s, laser power: 190 W"
    ],
    "test_type": "tensile",
    "test_temperature": "25 °C",
    "doi": "10.1016/j.jmst.2022.12.074"
  },
  {
    "composition": "CoCrFeNiMn",
    "composition_type": "atomic",
    "phase": [
      "FCC"
    ],
    "ys": 474.3,
    "uts": 624.5,
    "strain": 18.9,
    "processes": [
      "additive manufacturing: scan speed: 720 mm/s, laser power: 190 W"
    ],
    "test_type": "tensile",
    "test_temperature": "25 °C",
    "doi": "10.1016/j.jmst.2022.12.074"
  },
  {
    "composition": "CoCrFeNiMn",
    "composition_type": "atomic",
    "phase": null,
    "ys": 468.3,
    "uts": 723.9,
    "strain": 33.2,
    "processes": [
      "traditional casting"
    ],
    "test_type": "tensile",
    "test_temperature": "25 °C",
    "doi": "10.1016/j.jmst.2022.12.074"
  },
  {
    "composition": "CoCrFeNiMn",
    "composition_type": "atomic",
    "phase": null,
    "ys": 467.0,
    "uts": 699.7,
    "strain": 31.9,
    "processes": [
      "traditional casting"
    ],
    "test_type": "tensile",
    "test_temperature": "25 °C",
    "doi": "10.1016/j.jmst.2022.12.074"
  },
  {
    "composition": "CoCrFeNiMn",
    "composition_type": "atomic",
    "phase": null,
    "ys": 183.0,
    "uts": 825.0,
    "strain": 62.0,
    "processes": [
      "traditional casting"
    ],
    "test_type": "tensile",
    "test_temperature": "25 °C",
    "doi": "10.1016/j.jmst.2022.12.074"
  },
  {
    "composition": "CoCrFeNiMn",
    "composition_type": "atomic",
    "phase": null,
    "ys": 193.0,
    "uts": 689.0,
    "strain": 47.0,
    "processes": [
      "traditional casting"
    ],
    "test_type": "tensile",
    "test_temperature": "25 °C",
    "doi": "10.1016/j.jmst.2022.12.074"
  },
  {
    "composition": "CoCrFeNiMn",
    "composition_type": "atomic",
    "phase": null,
    "ys": null,
    "uts": 677.6,
    "strain": 52.0,
    "processes": [
      "traditional casting"
    ],
    "test_type": "tensile",
    "test_temperature": "25 °C",
    "doi": "10.1016/j.jmst.2022.12.074"
  },
  {
    "composition": "CoCrFeNiMn",
    "composition_type": "atomic",
    "phase": null,
    "ys": null,
    "uts": 675.7,
    "strain": 45.0,
    "processes": [
      "traditional casting"
    ],
    "test_type": "tensile",
    "test_temperature": "25 °C",
    "doi": "10.1016/j.jmst.2022.12.074"
  },
  {
    "composition": "CoCrFeNiMn",
    "composition_type": "atomic",
    "phase": null,
    "ys": null,
    "uts": 751.0,
    "strain": 19.5,
    "processes": [
      "additive manufacturing: selective laser melting"
    ],
    "test_type": "tensile",
    "test_temperature": "25 °C",
    "doi": "10.1016/j.jmst.2022.12.074"
  },
  {
    "composition": "CoCrFeNiMn",
    "composition_type": "atomic",
    "phase": null,
    "ys": null,
    "uts": 662.0,
    "strain": 3.3,
    "processes": [
      "additive manufacturing: selective laser melting"
    ],
    "test_type": "tensile",
    "test_temperature": "25 °C",
    "doi": "10.1016/j.jmst.2022.12.074"
  },
  {
    "composition": "Ni2CoFeV0.5Mo0.2",
    "composition_type": "atomic",
    "phase": [
      "FCC"
    ],
    "ys": 408.0,
    "uts": null,
    "strain": null,
    "processes": [
      "induction melting: atmosphere: Ar, remelting times: 3"
    ],
    "test_type": "tensile",
    "test_temperature": "25 °C",
    "doi": "10.1016/j.jmst.2023.02.051"
  },
  {
    "composition": "Ni2CoFeV0.5Mo0.2",
    "composition_type": "atomic",
    "phase": [
      "FCC"
    ],
    "ys": 489.0,
    "uts": null,
    "strain": null,
    "processes": [
      "induction melting: atmosphere: Ar, remelting times: 3"
    ],
    "test_type": "tensile",
    "test_temperature": "25 °C",
    "doi": "10.1016/j.jmst.2023.02.051"
  },
  {
    "composition": "Ni2CoFeV0.5Mo0.2",
    "composition_type": "atomic",
    "phase": [
      "FCC"
    ],
    "ys": 510.0,
    "uts": null,
    "strain": null,
    "processes": [
      "induction melting: atmosphere: Ar, remelting times: 3"
    ],
    "test_type": "tensile",
    "test_temperature": "25 °C",
    "doi": "10.1016/j.jmst.2023.02.051"
  },
  {
    "composition": "Ni2CoFeV0.5Mo0.2",
    "composition_type": "atomic",
    "phase": [
      "FCC"
    ],
    "ys": 340.0,
    "uts": null,
    "strain": null,
    "processes": [
      "induction melting: atmosphere: Ar, remelting times: 3"
    ],
    "test_type": "compressive",
    "test_temperature": "25 °C",
    "doi": "10.1016/j.jmst.2023.02.051"
  },
  {
    "composition": "Ni2CoFeV0.5Mo0.2",
    "composition_type": "atomic",
    "phase": [
      "FCC"
    ],
    "ys": 356.0,
    "uts": null,
    "strain": null,
    "processes": [
      "induction melting: atmosphere: Ar, remelting times: 3"
    ],
    "test_type": "compressive",
    "test_temperature": "25 °C",
    "doi": "10.1016/j.jmst.2023.02.051"
  },
  {
    "composition": "Ni2CoFeV0.5Mo0.2",
    "composition_type": "atomic",
    "phase": [
      "FCC"
    ],
    "ys": 372.0,
    "uts": null,
    "strain": null,
    "processes": [
      "induction melting: atmosphere: Ar, remelting times: 3"
    ],
    "test_type": "compressive",
    "test_temperature": "25 °C",
    "doi": "10.1016/j.jmst.2023.02.051"
  },
  {
    "composition": "WC-10 wt% CoCrNiCuFe",
    "composition_type": "weight",
    "phase": [
      "FCC",
      "HCP",
      "Cr2O3",
      "η(Fe, Co)3W3C"
    ],
    "ys": null,
    "uts": 1747.0,
    "strain": 8.0,
    "processes": [
      "mechanical alloying: duration: 30 h, ball size: not specified, ball to powder ratio: 10:1, rotation speed: 400 r/min",
      "spark plasma sintering: temperature: 1200 °C, pressure: 50 MPa, duration: not specified"
    ],
    "test_type": "compressive",
    "test_temperature": "800 °C",
    "doi": "10.1016/j.jmst.2023.11.058"
  },
  {
    "composition": "Fe49.5Mn30Co10Cr10C0.5Nb0.5",
    "composition_type": "weight",
    "phase": [
      "fcc",
      "NbC",
      "M23C6",
      "M7C3"
    ],
    "ys": 1140.0,
    "uts": 1450.0,
    "strain": 30.0,
    "processes": [
      "laser additive manufacturing: laser power: 1500 W, scanning speed: 350 mm/s, overlap ratio: 50%"
    ],
    "test_type": "tensile",
    "test_temperature": "25 °C",
    "doi": "10.1016/j.jmst.2023.11.053"
  },
  {
    "composition": "Fe49.5Mn30Co10Cr10C0.5",
    "composition_type": "weight",
    "phase": null,
    "ys": 792.0,
    "uts": 1000.0,
    "strain": 35.0,
    "processes": [
      "laser additive manufacturing: laser power: 1500 W, scanning speed: 350 mm/s, overlap ratio: 50%"
    ],
    "test_type": "tensile",
    "test_temperature": "25 °C",
    "doi": "10.1016/j.jmst.2023.11.053"
  },
  {
    "composition": "Fe49.5Mn30Co10Cr10C0.5Nb0.5",
    "composition_type": "weight",
    "phase": null,
    "ys": 690.0,
    "uts": null,
    "strain": null,
    "processes": null,
    "test_type": "compressive",
    "test_temperature": "25 °C",
    "doi": "10.1016/j.jmst.2023.11.053"
  },
  {
    "composition": "Fe49.5Mn30Co10Cr10C0.5",
    "composition_type": "weight",
    "phase": null,
    "ys": 625.0,
    "uts": null,
    "strain": null,
    "processes": null,
    "test_type": "compressive",
    "test_temperature": "25 °C",
    "doi": "10.1016/j.jmst.2023.11.053"
  },
  {
    "composition": "Ti16.7Zr16.7Hf16.7Cu16.7Ni16.7Be16.7",
    "composition_type": "atomic",
    "phase": null,
    "ys": null,
    "uts": 2539.0,
    "strain": null,
    "processes": [
      "copper mould suction casting: atmosphere: Ti-gettered pure argon"
    ],
    "test_type": "compressive",
    "test_temperature": "25 °C",
    "doi": "10.1016/j.jnoncrysol.2016.08.022"
  },
  {
    "composition": "Ti16.7Zr16.7Hf16.7Cu16.7Ni16.7Be16.7",
    "composition_type": "atomic",
    "phase": null,
    "ys": null,
    "uts": null,
    "strain": 1.0,
    "processes": [
      "copper mould suction casting: atmosphere: Ti-gettered pure argon"
    ],
    "test_type": "compressive",
    "test_temperature": "25 °C",
    "doi": "10.1016/j.jnoncrysol.2016.08.022"
  },
  {
    "composition": "Ti16.7Zr16.7Hf16.7Cu16.7Ni16.7Be16.7",
    "composition_type": "atomic",
    "phase": null,
    "ys": null,
    "uts": null,
    "strain": 0.6,
    "processes": [
      "copper mould suction casting: atmosphere: Ti-gettered pure argon"
    ],
    "test_type": "compressive",
    "test_temperature": "25 °C",
    "doi": "10.1016/j.jnoncrysol.2016.08.022"
  },
  {
    "composition": "Ti16.7Zr16.7Hf16.7Cu16.7Ni16.7Be16.7",
    "composition_type": "atomic",
    "phase": null,
    "ys": null,
    "uts": null,
    "strain": 0.3,
    "processes": [
      "copper mould suction casting: atmosphere: Ti-gettered pure argon"
    ],
    "test_type": "compressive",
    "test_temperature": "25 °C",
    "doi": "10.1016/j.jnoncrysol.2016.08.022"
  },
  {
    "composition": "Fe27Ni35Cr18.25Al13.75Co2Ti2Mo2",
    "composition_type": "atomic",
    "phase": [
      "FCC",
      "BCC (A2)",
      "B2"
    ],
    "ys": 1056.0,
    "uts": 1526.0,
    "strain": 15.6,
    "processes": [
      "arc melting: atmosphere: Ar, remelting times: 5"
    ],
    "test_type": "tensile",
    "test_temperature": "25 °C",
    "doi": "10.1016/j.jmst.2023.08.054"
  },
  {
    "composition": "AlCrFe2Ni2",
    "composition_type": "atomic",
    "phase": null,
    "ys": 780.0,
    "uts": 1228.0,
    "strain": 17.0,
    "processes": null,
    "test_type": "tensile",
    "test_temperature": "25 °C",
    "doi": "10.1016/j.jmst.2023.08.054"
  },
  {
    "composition": "Al11(CoCrFeMnNi)89",
    "composition_type": "atomic",
    "phase": null,
    "ys": 832.0,
    "uts": 1174.0,
    "strain": 7.7,
    "processes": null,
    "test_type": "tensile",
    "test_temperature": "25 °C",
    "doi": "10.1016/j.jmst.2023.08.054"
  },
  {
    "composition": "CoCrFeNiNb0.412",
    "composition_type": "atomic",
    "phase": null,
    "ys": 637.0,
    "uts": 1004.0,
    "strain": 1.3,
    "processes": null,
    "test_type": "tensile",
    "test_temperature": "25 °C",
    "doi": "10.1016/j.jmst.2023.08.054"
  },
  {
    "composition": "CoCrFeNiNb0.155",
    "composition_type": "atomic",
    "phase": null,
    "ys": 321.0,
    "uts": 744.0,
    "strain": 23.3,
    "processes": null,
    "test_type": "tensile",
    "test_temperature": "25 °C",
    "doi": "10.1016/j.jmst.2023.08.054"
  },
  {
    "composition": "Fe20Co20Ni41Al19",
    "composition_type": "atomic",
    "phase": null,
    "ys": 577.0,
    "uts": 1103.0,
    "strain": 18.7,
    "processes": null,
    "test_type": "tensile",
    "test_temperature": "25 °C",
    "doi": "10.1016/j.jmst.2023.08.054"
  },
  {
    "composition": "AlCoCrFeNi2.1",
    "composition_type": "atomic",
    "phase": null,
    "ys": 620.0,
    "uts": 1050.0,
    "strain": 17.0,
    "processes": null,
    "test_type": "tensile",
    "test_temperature": "25 °C",
    "doi": "10.1016/j.jmst.2023.08.054"
  },
  {
    "composition": "CrFeNi2.2Al0.8",
    "composition_type": "atomic",
    "phase": null,
    "ys": 479.0,
    "uts": 956.0,
    "strain": 12.7,
    "processes": null,
    "test_type": "tensile",
    "test_temperature": "25 °C",
    "doi": "10.1016/j.jmst.2023.08.054"
  },
  {
    "composition": "CrFeNi2.1Al0.9",
    "composition_type": "atomic",
    "phase": null,
    "ys": 610.0,
    "uts": 1173.0,
    "strain": 9.1,
    "processes": null,
    "test_type": "tensile",
    "test_temperature": "25 °C",
    "doi": "10.1016/j.jmst.2023.08.054"
  },
  {
    "composition": "CrFeNi2Al",
    "composition_type": "atomic",
    "phase": null,
    "ys": 774.0,
    "uts": 1357.0,
    "strain": 6.4,
    "processes": null,
    "test_type": "tensile",
    "test_temperature": "25 °C",
    "doi": "10.1016/j.jmst.2023.08.054"
  },
  {
    "composition": "Al13.00Co21.74Cr21.74Fe21.74Ni21.74",
    "composition_type": "atomic",
    "phase": null,
    "ys": 412.0,
    "uts": 932.0,
    "strain": 21.0,
    "processes": null,
    "test_type": "tensile",
    "test_temperature": "25 °C",
    "doi": "10.1016/j.jmst.2023.08.054"
  },
  {
    "composition": "Al13.00Co20.94Cr20.94Fe20.94Ni20.94Ti3.00C0.25",
    "composition_type": "atomic",
    "phase": null,
    "ys": 960.0,
    "uts": 1344.0,
    "strain": 5.0,
    "processes": null,
    "test_type": "tensile",
    "test_temperature": "25 °C",
    "doi": "10.1016/j.jmst.2023.08.054"
  },
  {
    "composition": "Al13.00Co21.69Cr21.69Fe21.69Ni21.69C0.25",
    "composition_type": "atomic",
    "phase": null,
    "ys": 450.0,
    "uts": 908.0,
    "strain": 16.0,
    "processes": null,
    "test_type": "tensile",
    "test_temperature": "25 °C",
    "doi": "10.1016/j.jmst.2023.08.054"
  },
  {
    "composition": "Al16.00Co21.00Cr21.00Fe21.00Ni21.00",
    "composition_type": "atomic",
    "phase": null,
    "ys": 1207.0,
    "uts": 1398.0,
    "strain": 1.0,
    "processes": null,
    "test_type": "tensile",
    "test_temperature": "25 °C",
    "doi": "10.1016/j.jmst.2023.08.054"
  },
  {
    "composition": "Al13.00Co21.00Cr21.00Fe21.00Ni21.00Ti3.00",
    "composition_type": "atomic",
    "phase": null,
    "ys": 1098.0,
    "uts": 1415.0,
    "strain": 5.0,
    "processes": null,
    "test_type": "tensile",
    "test_temperature": "25 °C",
    "doi": "10.1016/j.jmst.2023.08.054"
  },
  {
    "composition": "Fe40Mn10Ni10Co20Cr20",
    "composition_type": "atomic",
    "phase": [
      "fcc"
    ],
    "ys": 131.6,
    "uts": 321.1,
    "strain": 40.1,
    "processes": [
      "vacuum induction melting"
    ],
    "test_type": "tensile",
    "test_temperature": "250 °C",
    "doi": "10.1016/j.jnucmat.2019.151859"
  },
  {
    "composition": "Fe40Mn10Ni10Co20Cr20",
    "composition_type": "atomic",
    "phase": [
      "fcc"
    ],
    "ys": 148.4,
    "uts": 326.1,
    "strain": 45.4,
    "processes": [
      "vacuum induction melting"
    ],
    "test_type": "tensile",
    "test_temperature": "250 °C",
    "doi": "10.1016/j.jnucmat.2019.151859"
  },
  {
    "composition": "Fe40Mn10Ni10Co20Cr20",
    "composition_type": "atomic",
    "phase": [
      "fcc"
    ],
    "ys": 124.0,
    "uts": 320.7,
    "strain": 43.1,
    "processes": [
      "vacuum induction melting"
    ],
    "test_type": "tensile",
    "test_temperature": "350 °C",
    "doi": "10.1016/j.jnucmat.2019.151859"
  },
  {
    "composition": "Fe40Mn10Ni10Co20Cr20",
    "composition_type": "atomic",
    "phase": [
      "fcc"
    ],
    "ys": 140.1,
    "uts": 316.4,
    "strain": 41.6,
    "processes": [
      "vacuum induction melting"
    ],
    "test_type": "tensile",
    "test_temperature": "350 °C",
    "doi": "10.1016/j.jnucmat.2019.151859"
  },
  {
    "composition": "Fe40Mn10Ni10Co20Cr20",
    "composition_type": "atomic",
    "phase": [
      "fcc"
    ],
    "ys": 173.3,
    "uts": 337.1,
    "strain": 40.9,
    "processes": [
      "vacuum induction melting"
    ],
    "test_type": "tensile",
    "test_temperature": "250 °C",
    "doi": "10.1016/j.jnucmat.2019.151859"
  },
  {
    "composition": "Fe40Mn10Ni10Co20Cr20",
    "composition_type": "atomic",
    "phase": [
      "fcc"
    ],
    "ys": 195.2,
    "uts": 355.0,
    "strain": 40.8,
    "processes": [
      "vacuum induction melting"
    ],
    "test_type": "tensile",
    "test_temperature": "250 °C",
    "doi": "10.1016/j.jnucmat.2019.151859"
  },
  {
    "composition": "Fe40Mn10Ni10Co20Cr20",
    "composition_type": "atomic",
    "phase": [
      "fcc"
    ],
    "ys": 155.0,
    "uts": 310.7,
    "strain": 36.5,
    "processes": [
      "vacuum induction melting"
    ],
    "test_type": "tensile",
    "test_temperature": "350 °C",
    "doi": "10.1016/j.jnucmat.2019.151859"
  },
  {
    "composition": "Fe40Mn10Ni10Co20Cr20",
    "composition_type": "atomic",
    "phase": [
      "fcc"
    ],
    "ys": 237.5,
    "uts": 354.6,
    "strain": 32.4,
    "processes": [
      "vacuum induction melting"
    ],
    "test_type": "tensile",
    "test_temperature": "350 °C",
    "doi": "10.1016/j.jnucmat.2019.151859"
  },
  {
    "composition": "Fe35Ni20Cr20Mo5P12C4B4",
    "composition_type": "atomic",
    "phase": null,
    "ys": 2911.0,
    "uts": 2945.0,
    "strain": 0.2,
    "processes": [
      "flux purification: temperature: 1150 °C, duration: 3 h, vacuum: 50 Pa",
      "J-quenching"
    ],
    "test_type": "compressive",
    "test_temperature": "25 °C",
    "doi": "10.1016/j.jnoncrysol.2023.122757"
  },
  {
    "composition": "Fe35Ni20Cr16Co4Mo5P12C4B4",
    "composition_type": "atomic",
    "phase": null,
    "ys": 2769.0,
    "uts": 2844.0,
    "strain": 0.6,
    "processes": [
      "flux purification: temperature: 1150 °C, duration: 3 h, vacuum: 50 Pa",
      "J-quenching"
    ],
    "test_type": "compressive",
    "test_temperature": "25 °C",
    "doi": "10.1016/j.jnoncrysol.2023.122757"
  },
  {
    "composition": "Fe35Ni20Cr12Co8Mo5P12C4B4",
    "composition_type": "atomic",
    "phase": null,
    "ys": 2726.0,
    "uts": 2861.0,
    "strain": 1.0,
    "processes": [
      "flux purification: temperature: 1150 °C, duration: 3 h, vacuum: 50 Pa",
      "J-quenching"
    ],
    "test_type": "compressive",
    "test_temperature": "25 °C",
    "doi": "10.1016/j.jnoncrysol.2023.122757"
  },
  {
    "composition": "Fe35Ni20Cr8Co12Mo5P12C4B4",
    "composition_type": "atomic",
    "phase": null,
    "ys": 2684.0,
    "uts": 2507.0,
    "strain": 2.5,
    "processes": [
      "flux purification: temperature: 1150 °C, duration: 3 h, vacuum: 50 Pa",
      "J-quenching"
    ],
    "test_type": "compressive",
    "test_temperature": "25 °C",
    "doi": "10.1016/j.jnoncrysol.2023.122757"
  },
  {
    "composition": "Fe35Ni20Cr4Co16Mo5P12C4B4",
    "composition_type": "atomic",
    "phase": null,
    "ys": 2330.0,
    "uts": 2330.0,
    "strain": 0.0,
    "processes": [
      "flux purification: temperature: 1150 °C, duration: 3 h, vacuum: 50 Pa",
      "J-quenching"
    ],
    "test_type": "compressive",
    "test_temperature": "25 °C",
    "doi": "10.1016/j.jnoncrysol.2023.122757"
  },
  {
    "composition": "Al0.3CoCrFeNi",
    "composition_type": "atomic",
    "phase": [
      "FCC"
    ],
    "ys": 198.0,
    "uts": 486.7,
    "strain": 68.45,
    "processes": [
      "vacuum induction melting: temperature: 1700 °C"
    ],
    "test_type": "tensile",
    "test_temperature": "350 °C",
    "doi": "10.1016/j.jnucmat.2021.153364"
  },
  {
    "composition": "Al0.3CoCrFeNi",
    "composition_type": "atomic",
    "phase": [
      "FCC"
    ],
    "ys": 190.0,
    "uts": 433.1,
    "strain": 58.98,
    "processes": [
      "vacuum induction melting: temperature: 1700 °C"
    ],
    "test_type": "tensile",
    "test_temperature": "500 °C",
    "doi": "10.1016/j.jnucmat.2021.153364"
  },
  {
    "composition": "Al0.3CoCrFeNi",
    "composition_type": "atomic",
    "phase": [
      "FCC"
    ],
    "ys": 200.0,
    "uts": 453.3,
    "strain": 63.1,
    "processes": [
      "vacuum induction melting: temperature: 1700 °C"
    ],
    "test_type": "tensile",
    "test_temperature": "500 °C",
    "doi": "10.1016/j.jnucmat.2021.153364"
  },
  {
    "composition": "Al0.3CoCrFeNi",
    "composition_type": "atomic",
    "phase": [
      "FCC"
    ],
    "ys": 189.0,
    "uts": 495.2,
    "strain": 77.24,
    "processes": [
      "vacuum induction melting: temperature: 1700 °C"
    ],
    "test_type": "tensile",
    "test_temperature": "350 °C",
    "doi": "10.1016/j.jnucmat.2021.153364"
  },
  {
    "composition": "Al0.3CoCrFeNi",
    "composition_type": "atomic",
    "phase": [
      "FCC"
    ],
    "ys": 165.0,
    "uts": 460.0,
    "strain": 72.46,
    "processes": [
      "vacuum induction melting: temperature: 1700 °C"
    ],
    "test_type": "tensile",
    "test_temperature": "500 °C",
    "doi": "10.1016/j.jnucmat.2021.153364"
  },
  {
    "composition": "Al0.4CoCrFeNi",
    "composition_type": "atomic",
    "phase": [
      "FCC",
      "BCC/B2"
    ],
    "ys": 234.0,
    "uts": 386.7,
    "strain": 57.1,
    "processes": [
      "vacuum induction melting: temperature: 1700 °C"
    ],
    "test_type": "tensile",
    "test_temperature": "350 °C",
    "doi": "10.1016/j.jnucmat.2021.153364"
  },
  {
    "composition": "Al0.4CoCrFeNi",
    "composition_type": "atomic",
    "phase": [
      "FCC",
      "BCC/B2"
    ],
    "ys": 238.0,
    "uts": 340.0,
    "strain": 13.69,
    "processes": [
      "vacuum induction melting: temperature: 1700 °C"
    ],
    "test_type": "tensile",
    "test_temperature": "500 °C",
    "doi": "10.1016/j.jnucmat.2021.153364"
  },
  {
    "composition": "Al0.4CoCrFeNi",
    "composition_type": "atomic",
    "phase": [
      "FCC",
      "BCC/B2"
    ],
    "ys": 238.0,
    "uts": 334.2,
    "strain": 15.08,
    "processes": [
      "vacuum induction melting: temperature: 1700 °C"
    ],
    "test_type": "tensile",
    "test_temperature": "500 °C",
    "doi": "10.1016/j.jnucmat.2021.153364"
  },
  {
    "composition": "Al0.4CoCrFeNi",
    "composition_type": "atomic",
    "phase": [
      "FCC",
      "BCC/B2"
    ],
    "ys": 256.0,
    "uts": 395.8,
    "strain": 17.6,
    "processes": [
      "vacuum induction melting: temperature: 1700 °C"
    ],
    "test_type": "tensile",
    "test_temperature": "500 °C",
    "doi": "10.1016/j.jnucmat.2021.153364"
  },
  {
    "composition": "Al0.4CoCrFeNi",
    "composition_type": "atomic",
    "phase": [
      "FCC",
      "BCC/B2"
    ],
    "ys": 210.0,
    "uts": 546.8,
    "strain": 57.5,
    "processes": [
      "vacuum induction melting: temperature: 1700 °C"
    ],
    "test_type": "tensile",
    "test_temperature": "350 °C",
    "doi": "10.1016/j.jnucmat.2021.153364"
  },
  {
    "composition": "Fe20Co20Ni20Cr5Mo15P10B10",
    "composition_type": "atomic",
    "phase": null,
    "ys": null,
    "uts": 2745.0,
    "strain": 0.0,
    "processes": [
      "torch-melting: atmosphere: Ar",
      "fluxing purification: agent: B2O3, temperature: 1200 °C, duration: 4 h, vacuum: 50 Pa",
      "J-quenching: medium: salted ice-water"
    ],
    "test_type": "compressive",
    "test_temperature": "25 °C",
    "doi": "10.1016/j.jnoncrysol.2022.121754"
  },
  {
    "composition": "Fe20Co20Ni20Cr10Mo10P10B10",
    "composition_type": "atomic",
    "phase": null,
    "ys": null,
    "uts": null,
    "strain": 0.0,
    "processes": [
      "torch-melting: atmosphere: Ar",
      "fluxing purification: agent: B2O3, temperature: 1200 °C, duration: 4 h, vacuum: 50 Pa",
      "J-quenching: medium: salted ice-water"
    ],
    "test_type": "compressive",
    "test_temperature": "25 °C",
    "doi": "10.1016/j.jnoncrysol.2022.121754"
  },
  {
    "composition": "Fe20Co20Ni20Cr15Mo5P10B10",
    "composition_type": "atomic",
    "phase": null,
    "ys": null,
    "uts": 3124.0,
    "strain": 0.0,
    "processes": [
      "torch-melting: atmosphere: Ar",
      "fluxing purification: agent: B2O3, temperature: 1200 °C, duration: 4 h, vacuum: 50 Pa",
      "J-quenching: medium: salted ice-water"
    ],
    "test_type": "compressive",
    "test_temperature": "25 °C",
    "doi": "10.1016/j.jnoncrysol.2022.121754"
  },
  {
    "composition": "Ti20Zr20Hf20Nb20Ta20",
    "composition_type": "atomic",
    "phase": null,
    "ys": 980.0,
    "uts": null,
    "strain": 3.0,
    "processes": [
      "arc melting: atmosphere: Ar, remelting times: 2",
      "induction melting: atmosphere: He, remelting times: 1"
    ],
    "test_type": "compressive",
    "test_temperature": "25 °C",
    "doi": "10.1016/j.matchar.2015.08.007"
  },
  {
    "composition": "Ti20Zr20Hf20Nb20Ta20",
    "composition_type": "atomic",
    "phase": null,
    "ys": 1035.0,
    "uts": null,
    "strain": 10.0,
    "processes": [
      "arc melting: atmosphere: Ar, remelting times: 2",
      "induction melting: atmosphere: He, remelting times: 1"
    ],
    "test_type": "compressive",
    "test_temperature": "25 °C",
    "doi": "10.1016/j.matchar.2015.08.007"
  },
  {
    "composition": "Ti20Zr20Hf20Nb20Ta20",
    "composition_type": "atomic",
    "phase": null,
    "ys": 1050.0,
    "uts": null,
    "strain": 20.0,
    "processes": [
      "arc melting: atmosphere: Ar, remelting times: 2",
      "induction melting: atmosphere: He, remelting times: 1"
    ],
    "test_type": "compressive",
    "test_temperature": "25 °C",
    "doi": "10.1016/j.matchar.2015.08.007"
  },
  {
    "composition": "CoCrFeNiC0.05",
    "composition_type": "atomic",
    "phase": [
      "FCC"
    ],
    "ys": 638.0,
    "uts": 795.0,
    "strain": 13.5,
    "processes": [
      "gas atomization",
      "additive manufacturing: scan speed: 800 mm/s, laser power: 400 W",
      "annealed: temperature: 400 °C, duration: 3 h",
      "quenching: medium: water"
    ],
    "test_type": "tensile",
    "test_temperature": "25 °C",
    "doi": "10.1016/j.matchar.2018.08.019"
  },
  {
    "composition": "(FeCoCr)40Ni40Al10Cu10",
    "composition_type": "atomic",
    "phase": [
      "FCC",
      "L12"
    ],
    "ys": null,
    "uts": 1082.0,
    "strain": 25.0,
    "processes": [
      "arc melting",
      "annealed: temperature: 1200 °C, duration: 24 h",
      "cold rolled",
      "annealed: temperature: 800 °C, duration: 1 h",
      "annealed: temperature: 600 °C, duration: 10 h"
    ],
    "test_type": "tensile",
    "test_temperature": "20 °C",
    "doi": "10.1016/j.matchar.2018.08.054"
  },
  {
    "composition": "(FeCoCr)40Ni40Al10Cu10",
    "composition_type": "atomic",
    "phase": [
      "FCC",
      "L12"
    ],
    "ys": null,
    "uts": 1168.0,
    "strain": 25.0,
    "processes": [
      "arc melting",
      "annealed: temperature: 1200 °C, duration: 24 h",
      "cold rolled",
      "annealed: temperature: 800 °C, duration: 1 h",
      "annealed: temperature: 600 °C, duration: 10 h"
    ],
    "test_type": "tensile",
    "test_temperature": "-40 °C",
    "doi": "10.1016/j.matchar.2018.08.054"
  },
  {
    "composition": "Fe40.4Ni11.3Mn34.8Al7.5Cr6C1.1",
    "composition_type": "atomic",
    "phase": null,
    "ys": 1037.0,
    "uts": null,
    "strain": null,
    "processes": [
      "arc melting",
      "cold rolled: reduction: 70%",
      "annealed: temperature: 1273 K, duration: 1 h"
    ],
    "test_type": "tensile",
    "test_temperature": "77 K",
    "doi": "10.1016/j.matchar.2018.03.017"
  },
  {
    "composition": "Fe40.4Ni11.3Mn34.8Al7.5Cr6C1.1",
    "composition_type": "atomic",
    "phase": null,
    "ys": 200.0,
    "uts": null,
    "strain": 40.0,
    "processes": [
      "arc melting",
      "cold rolled: reduction: 70%",
      "annealed: temperature: 1273 K, duration: 1 h"
    ],
    "test_type": "tensile",
    "test_temperature": "973 K",
    "doi": "10.1016/j.matchar.2018.03.017"
  },
  {
    "composition": "Fe40.4Ni11.3Mn34.8Al7.5Cr6C1.1",
    "composition_type": "atomic",
    "phase": null,
    "ys": 200.0,
    "uts": null,
    "strain": 20.0,
    "processes": [
      "arc melting"
    ],
    "test_type": "tensile",
    "test_temperature": "973 K",
    "doi": "10.1016/j.matchar.2018.03.017"
  },
  {
    "composition": "Fe40.4Ni11.3Mn34.8Al7.5Cr6C1.1",
    "composition_type": "atomic",
    "phase": null,
    "ys": null,
    "uts": null,
    "strain": 50.0,
    "processes": [
      "arc melting"
    ],
    "test_type": "tensile",
    "test_temperature": "293 K",
    "doi": "10.1016/j.matchar.2018.03.017"
  },
  {
    "composition": "Fe40.4Ni11.3Mn34.8Al7.5Cr6C1.1",
    "composition_type": "atomic",
    "phase": null,
    "ys": null,
    "uts": null,
    "strain": 50.0,
    "processes": [
      "arc melting"
    ],
    "test_type": "tensile",
    "test_temperature": "673 K",
    "doi": "10.1016/j.matchar.2018.03.017"
  },
  {
    "composition": "FeCrCuMnNi",
    "composition_type": "atomic",
    "phase": [
      "FCC",
      "BCC"
    ],
    "ys": null,
    "uts": null,
    "strain": null,
    "processes": [
      "induction melting: atmosphere: Ar, remelting times: 2",
      "heat treated: temperature: 1000 °C, duration: 4 h",
      "cold rolled: reduction: 85%, temperature: 25 °C",
      "annealed: temperature: 600 °C, duration: 1 h, atmosphere: Ar"
    ],
    "test_type": "tensile",
    "test_temperature": "25 °C",
    "doi": "10.1016/j.matchar.2019.05.043"
  },
  {
    "composition": "FeCrCuMnNi",
    "composition_type": "atomic",
    "phase": [
      "FCC",
      "BCC"
    ],
    "ys": null,
    "uts": null,
    "strain": null,
    "processes": [
      "induction melting: atmosphere: Ar, remelting times: 2",
      "heat treated: temperature: 1000 °C, duration: 4 h",
      "cold rolled: reduction: 85%, temperature: 25 °C",
      "annealed: temperature: 700 °C, duration: 1 h, atmosphere: Ar"
    ],
    "test_type": "tensile",
    "test_temperature": "25 °C",
    "doi": "10.1016/j.matchar.2019.05.043"
  },
  {
    "composition": "FeCrCuMnNi",
    "composition_type": "atomic",
    "phase": [
      "FCC",
      "BCC"
    ],
    "ys": null,
    "uts": null,
    "strain": null,
    "processes": [
      "induction melting: atmosphere: Ar, remelting times: 2",
      "heat treated: temperature: 1000 °C, duration: 4 h",
      "cold rolled: reduction: 85%, temperature: 25 °C",
      "annealed: temperature: 800 °C, duration: 1 h, atmosphere: Ar"
    ],
    "test_type": "tensile",
    "test_temperature": "25 °C",
    "doi": "10.1016/j.matchar.2019.05.043"
  },
  {
    "composition": "FeCrCuMnNi",
    "composition_type": "atomic",
    "phase": [
      "FCC",
      "BCC"
    ],
    "ys": null,
    "uts": null,
    "strain": null,
    "processes": [
      "induction melting: atmosphere: Ar, remelting times: 2",
      "heat treated: temperature: 1000 °C, duration: 4 h",
      "cold rolled: reduction: 85%, temperature: 25 °C",
      "annealed: temperature: 900 °C, duration: 1 h, atmosphere: Ar"
    ],
    "test_type": "tensile",
    "test_temperature": "25 °C",
    "doi": "10.1016/j.matchar.2019.05.043"
  },
  {
    "composition": "FeCrCuMnNi",
    "composition_type": "atomic",
    "phase": [
      "FCC",
      "BCC"
    ],
    "ys": null,
    "uts": null,
    "strain": null,
    "processes": [
      "induction melting: atmosphere: Ar, remelting times: 2",
      "heat treated: temperature: 1000 °C, duration: 4 h",
      "cold rolled: reduction: 85%, temperature: 25 °C",
      "annealed: temperature: 1000 °C, duration: 1 h, atmosphere: Ar"
    ],
    "test_type": "tensile",
    "test_temperature": "25 °C",
    "doi": "10.1016/j.matchar.2019.05.043"
  },
  {
    "composition": "Fe40.4Ni11.3Mn34.8Al7.5Cr6C1.1",
    "composition_type": "atomic",
    "phase": null,
    "ys": 355.0,
    "uts": 754.0,
    "strain": 49.5,
    "processes": [
      "arc melting: atmosphere: Ar, remelting times: 2"
    ],
    "test_type": "tensile",
    "test_temperature": "25 °C",
    "doi": "10.1016/j.matchar.2019.109983"
  },
  {
    "composition": "Fe40.4Ni11.3Mn34.8Al7.5Cr6C1.1",
    "composition_type": "atomic",
    "phase": null,
    "ys": 954.0,
    "uts": 978.0,
    "strain": 2.0,
    "processes": [
      "arc melting: atmosphere: Ar, remelting times: 2",
      "annealed: temperature: 773 K, duration: 13 d"
    ],
    "test_type": "tensile",
    "test_temperature": "25 °C",
    "doi": "10.1016/j.matchar.2019.109983"
  },
  {
    "composition": "Fe40.4Ni11.3Mn34.8Al7.5Cr6C1.1",
    "composition_type": "atomic",
    "phase": null,
    "ys": 758.0,
    "uts": 801.0,
    "strain": 1.4,
    "processes": [
      "arc melting: atmosphere: Ar, remelting times: 2",
      "annealed: temperature: 773 K, duration: 42 d"
    ],
    "test_type": "tensile",
    "test_temperature": "25 °C",
    "doi": "10.1016/j.matchar.2019.109983"
  },
  {
    "composition": "Fe40.4Ni11.3Mn34.8Al7.5Cr6C1.1",
    "composition_type": "atomic",
    "phase": null,
    "ys": 642.0,
    "uts": 761.0,
    "strain": 2.0,
    "processes": [
      "arc melting: atmosphere: Ar, remelting times: 2",
      "annealed: temperature: 1073 K, duration: 24 h"
    ],
    "test_type": "tensile",
    "test_temperature": "25 °C",
    "doi": "10.1016/j.matchar.2019.109983"
  },
  {
    "composition": "Fe40.4Ni11.3Mn34.8Al7.5Cr6C1.1",
    "composition_type": "atomic",
    "phase": null,
    "ys": 146.0,
    "uts": 322.0,
    "strain": 33.0,
    "processes": [
      "arc melting: atmosphere: Ar, remelting times: 2",
      "annealed: temperature: 1423 K, duration: 24 h"
    ],
    "test_type": "tensile",
    "test_temperature": "25 °C",
    "doi": "10.1016/j.matchar.2019.109983"
  },
  {
    "composition": "Fe40.4Ni11.3Mn34.8Al7.5Cr6C1.1",
    "composition_type": "atomic",
    "phase": null,
    "ys": 405.0,
    "uts": 914.0,
    "strain": 37.0,
    "processes": [
      "arc melting: atmosphere: Ar, remelting times: 2",
      "cold worked: reduction: 70%",
      "annealed: temperature: 1373 K, duration: 4 h"
    ],
    "test_type": "tensile",
    "test_temperature": "25 °C",
    "doi": "10.1016/j.matchar.2019.109983"
  },
  {
    "composition": "Fe40.4Ni11.3Mn34.8Al7.5Cr6C1.1",
    "composition_type": "atomic",
    "phase": null,
    "ys": 523.1,
    "uts": 765.0,
    "strain": 32.6,
    "processes": [
      "arc melting: atmosphere: Ar, remelting times: 2",
      "hot rolled: reduction: 50%, temperature: 1323 K",
      "quenching: medium: ice-water",
      "annealed: temperature: 1323 K, duration: 24 h"
    ],
    "test_type": "tensile",
    "test_temperature": "25 °C",
    "doi": "10.1016/j.matchar.2019.109983"
  },
  {
    "composition": "FeCoCrNiAl0.3",
    "composition_type": "atomic",
    "phase": [
      "FCC"
    ],
    "ys": 324.6,
    "uts": 504.7,
    "strain": null,
    "processes": [
      "laser cladding: laser power: 1300 W, scanning velocity: 6 mm/s, laser beam spot diameter: 3 mm, argon shielding gas flow rate: 25 mL/min, multi-track overlap ratio: 30%"
    ],
    "test_type": "tensile",
    "test_temperature": "25 °C",
    "doi": "10.1016/j.matchar.2019.110037"
  },
  {
    "composition": "FeCoCrNiAl1.0",
    "composition_type": "atomic",
    "phase": [
      "FCC1",
      "FCC2",
      "BCC"
    ],
    "ys": 456.3,
    "uts": 603.3,
    "strain": null,
    "processes": [
      "laser cladding: laser power: 1300 W, scanning velocity: 6 mm/s, laser beam spot diameter: 3 mm, argon shielding gas flow rate: 25 mL/min, multi-track overlap ratio: 30%"
    ],
    "test_type": "tensile",
    "test_temperature": "25 °C",
    "doi": "10.1016/j.matchar.2019.110037"
  },
  {
    "composition": "Co35Cr25Fe37.5Ni2.5",
    "composition_type": "atomic",
    "phase": [
      "FCC",
      "HCP"
    ],
    "ys": 854.0,
    "uts": 1213.0,
    "strain": 14.0,
    "processes": [
      "arc melting: atmosphere: Ar, remelting times: 5",
      "homogenized: temperature: 1200 °C, duration: 5 h",
      "quenching: medium: water",
      "cold rolled: reduction: 65%, temperature: room temperature",
      "annealed: temperature: 600 °C, duration: 1 h",
      "quenching: medium: water"
    ],
    "test_type": "tensile",
    "test_temperature": "25 °C",
    "doi": "10.1016/j.matchar.2020.110291"
  },
  {
    "composition": "Co35Cr25Fe37.5Ni2.5",
    "composition_type": "atomic",
    "phase": [
      "FCC",
      "HCP"
    ],
    "ys": 702.0,
    "uts": 1143.0,
    "strain": 21.0,
    "processes": [
      "arc melting: atmosphere: Ar, remelting times: 5",
      "homogenized: temperature: 1200 °C, duration: 5 h",
      "quenching: medium: water",
      "cold rolled: reduction: 65%, temperature: room temperature",
      "annealed: temperature: 650 °C, duration: 1 h",
      "quenching: medium: water"
    ],
    "test_type": "tensile",
    "test_temperature": "25 °C",
    "doi": "10.1016/j.matchar.2020.110291"
  },
  {
    "composition": "Co35Cr25Fe37.5Ni2.5",
    "composition_type": "atomic",
    "phase": [
      "FCC",
      "HCP"
    ],
    "ys": 540.0,
    "uts": 1101.0,
    "strain": 24.0,
    "processes": [
      "arc melting: atmosphere: Ar, remelting times: 5",
      "homogenized: temperature: 1200 °C, duration: 5 h",
      "quenching: medium: water",
      "cold rolled: reduction: 65%, temperature: room temperature",
      "annealed: temperature: 700 °C, duration: 1 h",
      "quenching: medium: water"
    ],
    "test_type": "tensile",
    "test_temperature": "25 °C",
    "doi": "10.1016/j.matchar.2020.110291"
  },
  {
    "composition": "Co35Cr25Fe37.5Ni2.5",
    "composition_type": "atomic",
    "phase": [
      "FCC",
      "HCP"
    ],
    "ys": 453.0,
    "uts": 1062.0,
    "strain": 34.0,
    "processes": [
      "arc melting: atmosphere: Ar, remelting times: 5",
      "homogenized: temperature: 1200 °C, duration: 5 h",
      "quenching: medium: water",
      "cold rolled: reduction: 65%, temperature: room temperature",
      "annealed: temperature: 800 °C, duration: 1 h",
      "quenching: medium: water"
    ],
    "test_type": "tensile",
    "test_temperature": "25 °C",
    "doi": "10.1016/j.matchar.2020.110291"
  },
  {
    "composition": "Co35Cr25Fe37.5Ni2.5",
    "composition_type": "atomic",
    "phase": [
      "FCC",
      "HCP"
    ],
    "ys": 412.0,
    "uts": 994.0,
    "strain": 40.0,
    "processes": [
      "arc melting: atmosphere: Ar, remelting times: 5",
      "homogenized: temperature: 1200 °C, duration: 5 h",
      "quenching: medium: water",
      "cold rolled: reduction: 65%, temperature: room temperature",
      "annealed: temperature: 900 °C, duration: 1 h",
      "quenching: medium: water"
    ],
    "test_type": "tensile",
    "test_temperature": "25 °C",
    "doi": "10.1016/j.matchar.2020.110291"
  },
  {
    "composition": "Co35Cr25Fe37.5Ni2.5",
    "composition_type": "atomic",
    "phase": [
      "FCC",
      "HCP"
    ],
    "ys": 482.0,
    "uts": 1079.0,
    "strain": 29.0,
    "processes": [
      "arc melting: atmosphere: Ar, remelting times: 5",
      "homogenized: temperature: 1200 °C, duration: 5 h",
      "quenching: medium: water",
      "cold rolled: reduction: 65%, temperature: room temperature",
      "annealed: temperature: 900 °C, duration: 1 h",
      "quenching: medium: liquid nitrogen"
    ],
    "test_type": "tensile",
    "test_temperature": "25 °C",
    "doi": "10.1016/j.matchar.2020.110291"
  },
  {
    "composition": "CoCr3Fe5Ni",
    "composition_type": "atomic",
    "phase": [
      "FCC",
