Repository: Sci-Extract/sisyphus

# Step through _sisyphus_ extraction process
Author: Soike Yuan  date: 1/12/2025

Prerequisite: Assumed that you have installed sisyphus on your machine and add .env file to your root path which contains API key. :shipit:

## Below is the file structure of the project,

```
├─ README.md                        
├─ pyproject.toml                   # Python project metadata and dependencies
├─ data/                            # Extracted data of high entropy alloys
├─ notebooks/                       # Jupyter notebooks
├─ db/                              # sql databases
├─ record/                          # record sql database
│─ sisyphus/

File: notebooks/heas_result.json (part 36 of 64)
[
      "BCC"
    ],
    "ys": 321.6,
    "uts": 643.3,
    "strain": 55.0,
    "processes": [
      "induction melting: atmosphere: Ar",
      "cooling: medium: copper mold, rate: rapid"
    ],
    "test_type": "tensile",
    "test_temperature": "25 °C",
    "doi": "10.1016/j.matchar.2021.111091"
  },
  {
    "composition": "Al0.1CoCr3Fe5Ni",
    "composition_type": "atomic",
    "phase": [
      "FCC",
      "BCC"
    ],
    "ys": 412.2,
    "uts": 781.3,
    "strain": 38.1,
    "processes": [
      "induction melting: atmosphere: Ar",
      "cooling: medium: copper mold, rate: rapid"
    ],
    "test_type": "tensile",
    "test_temperature": "25 °C",
    "doi": "10.1016/j.matchar.2021.111091"
  },
  {
    "composition": "Al0.2CoCr3Fe5Ni",
    "composition_type": "atomic",
    "phase": [
      "FCC",
      "BCC"
    ],
    "ys": 568.4,
    "uts": 853.9,
    "strain": 28.0,
    "processes": [
      "induction melting: atmosphere: Ar",
      "cooling: medium: copper mold, rate: rapid"
    ],
    "test_type": "tensile",
    "test_temperature": "25 °C",
    "doi": "10.1016/j.matchar.2021.111091"
  },
  {
    "composition": "Al0.3CoCr3Fe5Ni",
    "composition_type": "atomic",
    "phase": [
      "BCC",
      "FCC"
    ],
    "ys": 831.3,
    "uts": 1018.9,
    "strain": 16.1,
    "processes": [
      "induction melting: atmosphere: Ar",
      "cooling: medium: copper mold, rate: rapid"
    ],
    "test_type": "tensile",
    "test_temperature": "25 °C",
    "doi": "10.1016/j.matchar.2021.111091"
  },
  {
    "composition": "(FeCoNi)81Cr9Al8Ti1Nb1",
    "composition_type": "atomic",
    "phase": [
      "FCC"
    ],
    "ys": 280.7,
    "uts": 701.8,
    "strain": 47.1,
    "processes": [
      "arc melting: atmosphere: Ar, remelting times: 5",
      "homogenized: temperature: 1190 °C, duration: 6 h, atmosphere: WC",
      "cold rolled: reduction: 80%, temperature: N/A",
      "annealed: temperature: 1100 °C, duration: 1 h, atmosphere: WC"
    ],
    "test_type": "tensile",
    "test_temperature": "25 °C",
    "doi": "10.1016/j.matchar.2019.109989"
  },
  {
    "composition": "(FeCoNi)81Cr9Al8Ti1Nb1",
    "composition_type": "atomic",
    "phase": [
      "FCC",
      "B2",
      "γ'"
    ],
    "ys": 491.5,
    "uts": 863.5,
    "strain": 32.6,
    "processes": [
      "arc melting: atmosphere: Ar, remelting times: 5",
      "homogenized: temperature: 1190 °C, duration: 6 h, atmosphere: WC",
      "cold rolled: reduction: 80%, temperature: N/A",
      "annealed: temperature: 1100 °C, duration: 1 h, atmosphere: WC",
      "aged: temperature: 845 °C, duration: 4 h, atmosphere: AC"
    ],
    "test_type": "tensile",
    "test_temperature": "25 °C",
    "doi": "10.1016/j.matchar.2019.109989"
  },
  {
    "composition": "(FeCoNi)81Cr9Al8Ti1Nb1",
    "composition_type": "atomic",
    "phase": [
      "FCC",
      "B2",
      "γ'"
    ],
    "ys": 863.5,
    "uts": 1285.9,
    "strain": 28.2,
    "processes": [
      "arc melting: atmosphere: Ar, remelting times: 5",
      "homogenized: temperature: 1190 °C, duration: 6 h, atmosphere: WC",
      "cold rolled: reduction: 80%, temperature: N/A",
      "annealed: temperature: 1100 °C, duration: 1 h, atmosphere: WC",
      "aged: temperature: 845 °C, duration: 4 h, atmosphere: AC",
      "aged: temperature: 720 °C, duration: 10 h, atmosphere: AC"
    ],
    "test_type": "tensile",
    "test_temperature": "25 °C",
    "doi": "10.1016/j.matchar.2019.109989"
  },
  {
    "composition": "(FeCoNi)81Cr9Al8Ti1Nb1",
    "composition_type": "atomic",
    "phase": [
      "FCC",
      "B2",
      "γ'"
    ],
    "ys": 619.6,
    "uts": 939.9,
    "strain": 35.9,
    "processes": [
      "arc melting: atmosphere: Ar, remelting times: 5",
      "homogenized: temperature: 1190 °C, duration: 6 h, atmosphere: WC",
      "cold rolled: reduction: 80%, temperature: N/A",
      "annealed: temperature: 1100 °C, duration: 1 h, atmosphere: WC",
      "aged: temperature: 845 °C, duration: 4 h, atmosphere: AC",
      "aged: temperature: 720 °C, duration: 10 h, atmosphere: AC"
    ],
    "test_type": "tensile",
    "test_temperature": "600 °C",
    "doi": "10.1016/j.matchar.2019.109989"
  },
  {
    "composition": "(FeCoNi)81Cr9Al8Ti1Nb1",
    "composition_type": "atomic",
    "phase": [
      "FCC",
      "B2",
      "γ'"
    ],
    "ys": 605.3,
    "uts": 880.5,
    "strain": 38.3,
    "processes": [
      "arc melting: atmosphere: Ar, remelting times: 5",
      "homogenized: temperature: 1190 °C, duration: 6 h, atmosphere: WC",
      "cold rolled: reduction: 80%, temperature: N/A",
      "annealed: temperature: 1100 °C, duration: 1 h, atmosphere: WC",
      "aged: temperature: 845 °C, duration: 4 h, atmosphere: AC",
      "aged: temperature: 720 °C, duration: 10 h, atmosphere: AC"
    ],
    "test_type": "tensile",
    "test_temperature": "630 °C",
    "doi": "10.1016/j.matchar.2019.109989"
  },
  {
    "composition": "(FeCoNi)81Cr9Al8Ti1Nb1",
    "composition_type": "atomic",
    "phase": [
      "FCC",
      "B2",
      "γ'"
    ],
    "ys": 584.3,
    "uts": 823.4,
    "strain": 38.8,
    "processes": [
      "arc melting: atmosphere: Ar, remelting times: 5",
      "homogenized: temperature: 1190 °C, duration: 6 h, atmosphere: WC",
      "cold rolled: reduction: 80%, temperature: N/A",
      "annealed: temperature: 1100 °C, duration: 1 h, atmosphere: WC",
      "aged: temperature: 845 °C, duration: 4 h, atmosphere: AC",
      "aged: temperature: 720 °C, duration: 10 h, atmosphere: AC"
    ],
    "test_type": "tensile",
    "test_temperature": "650 °C",
    "doi": "10.1016/j.matchar.2019.109989"
  },
  {
    "composition": "(FeCoNi)81Cr9Al8Ti1Nb1",
    "composition_type": "atomic",
    "phase": [
      "FCC",
      "B2",
      "γ'"
    ],
    "ys": 557.2,
    "uts": 714.3,
    "strain": 40.3,
    "processes": [
      "arc melting: atmosphere: Ar, remelting times: 5",
      "homogenized: temperature: 1190 °C, duration: 6 h, atmosphere: WC",
      "cold rolled: reduction: 80%, temperature: N/A",
      "annealed: temperature: 1100 °C, duration: 1 h, atmosphere: WC",
      "aged: temperature: 845 °C, duration: 4 h, atmosphere: AC",
      "aged: temperature: 720 °C, duration: 10 h, atmosphere: AC"
    ],
    "test_type": "tensile",
    "test_temperature": "700 °C",
    "doi": "10.1016/j.matchar.2019.109989"
  },
  {
    "composition": "Al0.3CoCrFeNi",
    "composition_type": "atomic",
    "phase": [
      "FCC",
      "L12"
    ],
    "ys": 421.9,
    "uts": 781.3,
    "strain": 46.0,
    "processes": [
      "gas atomization: atmosphere: Ar",
      "spark plasma sintering: temperature: 1100 °C, pressure: 30 MPa, duration: 10 min"
    ],
    "test_type": "tensile",
    "test_temperature": "25 °C",
    "doi": "10.1016/j.matchar.2021.111434"
  },
  {
    "composition": "Al0.3CoCrFeNi",
    "composition_type": "atomic",
    "phase": [
      "FCC",
      "L12",
      "B2"
    ],
    "ys": 501.3,
    "uts": 870.2,
    "strain": 40.9,
    "processes": [
      "gas atomization: atmosphere: Ar",
      "spark plasma sintering: temperature: 1100 °C, pressure: 30 MPa, duration: 10 min",
      "annealed: temperature: 650 °C, duration: 90 min, atmosphere: vacuum"
    ],
    "test_type": "tensile",
    "test_temperature": "25 °C",
    "doi": "10.1016/j.matchar.2021.111434"
  },
  {
    "composition": "AlCoCrFeNi2",
    "composition_type": "atomic",
    "phase": [
      "FCC/L12",
      "B2"
    ],
    "ys": 501.7,
    "uts": 881.7,
    "strain": 17.2,
    "processes": [
      "arc melting: atmosphere: not specified, remelting times: 5"
    ],
    "test_type": "tensile",
    "test_temperature": "25 °C",
    "doi": "10.1016/j.matchar.2021.111148"
  },
  {
    "composition": "AlCoCrFeNi3",
    "composition_type": "atomic",
    "phase": [
      "FCC/L12",
      "B2"
    ],
    "ys": 368.2,
    "uts": 675.1,
    "strain": 24.8,
    "processes": [
      "arc melting: atmosphere: not specified, remelting times: 5"
    ],
    "test_type": "tensile",
    "test_temperature": "25 °C",
    "doi": "10.1016/j.matchar.2021.111148"
  },
  {
    "composition": "AlCoCrFeNi4",
    "composition_type": "atomic",
    "phase": [
      "FCC/L12",
      "B2"
    ],
    "ys": 394.0,
    "uts": 769.9,
    "strain": 43.2,
    "processes": [
      "arc melting: atmosphere: not specified, remelting times: 5"
    ],
    "test_type": "tensile",
    "test_temperature": "25 °C",
    "doi": "10.1016/j.matchar.2021.111148"
  },
  {
    "composition": "Al0.1CoCrFeNi",
    "composition_type": "atomic",
    "phase": [
      "FCC"
    ],
    "ys": 160.0,
    "uts": 389.0,
    "strain": 44.0,
    "processes": null,
    "test_type": "tensile",
    "test_temperature": "25 °C",
    "doi": "10.1016/j.matchar.2021.111148"
  },
  {
    "composition": "Al0.3CoCrFeNi",
    "composition_type": "atomic",
    "phase": [
      "FCC"
    ],
    "ys": 275.0,
    "uts": 528.0,
    "strain": 37.0,
    "processes": null,
    "test_type": "tensile",
    "test_temperature": "25 °C",
    "doi": "10.1016/j.matchar.2021.111148"
  },
  {
    "composition": "Al0.5CoCrFeNi",
    "composition_type": "atomic",
    "phase": [
      "FCC",
      "BCC"
    ],
    "ys": 355.0,
    "uts": 714.0,
    "strain": 41.6,
    "processes": null,
    "test_type": "tensile",
    "test_temperature": "25 °C",
    "doi": "10.1016/j.matchar.2021.111148"
  },
  {
    "composition": "Al0.7Fe2CoCrNi",
    "composition_type": "atomic",
    "phase": [
      "FCC",
      "B2"
    ],
    "ys": 866.0,
    "uts": 1223.0,
    "strain": 7.9,
    "processes": null,
    "test_type": "tensile",
    "test_temperature": "25 °C",
    "doi": "10.1016/j.matchar.2021.111148"
  },
  {
    "composition": "CoCrFeNi",
    "composition_type": "atomic",
    "phase": [
      "FCC"
    ],
    "ys": 147.0,
    "uts": 413.0,
    "strain": 48.0,
    "processes": null,
    "test_type": "tensile",
    "test_temperature": "25 °C",
    "doi": "10.1016/j.matchar.2021.111148"
  },
  {
    "composition": "CrFeNi1.3V0.64Ta0.36",
    "composition_type": "atomic",
    "phase": [
      "σ phase",
      "Fe7Ta3-type IMC",
      "FCC"
    ],
    "ys": null,
    "uts": null,
    "strain": 6.55,
    "processes": [
      "arc melting: atmosphere: Ar, remelting times: 6"
    ],
    "test_type": "compressive",
    "test_temperature": "25 °C",
    "doi": "10.1016/j.matchar.2021.111449"
  },
  {
    "composition": "CrFeNi1.6V0.64Ta0.36",
    "composition_type": "atomic",
    "phase": [
      "σ phase",
      "Fe7Ta3-type IMC",
      "FCC"
    ],
    "ys": 1344.8,
    "uts": null,
    "strain": 15.709,
    "processes": [
      "arc melting: atmosphere: Ar, remelting times: 6"
    ],
    "test_type": "compressive",
    "test_temperature": "25 °C",
    "doi": "10.1016/j.matchar.2021.111449"
  },
  {
    "composition": "CrFeNi1.7V0.64Ta0.36",
    "composition_type": "atomic",
    "phase": [
      "σ phase",
      "Fe7Ta3-type IMC",
      "FCC"
    ],
    "ys": 1338.4,
    "uts": null,
    "strain": 19.986,
    "processes": [
      "arc melting: atmosphere: Ar, remelting times: 6"
    ],
    "test_type": "compressive",
    "test_temperature": "25 °C",
    "doi": "10.1016/j.matchar.2021.111449"
  },
  {
    "composition": "CrFeNi1.8V0.64Ta0.36",
    "composition_type": "atomic",
    "phase": [
      "σ phase",
      "Fe7Ta3-type IMC",
      "FCC"
    ],
    "ys": 1318.1,
    "uts": null,
    "strain": 24.781,
    "processes": [
      "arc melting: atmosphere: Ar, remelting times: 6"
    ],
    "test_type": "compressive",
    "test_temperature": "25 °C",
    "doi": "10.1016/j.matchar.2021.111449"
  },
  {
    "composition": "CrFeNi1.84V0.64Ta0.36",
    "composition_type": "atomic",
    "phase": [
      "σ phase",
      "Fe7Ta3-type IMC",
      "FCC"
    ],
    "ys": 1451.7,
    "uts": null,
    "strain": 33.718,
    "processes": [
      "arc melting: atmosphere: Ar, remelting times: 6"
    ],
    "test_type": "compressive",
    "test_temperature": "25 °C",
    "doi": "10.1016/j.matchar.2021.111449"
  },
  {
    "composition": "CrFeNi1.85V0.64Ta0.36",
    "composition_type": "atomic",
    "phase": [
      "Fe7Ta3-type IMC",
      "FCC"
    ],
    "ys": 1475.3,
    "uts": null,
    "strain": 38.095,
    "processes": [
      "arc melting: atmosphere: Ar, remelting times: 6"
    ],
    "test_type": "compressive",
    "test_temperature": "25 °C",
    "doi": "10.1016/j.matchar.2021.111449"
  },
  {
    "composition": "CrFeNi1.86V0.64Ta0.36",
    "composition_type": "atomic",
    "phase": [
      "Fe7Ta3-type IMC",
      "FCC"
    ],
    "ys": 1328.8,
    "uts": null,
    "strain": 37.7,
    "processes": [
      "arc melting: atmosphere: Ar, remelting times: 6"
    ],
    "test_type": "compressive",
    "test_temperature": "25 °C",
    "doi": "10.1016/j.matchar.2021.111449"
  },
  {
    "composition": "CrFeNi1.9V0.64Ta0.36",
    "composition_type": "atomic",
    "phase": [
      "Fe7Ta3-type IMC",
      "FCC"
    ],
    "ys": 1311.7,
    "uts": null,
    "strain": 36.806,
    "processes": [
      "arc melting: atmosphere: Ar, remelting times: 6"
    ],
    "test_type": "compressive",
    "test_temperature": "25 °C",
    "doi": "10.1016/j.matchar.2021.111449"
  },
  {
    "composition": "Fe1.2MnNi0.8Cr",
    "composition_type": "atomic",
    "phase": [
      "FCC",
      "BCC"
    ],
    "ys": 404.0,
    "uts": 661.0,
    "strain": 24.0,
    "processes": [
      "vacuum induction melting: atmosphere: Ar, temperature: 1950 K",
      "cooling: medium: furnace, rate: room temperature in 2 h"
    ],
    "test_type": "tensile",
    "test_temperature": "25 °C",
    "doi": "10.1016/j.matchar.2021.111436"
  },
  {
    "composition": "Fe1.2MnNi0.8CrTi0.2B0.4",
    "composition_type": "atomic",
    "phase": [
      "FCC",
      "BCC",
      "FeCrB",
      "TiB"
    ],
    "ys": 639.0,
    "uts": 924.0,
    "strain": null,
    "processes": [
      "vacuum induction melting: atmosphere: Ar, temperature: 1950 K",
      "cooling: medium: furnace, rate: room temperature in 2 h"
    ],
    "test_type": "tensile",
    "test_temperature": "25 °C",
    "doi": "10.1016/j.matchar.2021.111436"
  },
  {
    "composition": "FeCoNiCrMn",
    "composition_type": "atomic",
    "phase": [
      "FCC"
    ],
    "ys": null,
    "uts": 623.0,
    "strain": 30.0,
    "processes": [
      "vacuum induction melting: atmosphere: vacuum, purity: >99.9%(wt%)"
    ],
    "test_type": "tensile",
    "test_temperature": "25 °C",
    "doi": "10.1016/j.matchar.2022.111959"
  },
  {
    "composition": "TiZrHfNb0.4",
    "composition_type": "atomic",
    "phase": [
      "BCC"
    ],
    "ys": 596.0,
    "uts": 794.0,
    "strain": 7.4,
    "processes": [
      "arc melting: atmosphere: Ar, remelting times: 5",
      "solution treated: temperature: 1573 K, duration: 24 h, atmosphere: Ar",
      "hot rolled: reduction: 50%, temperature: 1173 K",
      "annealed: temperature: 1273 K, duration: 0.5 h, atmosphere: Ar",
      "quenching: medium: water"
    ],
    "test_type": "tensile",
    "test_temperature": "25 °C",
    "doi": "10.1016/j.matchar.2022.111960"
  },
  {
    "composition": "TiZrHfNb0.6",
    "composition_type": "atomic",
    "phase": [
      "BCC"
    ],
    "ys": 656.0,
    "uts": 746.0,
    "strain": 9.4,
    "processes": [
      "arc melting: atmosphere: Ar, remelting times: 5",
      "solution treated: temperature: 1573 K, duration: 24 h, atmosphere: Ar",
      "hot rolled: reduction: 50%, temperature: 1173 K",
      "annealed: temperature: 1273 K, duration: 0.5 h, atmosphere: Ar",
      "quenching: medium: water"
    ],
    "test_type": "tensile",
    "test_temperature": "25 °C",
    "doi": "10.1016/j.matchar.2022.111960"
  },
  {
    "composition": "FeCoNiCu",
    "composition_type": "atomic",
    "phase": [
      "FCC",
      "FCC-Cu3.8Ni"
    ],
    "ys": 357.0,
    "uts": 475.0,
    "strain": 7.9,
    "processes": [
      "hydrogen reduction: partial reduction extent: 90-95%, sintering: temperature range: 800-1200 °C, duration: 2 h, atmosphere: hydrogen",
      "cold isostatic pressing: pressure: 350 MPa",
      "furnace cooling: atmosphere: argon"
    ],
    "test_type": "tensile",
    "test_temperature": "25 °C",
    "doi": "10.1016/j.matchar.2022.112271"
  },
  {
    "composition": "FeCoNiCu",
    "composition_type": "atomic",
    "phase": [
      "FCC",
      "FCC-Cu3.8Ni"
    ],
    "ys": null,
    "uts": 2200.0,
    "strain": null,
    "processes": [
      "hydrogen reduction: partial reduction extent: 90-95%, sintering: temperature range: 800-1200 °C, duration: 2 h, atmosphere: hydrogen",
      "cold isostatic pressing: pressure: 350 MPa",
      "furnace cooling: atmosphere: argon"
    ],
    "test_type": "compressive",
    "test_temperature": "25 °C",
    "doi": "10.1016/j.matchar.2022.112271"
  },
  {
    "composition": "FeCoNiCu",
    "composition_type": "atomic",
    "phase": [
      "FCC"
    ],
    "ys": null,
    "uts": 359.0,
    "strain": 4.5,
    "processes": [
      "vacuum melting"
    ],
    "test_type": "tensile",
    "test_temperature": "25 °C",
    "doi": "10.1016/j.matchar.2022.112271"
  },
  {
    "composition": "FeCoNiCu",
    "composition_type": "atomic",
    "phase": [
      "FCC"
    ],
    "ys": null,
    "uts": 470.0,
    "strain": 14.0,
    "processes": [
      "vacuum melting"
    ],
    "test_type": "tensile",
    "test_temperature": "25 °C",
    "doi": "10.1016/j.matchar.2022.112271"
  },
  {
    "composition": "CuCoFeNi",
    "composition_type": "atomic",
    "phase": [
      "FCC"
    ],
    "ys": 284.9,
    "uts": null,
    "strain": 80.0,
    "processes": [
      "vacuum arc melting"
    ],
    "test_type": "tensile",
    "test_temperature": "25 °C",
    "doi": "10.1016/j.matchar.2022.112271"
  },
  {
    "composition": "Al0.5CoCuFeNi",
    "composition_type": "atomic",
    "phase": [
      "FCC"
    ],
    "ys": 244.0,
    "uts": null,
    "strain": null,
    "processes": null,
    "test_type": "tensile",
    "test_temperature": "25 °C",
    "doi": "10.1016/j.matchar.2022.112271"
  },
  {
    "composition": "Al0.75CoCuFeNi",
    "composition_type": "atomic",
    "phase": [
      "FCC"
    ],
    "ys": 350.0,
    "uts": null,
    "strain": null,
    "processes": null,
    "test_type": "tensile",
    "test_temperature": "25 °C",
    "doi": "10.1016/j.matchar.2022.112271"
  },
  {
    "composition": "FeCoNiCrMn",
    "composition_type": "atomic",
    "phase": [
      "FCC"
    ],
    "ys": 242.0,
    "uts": 529.0,
    "strain": 61.7,
    "processes": null,
    "test_type": "tensile",
    "test_temperature": "25 °C",
    "doi": "10.1016/j.matchar.2022.112271"
  },
  {
    "composition": "CoCrFeNiMnTi0.1",
    "composition_type": "atomic",
    "phase": [
      "fcc"
    ],
    "ys": 650.0,
    "uts": 760.0,
    "strain": 3.0,
    "processes": [
      "arc melting: atmosphere: vacuum, remelting times: 4",
      "hot rolled: reduction: unknown, temperature: unknown",
      "homogenized: temperature: 1373 K, duration: 960 min, atmosphere: Ar",
      "cold rolled: reduction: 80%, temperature: unknown",
      "annealed: temperature: 873 K, duration: 60 min, atmosphere: unknown",
      "quenching: medium: air"
    ],
    "test_type": "tensile",
    "test_temperature": "25 °C",
    "doi": "10.1016/j.matchar.2021.111513"
  },
  {
    "composition": "CoCrFeNiMnTi0.1",
    "composition_type": "atomic",
    "phase": [
      "fcc"
    ],
    "ys": 590.0,
    "uts": 920.0,
    "strain": 30.0,
    "processes": [
      "arc melting: atmosphere: vacuum, remelting times: 4",
      "hot rolled: reduction: unknown, temperature: unknown",
      "homogenized: temperature: 1373 K, duration: 960 min, atmosphere: Ar",
      "cold rolled: reduction: 80%, temperature: unknown",
      "annealed: temperature: 973 K, duration: 60 min, atmosphere: unknown",
      "quenching: medium: air"
    ],
    "test_type": "tensile",
    "test_temperature": "25 °C",
    "doi": "10.1016/j.matchar.2021.111513"
  },
  {
    "composition": "CoCrFeNiMnTi0.1",
    "composition_type": "atomic",
    "phase": [
      "fcc"
    ],
    "ys": 530.0,
    "uts": 860.0,
    "strain": 40.0,
    "processes": [
      "arc melting: atmosphere: vacuum, remelting times: 4",
      "hot rolled: reduction: unknown, temperature: unknown",
      "homogenized: temperature: 1373 K, duration: 960 min, atmosphere: Ar",
      "cold rolled: reduction: 80%, temperature: unknown",
      "annealed: temperature: 1073 K, duration: 60 min, atmosphere: unknown",
      "quenching: medium: air"
    ],
    "test_type": "tensile",
    "test_temperature": "25 °C",
    "doi": "10.1016/j.matchar.2021.111513"
  },
  {
    "composition": "CoCrFeNiMnTi0.1",
    "composition_type": "atomic",
    "phase": [
      "fcc"
    ],
    "ys": 373.0,
    "uts": 690.0,
    "strain": 50.0,
    "processes": [
      "arc melting: atmosphere: vacuum, remelting times: 4",
      "hot rolled: reduction: unknown, temperature: unknown",
      "homogenized: temperature: 1373 K, duration: 960 min, atmosphere: Ar",
      "cold rolled: reduction: 80%, temperature: unknown",
      "annealed: temperature: 1173 K, duration: 60 min, atmosphere: unknown",
      "quenching: medium: air"
    ],
    "test_type": "tensile",
    "test_temperature": "25 °C",
    "doi": "10.1016/j.matchar.2021.111513"
  },
  {
    "composition": "CoCrFeNiMnTi0.3",
    "composition_type": "atomic",
    "phase": [
      "fcc"
    ],
    "ys": 590.0,
    "uts": 590.0,
    "strain": 3.0,
    "processes": [
      "arc melting: atmosphere: vacuum, remelting times: 4",
      "hot rolled: reduction: unknown, temperature: unknown",
      "homogenized: temperature: 1373 K, duration: 960 min, atmosphere: Ar",
      "cold rolled: reduction: 80%, temperature: unknown",
      "annealed: temperature: 973 K, duration: 60 min, atmosphere: unknown",
      "quenching: medium: air"
    ],
    "test_type": "tensile",
    "test_temperature": "25 °C",
    "doi": "10.1016/j.matchar.2021.111513"
  },
  {
    "composition": "CoCrFeNiMnTi0.3",
    "composition_type": "atomic",
    "phase": [
      "fcc"
    ],
    "ys": 530.0,
    "uts": 530.0,
    "strain": 3.0,
    "processes": [
      "arc melting: atmosphere: vacuum, remelting times: 4",
      "hot rolled: reduction: unknown, temperature: unknown",
      "homogenized: temperature: 1373 K, duration: 960 min, atmosphere: Ar",
      "cold rolled: reduction: 80%, temperature: unknown",
      "annealed: temperature: 1073 K, duration: 60 min, atmosphere: unknown",
      "quenching: medium: air"
    ],
    "test_type": "tensile",
    "test_temperature": "25 °C",
    "doi": "10.1016/j.matchar.2021.111513"
  },
  {
    "composition": "CoCrFeNiMnTi0.3",
    "composition_type": "atomic",
    "phase": [
      "fcc"
    ],
    "ys": 618.0,
    "uts": 990.0,
    "strain": 7.0,
    "processes": [
      "arc melting: atmosphere: vacuum, remelting times: 4",
      "hot rolled: reduction: unknown, temperature: unknown",
      "homogenized: temperature: 1373 K, duration: 960 min, atmosphere: Ar",
      "cold rolled: reduction: 80%, temperature: unknown",
      "annealed: temperature: 1173 K, duration: 60 min, atmosphere: unknown",
      "quenching: medium: air"
    ],
    "test_type": "tensile",
    "test_temperature": "25 °C",
    "doi": "10.1016/j.matchar.2021.111513"
  },
  {
    "composition": "Fe50Mn30Co10Cr10(SiC)0",
    "composition_type": "atomic",
    "phase": null,
    "ys": 192.0,
    "uts": 708.0,
    "strain": 47.0,
    "processes": [
      "arc melting: atmosphere: vacuum, remelting times: 4",
      "hot rolled: reduction: unspecified, temperature: unspecified",
      "annealed: temperature: 1000 °C, duration: 2 h, atmosphere: unspecified",
      "annealed: temperature: 800 °C, duration: 15 min, atmosphere: unspecified"
    ],
    "test_type": "tensile",
    "test_temperature": "25 °C",
    "doi": "10.1016/j.matchar.2022.112300"
  },
  {
    "composition": "Fe49.9Mn30Co10Cr10(SiC)0.1",
    "composition_type": "atomic",
    "phase": null,
    "ys": 279.0,
    "uts": 864.0,
    "strain": 53.0,
    "processes": [
      "arc melting: atmosphere: vacuum, remelting times: 4",
      "hot rolled: reduction: unspecified, temperature: unspecified",
      "annealed: temperature: 1000 °C, duration: 2 h, atmosphere: unspecified",
      "annealed: temperature: 800 °C, duration: 15 min, atmosphere: unspecified"
    ],
    "test_type": "tensile",
    "test_temperature": "25 °C",
    "doi": "10.1016/j.matchar.2022.112300"
  },
  {
    "composition": "Fe49.5Mn30Co10Cr10(SiC)0.5",
    "composition_type": "atomic",
    "phase": null,
    "ys": 262.0,
    "uts": 793.0,
    "strain": 51.0,
    "processes": [
      "arc melting: atmosphere: vacuum, remelting times: 4",
      "hot rolled: reduction: unspecified, temperature: unspecified",
      "annealed: temperature: 1000 °C, duration: 2 h, atmosphere: unspecified",
      "annealed: temperature: 800 °C, duration: 15 min, atmosphere: unspecified"
    ],
    "test_type": "tensile",
    "test_temperature": "25 °C",
    "doi": "10.1016/j.matchar.2022.112300"
  },
  {
    "composition": "Fe49Mn30Co10Cr10(SiC)1",
    "composition_type": "atomic",
    "phase": null,
    "ys": 461.0,
    "uts": 1157.0,
    "strain": 31.0,
    "processes": [
      "arc melting: atmosphere: vacuum, remelting times: 4",
      "hot rolled: reduction: unspecified, temperature: unspecified",
      "annealed: temperature: 1000 °C, duration: 2 h, atmosphere: unspecified",
      "annealed: temperature: 800 °C, duration: 15 min, atmosphere: unspecified"
    ],
    "test_type": "tensile",
    "test_temperature": "25 °C",
    "doi": "10.1016/j.matchar.2022.112300"
  },
  {
    "composition": "Fe47Mn30Co10Cr10(SiC)3",
    "composition_type": "atomic",
    "phase": null,
    "ys": 342.0,
    "uts": 1086.0,
    "strain": 17.0,
    "processes": [
      "arc melting: atmosphere: vacuum, remelting times: 4",
      "hot rolled: reduction: unspecified, temperature: unspecified",
      "annealed: temperature: 1000 °C, duration: 2 h, atmosphere: unspecified",
      "annealed: temperature: 800 °C, duration: 15 min, atmosphere: unspecified"
    ],
    "test_type": "tensile",
    "test_temperature": "25 °C",
    "doi": "10.1016/j.matchar.2022.112300"
  },
  {
    "composition": "Cu41.2Ni29.7Si15.6Al13.5",
    "composition_type": "atomic",
    "phase": [
      "FCC",
      "Cu3Si",
      "Ni2Si"
    ],
    "ys": 1600.0,
    "uts": null,
    "strain": null,
    "processes": [
      "arc melting: atmosphere: Titanium-gettered argon, remelting times: 6"
    ],
    "test_type": "compressive",
    "test_temperature": "25 °C",
    "doi": "10.1016/j.matchar.2023.112865"
  },
  {
    "composition": "Cr20Mn20Fe20Co35Ni5",
    "composition_type": "atomic",
    "phase": [
      "FCC",
      "HCP"
    ],
    "ys": 674.0,
    "uts": null,
    "strain": 7.0,
    "processes": [
      "induction melting: atmosphere: vacuum",
      "homogenized: temperature: 1100 °C, duration: 12 h",
      "cold rolled: reduction: 77%, temperature: 25 °C",
      "annealed: temperature: 973 K, duration: 1 h, atmosphere: Ar",
      "quenching: medium: water"
    ],
    "test_type": "tensile",
    "test_temperature": "25 °C",
    "doi": "10.1016/j.matchar.2022.112641"
  },
  {
    "composition": "Cr20Mn20Fe20Co35Ni5",
    "composition_type": "atomic",
    "phase": [
      "FCC",
      "HCP"
    ],
    "ys": 203.0,
    "uts": null,
    "strain": 40.0,
    "processes": [
      "induction melting: atmosphere: vacuum",
      "homogenized: temperature: 1100 °C, duration: 12 h",
      "cold rolled: reduction: 77%, temperature: 25 °C",
      "annealed: temperature: 1473 K, duration: 1 h, atmosphere: Ar",
      "quenching: medium: water"
    ],
    "test_type": "tensile",
    "test_temperature": "25 °C",
    "doi": "10.1016/j.matchar.2022.112641"
  },
  {
    "composition": "TaMo0.5NbZrTi1.5Al0.1",
    "composition_type": "atomic",
    "phase": [
      "bcc"
    ],
    "ys": 1612.0,
    "uts": null,
    "strain": 16.1,
    "processes": [
      "arc melting: atmosphere: Ar, remelting times: 5",
      "annealed: temperature: 1300 °C, duration: 48 h, atmosphere: Ar",
      "cooling: medium: furnace"
    ],
    "test_type": "compressive",
    "test_temperature": "25 °C",
    "doi": "10.1016/j.matchar.2022.112495"
  },
  {
    "composition": "(TaMo0.5NbZrTi1.5Al0.1)99.6Y0.4",
    "composition_type": "atomic",
    "phase": [
      "bcc"
    ],
    "ys": 1669.0,
    "uts": null,
    "strain": 20.6,
    "processes": [
      "arc melting: atmosphere: Ar, remelting times: 5",
      "annealed: temperature: 1300 °C, duration: 48 h, atmosphere: Ar",
      "cooling: medium: furnace"
    ],
    "test_type": "compressive",
    "test_temperature": "25 °C",
    "doi": "10.1016/j.matchar.2022.112495"
  },
  {
    "composition": "Al0.3CoCrFeNi",
    "composition_type": "atomic",
    "phase": null,
    "ys": 205.0,
    "uts": 212.0,
    "strain": 0.16,
    "processes": [
      "induction melting: atmosphere: Ar",
      "homogenized: temperature: 1473 K, duration: 24 h, atmosphere: Ar",
      "cooling: medium: furnace",
      "hot rolled: reduction: 70%, temperature: 1323 K"
    ],
    "test_type": "compressive",
    "test_temperature": "1000 °C",
    "doi": "10.1016/j.matchar.2023.112693"
  },
  {
    "composition": "Al0.3CoCrFeNi",
    "composition_type": "atomic",
    "phase": null,
    "ys": 141.0,
    "uts": 156.0,
    "strain": 0.14,
    "processes": [
      "induction melting: atmosphere: Ar",
      "homogenized: temperature: 1473 K, duration: 24 h, atmosphere: Ar",
      "cooling: medium: furnace",
      "hot rolled: reduction: 70%, temperature: 1323 K"
    ],
    "test_type": "compressive",
    "test_temperature": "1050 °C",
    "doi": "10.1016/j.matchar.2023.112693"
  },
  {
    "composition": "Al0.3CoCrFeNi",
    "composition_type": "atomic",
    "phase": null,
    "ys": 109.0,
    "uts": 122.0,
    "strain": 0.13,
    "processes": [
      "induction melting: atmosphere: Ar",
      "homogenized: temperature: 1473 K, duration: 24 h, atmosphere: Ar",
      "cooling: medium: furnace",
      "hot rolled: reduction: 70%, temperature: 1323 K"
    ],
    "test_type": "compressive",
    "test_temperature": "1100 °C",
    "doi": "10.1016/j.matchar.2023.112693"
  },
  {
    "composition": "Al0.3CoCrFeNi",
    "composition_type": "atomic",
    "phase": null,
    "ys": 92.0,
    "uts": 107.0,
    "strain": 0.11,
    "processes": [
      "induction melting: atmosphere: Ar",
      "homogenized: temperature: 1473 K, duration: 24 h, atmosphere: Ar",
      "cooling: medium: furnace",
      "hot rolled: reduction: 70%, temperature: 1323 K"
    ],
    "test_type": "compressive",
    "test_temperature": "1150 °C",
    "doi": "10.1016/j.matchar.2023.112693"
  },
  {
    "composition": "Al0.3CoCrFeNi",
    "composition_type": "atomic",
    "phase": null,
    "ys": 120.0,
    "uts": 131.0,
    "strain": 0.15,
    "processes": [
      "induction melting: atmosphere: Ar",
      "homogenized: temperature: 1473 K, duration: 24 h, atmosphere: Ar",
      "cooling: medium: furnace",
      "hot rolled: reduction: 70%, temperature: 1323 K"
    ],
    "test_type": "compressive",
    "test_temperature": "1000 °C",
    "doi": "10.1016/j.matchar.2023.112693"
  },
  {
    "composition": "Al0.3CoCrFeNi",
    "composition_type": "atomic",
    "phase": null,
    "ys": 89.0,
    "uts": 99.0,
    "strain": 0.13,
    "processes": [
      "induction melting: atmosphere: Ar",
      "homogenized: temperature: 1473 K, duration: 24 h, atmosphere: Ar",
      "cooling: medium: furnace",
      "hot rolled: reduction: 70%, temperature: 1323 K"
    ],
    "test_type": "compressive",
    "test_temperature": "1050 °C",
    "doi": "10.1016/j.matchar.2023.112693"
  },
  {
    "composition": "Al0.3CoCrFeNi",
    "composition_type": "atomic",
    "phase": null,
    "ys": 70.0,
    "uts": 82.0,
    "strain": 0.1,
    "processes": [
      "induction melting: atmosphere: Ar",
      "homogenized: temperature: 1473 K, duration: 24 h, atmosphere: Ar",
      "cooling: medium: furnace",
      "hot rolled: reduction: 70%, temperature: 1323 K"
    ],
    "test_type": "compressive",
    "test_temperature": "1100 °C",
    "doi": "10.1016/j.matchar.2023.112693"
  },
  {
    "composition": "Al0.3CoCrFeNi",
    "composition_type": "atomic",
    "phase": null,
    "ys": 56.0,
    "uts": 61.0,
    "strain": 0.09,
    "processes": [
      "induction melting: atmosphere: Ar",
      "homogenized: temperature: 1473 K, duration: 24 h, atmosphere: Ar",
      "cooling: medium: furnace",
      "hot rolled: reduction: 70%, temperature: 1323 K"
    ],
    "test_type": "compressive",
    "test_temperature": "1150 °C",
    "doi": "10.1016/j.matchar.2023.112693"
  },
  {
    "composition": "AlTiVCrCu0.4",
    "composition_type": "atomic",
    "phase": [
      "BCC",
      "HCP"
    ],
    "ys": 949.16,
    "uts": 1005.16,
    "strain": 5.53,
    "processes": [
      "arc melting: atmosphere: vacuum, remelting times: 5"
    ],
    "test_type": "compressive",
    "test_temperature": "25 °C",
    "doi": "10.1016/j.matchar.2023.112878"
  },
  {
    "composition": "Al10Cr10Ti70V10",
    "composition_type": "atomic",
    "phase": null,
    "ys": 889.0,
    "uts": null,
    "strain": 1.1,
    "processes": null,
    "test_type": "compressive",
    "test_temperature": "25 °C",
    "doi": "10.1016/j.matchar.2023.112878"
  },
  {
    "composition": "ZrNbTaHf0.2Cr0.3",
    "composition_type": "atomic",
    "phase": null,
    "ys": 985.0,
    "uts": null,
    "strain": 14.9,
    "processes": null,
    "test_type": "compressive",
    "test_temperature": "25 °C",
    "doi": "10.1016/j.matchar.2023.112878"
  },
  {
    "composition": "Fe32Mn32Ni8Cr8Al20",
    "composition_type": "atomic",
    "phase": [
      "BCC",
      "B2"
    ],
    "ys": 1045.0,
    "uts": 1245.0,
    "strain": 15.0,
    "processes": [
      "arc melting: atmosphere: Ar, remelting times: 4"
    ],
    "test_type": "compressive",
    "test_temperature": "25 °C",
    "doi": "10.1016/j.matchar.2023.113020"
  },
  {
    "composition": "(Fe32Mn32Ni8Cr8Al20)99.5C0.5",
    "composition_type": "atomic",
    "phase": [
      "BCC",
      "B2",
      "FCC"
    ],
    "ys": 1054.0,
    "uts": 1497.0,
    "strain": 17.0,
    "processes": [
      "arc melting: atmosphere: Ar, remelting times: 4"
    ],
    "test_type": "compressive",
    "test_temperature": "25 °C",
    "doi": "10.1016/j.matchar.2023.113020"
  },
  {
    "composition": "(Fe32Mn32Ni8Cr8Al20)99C1",
    "composition_type": "atomic",
    "phase": [
      "BCC",
      "B2",
      "FCC"
    ],
    "ys": 1079.0,
    "uts": 2196.0,
    "strain": 27.0,
    "processes": [
      "arc melting: atmosphere: Ar, remelting times: 4"
    ],
    "test_type": "compressive",
    "test_temperature": "25 °C",
    "doi": "10.1016/j.matchar.2023.113020"
  },
  {
    "composition": "(Fe32Mn32Ni8Cr8Al20)98.5C1.5",
    "composition_type": "atomic",
    "phase": [
      "BCC",
      "B2",
      "FCC"
    ],
    "ys": 1111.0,
    "uts": 2353.0,
    "strain": 32.0,
    "processes": [
      "arc melting: atmosphere: Ar, remelting times: 4"
    ],
    "test_type": "compressive",
    "test_temperature": "25 °C",
    "doi": "10.1016/j.matchar.2023.113020"
  },
  {
    "composition": "(Fe32Mn32Ni8Cr8Al20)98C2",
    "composition_type": "atomic",
    "phase": [
      "BCC",
      "B2",
      "FCC"
    ],
    "ys": 1128.0,
    "uts": 2703.0,
    "strain": 39.0,
    "processes": [
      "arc melting: atmosphere: Ar, remelting times: 4"
    ],
    "test_type": "compressive",
    "test_temperature": "25 °C",
    "doi": "10.1016/j.matchar.2023.113020"
  },
  {
    "composition": "(Fe32Mn32Ni8Cr8Al20)97.5C2.5",
    "composition_type": "atomic",
    "phase": [
      "BCC",
      "B2",
      "FCC"
    ],
    "ys": 1039.0,
    "uts": 2582.0,
    "strain": 42.0,
    "processes": [
      "arc melting: atmosphere: Ar, remelting times: 4"
    ],
    "test_type": "compressive",
    "test_temperature": "25 °C",
    "doi": "10.1016/j.matchar.2023.113020"
  },
  {
    "composition": "Al18Co22Fe20Ni35V5",
    "composition_type": "atomic",
    "phase": [
      "FCC/L12",
      "B2"
    ],
    "ys": 571.0,
    "uts": 1157.0,
    "strain": 16.1,
    "processes": [
      "vacuum arc melting: atmosphere: Ar, remelting times: 5"
    ],
    "test_type": "tensile",
    "test_temperature": "25 °C",
    "doi": "10.1016/j.matchar.2023.113059"
  },
  {
    "composition": "Al19Co23Fe21Ni37",
    "composition_type": "atomic",
    "phase": [
      "FCC/L12",
      "B2"
    ],
    "ys": 565.0,
    "uts": 974.0,
    "strain": 10.4,
    "processes": [
      "vacuum arc melting: atmosphere: Ar, remelting times: 5"
    ],
    "test_type": "tensile",
    "test_temperature": "25 °C",
    "doi": "10.1016/j.matchar.2023.113059"
  },
  {
    "composition": "Al18Co27Fe20Ni35",
    "composition_type": "atomic",
    "phase": [
      "FCC",
      "B2"
    ],
    "ys": 470.0,
    "uts": 956.0,
    "strain": 19.0,
    "processes": [
      "vacuum arc melting: atmosphere: Ar, remelting times: 5"
    ],
    "test_type": "tensile",
    "test_temperature": "25 °C",
    "doi": "10.1016/j.matchar.2023.113059"
  },
  {
    "composition": "Zn-30Sn",
    "composition_type": "weight",
    "phase": null,
    "ys": 14.75,
    "uts": 59.91,
    "strain": 13.37,
    "processes": [
      "high-temperature melting: temperature: 550 °C, duration: 2 h, atmosphere: N2",
      "cooling: medium: air, rate: room temperature"
    ],
    "test_type": "tensile",
    "test_temperature": "25 °C",
    "doi": "10.1016/j.matchar.2023.112977"
  },
  {
    "composition": "Zn-30Sn(U)",
    "composition_type": "weight",
    "phase": null,
    "ys": 18.35,
    "uts": 66.63,
    "strain": 14.05,
    "processes": [
      "high-temperature melting: temperature: 550 °C, duration: 2 h, atmosphere: N2",
      "ultrasonic stirring: duration: 30 s, power: 600 W",
      "cooling: medium: air, rate: room temperature"
    ],
    "test_type": "tensile",
    "test_temperature": "25 °C",
    "doi": "10.1016/j.matchar.2023.112977"
  },
  {
    "composition": "Zn-30Sn-0.5HEA",
    "composition_type": "weight",
    "phase": null,
    "ys": 16.43,
    "uts": 80.23,
    "strain": 20.32,
    "processes": [
      "high-temperature melting: temperature: 550 °C, duration: 2 h, atmosphere: N2",
      "cooling: medium: air, rate: room temperature"
    ],
    "test_type": "tensile",
    "test_temperature": "25 °C",
    "doi": "10.1016/j.matchar.2023.112977"
  },
  {
    "composition": "Zn-30Sn-0.5HEA(U)",
    "composition_type": "weight",
    "phase": null,
    "ys": 21.02,
    "uts": 88.34,
    "strain": 23.93,
    "processes": [
      "high-temperature melting: temperature: 550 °C, duration: 2 h, atmosphere: N2",
      "ultrasonic stirring: duration: 30 s, power: 600 W",
      "cooling: medium: air, rate: room temperature"
    ],
    "test_type": "tensile",
    "test_temperature": "25 °C",
    "doi": "10.1016/j.matchar.2023.112977"
  },
  {
    "composition": "Zn-30Sn-1.0HEA",
    "composition_type": "weight",
    "phase": null,
    "ys": 21.32,
    "uts": 94.71,
    "strain": 23.58,
    "processes": [
      "high-temperature melting: temperature: 550 °C, duration: 2 h, atmosphere: N2",
      "cooling: medium: air, rate: room temperature"
    ],
    "test_type": "tensile",
    "test_temperature": "25 °C",
    "doi": "10.1016/j.matchar.2023.112977"
  },
  {
    "composition": "Zn-30Sn-1.0HEA(U)",
    "composition_type": "weight",
    "phase": null,
    "ys": 25.55,
    "uts": 101.13,
    "strain": 25.78,
    "processes": [
      "high-temperature melting: temperature: 550 °C, duration: 2 h, atmosphere: N2",
      "ultrasonic stirring: duration: 30 s, power: 600 W",
      "cooling: medium: air, rate: room temperature"
    ],
    "test_type": "tensile",
    "test_temperature": "25 °C",
    "doi": "10.1016/j.matchar.2023.112977"
  },
  {
    "composition": "Al0.75CoCr1FeNi",
    "composition_type": "atomic",
    "phase": [
      "FCC",
      "B2",
      "BCC"
    ],
