Repository: Sci-Extract/sisyphus

# Step through _sisyphus_ extraction process
Author: Soike Yuan  date: 1/12/2025

Prerequisite: Assumed that you have installed sisyphus on your machine and add .env file to your root path which contains API key. :shipit:

## Below is the file structure of the project,

```
├─ README.md                        
├─ pyproject.toml                   # Python project metadata and dependencies
├─ data/                            # Extracted data of high entropy alloys
├─ notebooks/                       # Jupyter notebooks
├─ db/                              # sql databases
├─ record/                          # record sql database
│─ sisyphus/

File: notebooks/heas_result.json (part 37 of 64)
[
    "ys": 1520.0,
    "uts": 2676.0,
    "strain": 40.0,
    "processes": [
      "arc melting: atmosphere: Ar, remelting times: 6"
    ],
    "test_type": "compressive",
    "test_temperature": "25 °C",
    "doi": "10.1016/j.matchar.2023.113108"
  },
  {
    "composition": "Al0.75CoCr1.5FeNi",
    "composition_type": "atomic",
    "phase": [
      "FCC",
      "B2",
      "BCC",
      "FeCr"
    ],
    "ys": 520.0,
    "uts": 1133.0,
    "strain": 5.0,
    "processes": [
      "arc melting: atmosphere: Ar, remelting times: 6"
    ],
    "test_type": "compressive",
    "test_temperature": "25 °C",
    "doi": "10.1016/j.matchar.2023.113108"
  },
  {
    "composition": "Al0.75CoCr2FeNi",
    "composition_type": "atomic",
    "phase": [
      "FCC",
      "B2",
      "BCC",
      "FeCr"
    ],
    "ys": 220.0,
    "uts": 1458.0,
    "strain": 6.0,
    "processes": [
      "arc melting: atmosphere: Ar, remelting times: 6"
    ],
    "test_type": "compressive",
    "test_temperature": "25 °C",
    "doi": "10.1016/j.matchar.2023.113108"
  },
  {
    "composition": "Al1.5CoCr1FeNi",
    "composition_type": "atomic",
    "phase": [
      "B2",
      "BCC"
    ],
    "ys": 460.0,
    "uts": 1883.0,
    "strain": 16.0,
    "processes": [
      "arc melting: atmosphere: Ar, remelting times: 6"
    ],
    "test_type": "compressive",
    "test_temperature": "25 °C",
    "doi": "10.1016/j.matchar.2023.113108"
  },
  {
    "composition": "Al1.5CoCr1.5FeNi",
    "composition_type": "atomic",
    "phase": [
      "B2",
      "BCC"
    ],
    "ys": 230.0,
    "uts": 2483.0,
    "strain": 23.0,
    "processes": [
      "arc melting: atmosphere: Ar, remelting times: 6"
    ],
    "test_type": "compressive",
    "test_temperature": "25 °C",
    "doi": "10.1016/j.matchar.2023.113108"
  },
  {
    "composition": "Al1.5CoCr2FeNi",
    "composition_type": "atomic",
    "phase": [
      "B2",
      "BCC"
    ],
    "ys": 380.0,
    "uts": 2433.0,
    "strain": 19.0,
    "processes": [
      "arc melting: atmosphere: Ar, remelting times: 6"
    ],
    "test_type": "compressive",
    "test_temperature": "25 °C",
    "doi": "10.1016/j.matchar.2023.113108"
  },
  {
    "composition": "AlCoCrFeNi",
    "composition_type": "atomic",
    "phase": null,
    "ys": 1300.0,
    "uts": 2395.0,
    "strain": 24.2,
    "processes": null,
    "test_type": "compressive",
    "test_temperature": "25 °C",
    "doi": "10.1016/j.matchar.2023.113108"
  },
  {
    "composition": "AlCo0.25CrFeNi",
    "composition_type": "atomic",
    "phase": null,
    "ys": 1363.0,
    "uts": 2161.0,
    "strain": 19.0,
    "processes": null,
    "test_type": "compressive",
    "test_temperature": "25 °C",
    "doi": "10.1016/j.matchar.2023.113108"
  },
  {
    "composition": "AlCo0.5CrFeNi",
    "composition_type": "atomic",
    "phase": null,
    "ys": 1349.0,
    "uts": 2047.0,
    "strain": 20.0,
    "processes": null,
    "test_type": "compressive",
    "test_temperature": "25 °C",
    "doi": "10.1016/j.matchar.2023.113108"
  },
  {
    "composition": "AlCo0.75CrFeNi",
    "composition_type": "atomic",
    "phase": null,
    "ys": 1331.0,
    "uts": 1973.0,
    "strain": 20.0,
    "processes": null,
    "test_type": "compressive",
    "test_temperature": "25 °C",
    "doi": "10.1016/j.matchar.2023.113108"
  },
  {
    "composition": "AlCoCuFeNi",
    "composition_type": "atomic",
    "phase": null,
    "ys": 1060.0,
    "uts": 1452.0,
    "strain": 19.1,
    "processes": null,
    "test_type": "compressive",
    "test_temperature": "25 °C",
    "doi": "10.1016/j.matchar.2023.113108"
  },
  {
    "composition": "AlCoCuFeNiCr",
    "composition_type": "atomic",
    "phase": null,
    "ys": 1285.0,
    "uts": 1857.0,
    "strain": 24.6,
    "processes": null,
    "test_type": "compressive",
    "test_temperature": "25 °C",
    "doi": "10.1016/j.matchar.2023.113108"
  },
  {
    "composition": "AlCoCuFeNiTi",
    "composition_type": "atomic",
    "phase": null,
    "ys": 1612.0,
    "uts": 1816.0,
    "strain": 12.8,
    "processes": null,
    "test_type": "compressive",
    "test_temperature": "25 °C",
    "doi": "10.1016/j.matchar.2023.113108"
  },
  {
    "composition": "AlCoCrFeNiTi",
    "composition_type": "atomic",
    "phase": null,
    "ys": 1860.0,
    "uts": 2580.0,
    "strain": 8.8,
    "processes": null,
    "test_type": "compressive",
    "test_temperature": "25 °C",
    "doi": "10.1016/j.matchar.2023.113108"
  },
  {
    "composition": "AlCoCrFeNi2.1",
    "composition_type": "atomic",
    "phase": [
      "FCC"
    ],
    "ys": null,
    "uts": null,
    "strain": null,
    "processes": [
      "arc melting: atmosphere: Ar, remelting times: 5"
    ],
    "test_type": "tensile",
    "test_temperature": "25 °C",
    "doi": "10.1016/j.matchar.2023.113206"
  },
  {
    "composition": "Al20Co36Cr4Fe4Ni36",
    "composition_type": "atomic",
    "phase": [
      "L12",
      "B2"
    ],
    "ys": 483.0,
    "uts": 1005.0,
    "strain": 8.8,
    "processes": [
      "arc melting: atmosphere: Ti-gettered argon, remelting times: 6-8"
    ],
    "test_type": "tensile",
    "test_temperature": "25 °C",
    "doi": "10.1016/j.matchar.2023.113180"
  },
  {
    "composition": "Al20Co36Cr4Fe4Ni36",
    "composition_type": "atomic",
    "phase": [
      "L12",
      "B2"
    ],
    "ys": 321.0,
    "uts": null,
    "strain": 45.0,
    "processes": [
      "arc melting: atmosphere: Ti-gettered argon, remelting times: 6-8"
    ],
    "test_type": "compressive",
    "test_temperature": "1073 K",
    "doi": "10.1016/j.matchar.2023.113180"
  },
  {
    "composition": "Al20Co36Cr4Fe4Ni36",
    "composition_type": "atomic",
    "phase": [
      "L12",
      "B2"
    ],
    "ys": 128.0,
    "uts": null,
    "strain": 45.0,
    "processes": [
      "arc melting: atmosphere: Ti-gettered argon, remelting times: 6-8"
    ],
    "test_type": "compressive",
    "test_temperature": "1173 K",
    "doi": "10.1016/j.matchar.2023.113180"
  },
  {
    "composition": "Al20Co36Cr4Fe4Ni36",
    "composition_type": "atomic",
    "phase": [
      "L12",
      "B2"
    ],
    "ys": 69.0,
    "uts": null,
    "strain": 45.0,
    "processes": [
      "arc melting: atmosphere: Ti-gettered argon, remelting times: 6-8"
    ],
    "test_type": "compressive",
    "test_temperature": "1273 K",
    "doi": "10.1016/j.matchar.2023.113180"
  },
  {
    "composition": "Al0.7Cr1.5Fe1.5CoNi",
    "composition_type": "atomic",
    "phase": [
      "BCC",
      "B2"
    ],
    "ys": 1485.0,
    "uts": 2150.0,
    "strain": 32.0,
    "processes": [
      "arc melting: atmosphere: Ar, remelting times: 5"
    ],
    "test_type": "compressive",
    "test_temperature": "25 °C",
    "doi": "10.1016/j.matchar.2023.113129"
  },
  {
    "composition": "Al0.7Cr2.0Fe1.0CoNi",
    "composition_type": "atomic",
    "phase": [
      "BCC",
      "B2"
    ],
    "ys": 1673.0,
    "uts": 2298.0,
    "strain": 30.0,
    "processes": [
      "arc melting: atmosphere: Ar, remelting times: 5"
    ],
    "test_type": "compressive",
    "test_temperature": "25 °C",
    "doi": "10.1016/j.matchar.2023.113129"
  },
  {
    "composition": "Al0.7Cr2.5Fe0.5CoNi",
    "composition_type": "atomic",
    "phase": [
      "BCC",
      "B2"
    ],
    "ys": 2083.0,
    "uts": 2650.0,
    "strain": 21.0,
    "processes": [
      "arc melting: atmosphere: Ar, remelting times: 5"
    ],
    "test_type": "compressive",
    "test_temperature": "25 °C",
    "doi": "10.1016/j.matchar.2023.113129"
  },
  {
    "composition": "Al0.7Cr3.0Fe0.0CoNi",
    "composition_type": "atomic",
    "phase": [
      "BCC",
      "B2"
    ],
    "ys": 2252.0,
    "uts": 2959.0,
    "strain": 9.0,
    "processes": [
      "arc melting: atmosphere: Ar, remelting times: 5"
    ],
    "test_type": "compressive",
    "test_temperature": "25 °C",
    "doi": "10.1016/j.matchar.2023.113129"
  },
  {
    "composition": "Ti0.5AlV0.5CrMo",
    "composition_type": "atomic",
    "phase": [
      "BCC2"
    ],
    "ys": null,
    "uts": 2707.0,
    "strain": null,
    "processes": [
      "mechanical alloying: duration: 30 h, ball size: stainless steel balls, ball to powder ratio: 30:1, rotation speed: 400 rpm",
      "spark plasma sintering: temperature: 1200 °C, pressure: 40 MPa, duration: 5 min"
    ],
    "test_type": "compressive",
    "test_temperature": "25 °C",
    "doi": "10.1016/j.matchar.2023.113127"
  },
  {
    "composition": "Ti1AlV0.5CrMo",
    "composition_type": "atomic",
    "phase": [
      "BCC1",
      "BCC2"
    ],
    "ys": 2056.0,
    "uts": 3042.0,
    "strain": 9.1,
    "processes": [
      "mechanical alloying: duration: 30 h, ball size: stainless steel balls, ball to powder ratio: 30:1, rotation speed: 400 rpm",
      "spark plasma sintering: temperature: 1200 °C, pressure: 40 MPa, duration: 5 min"
    ],
    "test_type": "compressive",
    "test_temperature": "25 °C",
    "doi": "10.1016/j.matchar.2023.113127"
  },
  {
    "composition": "Ti1.5AlV0.5CrMo",
    "composition_type": "atomic",
    "phase": [
      "BCC1",
      "BCC2"
    ],
    "ys": 2196.0,
    "uts": 3234.0,
    "strain": 10.6,
    "processes": [
      "mechanical alloying: duration: 30 h, ball size: stainless steel balls, ball to powder ratio: 30:1, rotation speed: 400 rpm",
      "spark plasma sintering: temperature: 1200 °C, pressure: 40 MPa, duration: 5 min"
    ],
    "test_type": "compressive",
    "test_temperature": "25 °C",
    "doi": "10.1016/j.matchar.2023.113127"
  },
  {
    "composition": "Ti2AlV0.5CrMo",
    "composition_type": "atomic",
    "phase": [
      "BCC2"
    ],
    "ys": null,
    "uts": 1604.0,
    "strain": null,
    "processes": [
      "mechanical alloying: duration: 30 h, ball size: stainless steel balls, ball to powder ratio: 30:1, rotation speed: 400 rpm",
      "spark plasma sintering: temperature: 1200 °C, pressure: 40 MPa, duration: 5 min"
    ],
    "test_type": "compressive",
    "test_temperature": "25 °C",
    "doi": "10.1016/j.matchar.2023.113127"
  },
  {
    "composition": "WNbMoTaV",
    "composition_type": "atomic",
    "phase": [
      "BCC"
    ],
    "ys": 2612.0,
    "uts": null,
    "strain": 8.8,
    "processes": null,
    "test_type": "compressive",
    "test_temperature": "25 °C",
    "doi": "10.1016/j.matchar.2023.113127"
  },
  {
    "composition": "TiNbMoTaW",
    "composition_type": "atomic",
    "phase": [
      "BCC"
    ],
    "ys": 1455.0,
    "uts": null,
    "strain": 11.5,
    "processes": null,
    "test_type": "compressive",
    "test_temperature": "25 °C",
    "doi": "10.1016/j.matchar.2023.113127"
  },
  {
    "composition": "HfMoTaTiZr",
    "composition_type": "atomic",
    "phase": [
      "BCC"
    ],
    "ys": 1600.0,
    "uts": null,
    "strain": 4.0,
    "processes": null,
    "test_type": "compressive",
    "test_temperature": "25 °C",
    "doi": "10.1016/j.matchar.2023.113127"
  },
  {
    "composition": "MoNbCrVTi",
    "composition_type": "atomic",
    "phase": [
      "BCC"
    ],
    "ys": 1281.0,
    "uts": null,
    "strain": 9.4,
    "processes": null,
    "test_type": "compressive",
    "test_temperature": "25 °C",
    "doi": "10.1016/j.matchar.2023.113127"
  },
  {
    "composition": "AlHfNbTiZr",
    "composition_type": "atomic",
    "phase": [
      "BCC"
    ],
    "ys": 1582.0,
    "uts": null,
    "strain": 33.0,
    "processes": null,
    "test_type": "compressive",
    "test_temperature": "25 °C",
    "doi": "10.1016/j.matchar.2023.113127"
  },
  {
    "composition": "AlNbTiV",
    "composition_type": "atomic",
    "phase": [
      "B2"
    ],
    "ys": 1000.0,
    "uts": null,
    "strain": 6.0,
    "processes": null,
    "test_type": "compressive",
    "test_temperature": "25 °C",
    "doi": "10.1016/j.matchar.2023.113127"
  },
  {
    "composition": "CrNbTiVZr",
    "composition_type": "atomic",
    "phase": [
      "BCC",
      "laves"
    ],
    "ys": 1289.0,
    "uts": null,
    "strain": 3.0,
    "processes": null,
    "test_type": "compressive",
    "test_temperature": "25 °C",
    "doi": "10.1016/j.matchar.2023.113127"
  },
  {
    "composition": "AlNbTiVZr",
    "composition_type": "atomic",
    "phase": [
      "B2",
      "laves",
      "Zr5Al3"
    ],
    "ys": 1500.0,
    "uts": null,
    "strain": 3.0,
    "processes": null,
    "test_type": "compressive",
    "test_temperature": "25 °C",
    "doi": "10.1016/j.matchar.2023.113127"
  },
  {
    "composition": "WMoNbCrTi",
    "composition_type": "atomic",
    "phase": [
      "BCC",
      "laves"
    ],
    "ys": 2492.0,
    "uts": null,
    "strain": 5.6,
    "processes": null,
    "test_type": "compressive",
    "test_temperature": "25 °C",
    "doi": "10.1016/j.matchar.2023.113127"
  },
  {
    "composition": "AlMo0.5NbTa0.5TiZr",
    "composition_type": "atomic",
    "phase": [
      "BCC1",
      "BCC2"
    ],
    "ys": 2000.0,
    "uts": null,
    "strain": 10.0,
    "processes": null,
    "test_type": "compressive",
    "test_temperature": "25 °C",
    "doi": "10.1016/j.matchar.2023.113127"
  },
  {
    "composition": "Ti8Nb23Mo23Ta23W23",
    "composition_type": "atomic",
    "phase": [
      "BCC1",
      "BCC2"
    ],
    "ys": 2377.0,
    "uts": null,
    "strain": 15.8,
    "processes": null,
    "test_type": "compressive",
    "test_temperature": "25 °C",
    "doi": "10.1016/j.matchar.2023.113127"
  },
  {
    "composition": "Nb42Mo20Ti13Cr12V12Ta1",
    "composition_type": "atomic",
    "phase": [
      "BCC",
      "TiC"
    ],
    "ys": 2680.0,
    "uts": null,
    "strain": 4.45,
    "processes": null,
    "test_type": "compressive",
    "test_temperature": "25 °C",
    "doi": "10.1016/j.matchar.2023.113127"
  },
  {
    "composition": "FeCoNiCrMn",
    "composition_type": "atomic",
    "phase": [
      "FCC"
    ],
    "ys": 232.25,
    "uts": 232.25,
    "strain": 1.17,
    "processes": [
      "cold spray additive manufacturing: gas: He, pressure: 2.5 MPa, temperature: 700 °C, standoff distance: 15 mm, nozzle traverse speed: 20 mm/s, pattern: zig-zag, passes: 3"
    ],
    "test_type": "tensile",
    "test_temperature": "25 °C",
    "doi": "10.1016/j.matchar.2023.113350"
  },
  {
    "composition": "FeCoNiCrMn",
    "composition_type": "atomic",
    "phase": [
      "FCC"
    ],
    "ys": 300.34,
    "uts": null,
    "strain": null,
    "processes": [
      "cold spray additive manufacturing: gas: He, pressure: 2.5 MPa, temperature: 700 °C, standoff distance: 15 mm, nozzle traverse speed: 20 mm/s, pattern: zig-zag, passes: 3",
      "annealed: temperature: 600 °C, duration: 2 h, atmosphere: vacuum"
    ],
    "test_type": "tensile",
    "test_temperature": "25 °C",
    "doi": "10.1016/j.matchar.2023.113350"
  },
  {
    "composition": "FeCoNiCrMn",
    "composition_type": "atomic",
    "phase": [
      "FCC"
    ],
    "ys": 301.01,
    "uts": 366.0,
    "strain": 4.58,
    "processes": [
      "cold spray additive manufacturing: gas: He, pressure: 2.5 MPa, temperature: 700 °C, standoff distance: 15 mm, nozzle traverse speed: 20 mm/s, pattern: zig-zag, passes: 3",
      "annealed: temperature: 800 °C, duration: 2 h, atmosphere: vacuum"
    ],
    "test_type": "tensile",
    "test_temperature": "25 °C",
    "doi": "10.1016/j.matchar.2023.113350"
  },
  {
    "composition": "FeCoNiCrMn",
    "composition_type": "atomic",
    "phase": [
      "FCC"
    ],
    "ys": 285.97,
    "uts": 455.47,
    "strain": 28.12,
    "processes": [
      "cold spray additive manufacturing: gas: He, pressure: 2.5 MPa, temperature: 700 °C, standoff distance: 15 mm, nozzle traverse speed: 20 mm/s, pattern: zig-zag, passes: 3",
      "annealed: temperature: 1000 °C, duration: 2 h, atmosphere: vacuum"
    ],
    "test_type": "tensile",
    "test_temperature": "25 °C",
    "doi": "10.1016/j.matchar.2023.113350"
  },
  {
    "composition": "CoCrFeNi",
    "composition_type": "atomic",
    "phase": null,
    "ys": null,
    "uts": 494.0,
    "strain": 0.28,
    "processes": [
      "post-heat treatment: temperature: 700 °C, atmosphere: nitrogen"
    ],
    "test_type": "tensile",
    "test_temperature": "25 °C",
    "doi": "10.1016/j.matchar.2023.113350"
  },
  {
    "composition": "FeCoNiCrMn",
    "composition_type": "atomic",
    "phase": null,
    "ys": null,
    "uts": 372.0,
    "strain": 0.0,
    "processes": [
      "cold spray additive manufacturing: gas: nitrogen, pressure: 5 MPa, temperature: 900 °C"
    ],
    "test_type": "tensile",
    "test_temperature": "25 °C",
    "doi": "10.1016/j.matchar.2023.113350"
  },
  {
    "composition": "V33.36Co33.36Ni33.28",
    "composition_type": "atomic",
    "phase": [
      "FCC"
    ],
    "ys": 485.0,
    "uts": null,
    "strain": null,
    "processes": [
      "induction melting: atmosphere: Ar",
      "homogenized: temperature: 1200 °C, duration: 24 h",
      "quenching: medium: water",
      "cold rolled: reduction: 87%, temperature: room temperature",
      "annealed: temperature: 1173 K, duration: 0.5 h, atmosphere: air"
    ],
    "test_type": "tensile",
    "test_temperature": "293 K",
    "doi": "10.1016/j.matchar.2023.113419"
  },
  {
    "composition": "V33.36Co33.36Ni33.28",
    "composition_type": "atomic",
    "phase": [
      "FCC"
    ],
    "ys": 505.0,
    "uts": null,
    "strain": null,
    "processes": [
      "induction melting: atmosphere: Ar",
      "homogenized: temperature: 1200 °C, duration: 24 h",
      "quenching: medium: water",
      "cold rolled: reduction: 87%, temperature: room temperature",
      "annealed: temperature: 1173 K, duration: 0.5 h, atmosphere: air"
    ],
    "test_type": "tensile",
    "test_temperature": "194 K",
    "doi": "10.1016/j.matchar.2023.113419"
  },
  {
    "composition": "V33.36Co33.36Ni33.28",
    "composition_type": "atomic",
    "phase": [
      "FCC"
    ],
    "ys": 643.0,
    "uts": null,
    "strain": null,
    "processes": [
      "induction melting: atmosphere: Ar",
      "homogenized: temperature: 1200 °C, duration: 24 h",
      "quenching: medium: water",
      "cold rolled: reduction: 87%, temperature: room temperature",
      "annealed: temperature: 1173 K, duration: 0.5 h, atmosphere: air"
    ],
    "test_type": "tensile",
    "test_temperature": "77 K",
    "doi": "10.1016/j.matchar.2023.113419"
  },
  {
    "composition": "Fe50Mn30Co10Cr10",
    "composition_type": "atomic",
    "phase": [
      "FCC γ-austenite"
    ],
    "ys": 318.0,
    "uts": 701.0,
    "strain": 38.0,
    "processes": [
      "vacuum melting: atmosphere: vacuum",
      "forged: temperature: 1473 K",
      "hot rolled: reduction: 67%, temperature: 1173 K",
      "homogenized: temperature: 1473 K, duration: 2 h, atmosphere: Ar",
      "quenching: medium: water",
      "cold rolled: reduction: 60%",
      "annealed: temperature: 1173 K, duration: 30 min"
    ],
    "test_type": "tensile",
    "test_temperature": "25 °C",
    "doi": "10.1016/j.matchar.2023.113294"
  },
  {
    "composition": "Fe50Mn30Co10Cr10",
    "composition_type": "atomic",
    "phase": [
      "FCC γ-austenite",
      "HCP ε-martensite"
    ],
    "ys": 370.0,
    "uts": 855.0,
    "strain": 52.6,
    "processes": [
      "vacuum melting: atmosphere: vacuum",
      "forged: temperature: 1473 K",
      "hot rolled: reduction: 67%, temperature: 1173 K",
      "homogenized: temperature: 1473 K, duration: 2 h, atmosphere: Ar",
      "quenching: medium: water",
      "cold rolled: reduction: 60%",
      "annealed: temperature: 1173 K, duration: 30 min",
      "cold rolled: reduction: 3%",
      "annealed: temperature: 1023 K, duration: 15 min"
    ],
    "test_type": "tensile",
    "test_temperature": "25 °C",
    "doi": "10.1016/j.matchar.2023.113294"
  },
  {
    "composition": "Fe50Mn30Co10Cr10",
    "composition_type": "atomic",
    "phase": [
      "FCC γ-austenite",
      "HCP ε-martensite"
    ],
    "ys": 396.0,
    "uts": 853.0,
    "strain": 52.0,
    "processes": [
      "vacuum melting: atmosphere: vacuum",
      "forged: temperature: 1473 K",
      "hot rolled: reduction: 67%, temperature: 1173 K",
      "homogenized: temperature: 1473 K, duration: 2 h, atmosphere: Ar",
      "quenching: medium: water",
      "cold rolled: reduction: 60%",
      "annealed: temperature: 1173 K, duration: 30 min",
      "cold rolled: reduction: 5%",
      "annealed: temperature: 1023 K, duration: 15 min"
    ],
    "test_type": "tensile",
    "test_temperature": "25 °C",
    "doi": "10.1016/j.matchar.2023.113294"
  },
  {
    "composition": "Fe50Mn30Co10Cr10",
    "composition_type": "atomic",
    "phase": [
      "FCC γ-austenite",
      "HCP ε-martensite"
    ],
    "ys": 405.0,
    "uts": 849.0,
    "strain": 52.2,
    "processes": [
      "vacuum melting: atmosphere: vacuum",
      "forged: temperature: 1473 K",
      "hot rolled: reduction: 67%, temperature: 1173 K",
      "homogenized: temperature: 1473 K, duration: 2 h, atmosphere: Ar",
      "quenching: medium: water",
      "cold rolled: reduction: 60%",
      "annealed: temperature: 1173 K, duration: 30 min",
      "cold rolled: reduction: 7%",
      "annealed: temperature: 1023 K, duration: 15 min"
    ],
    "test_type": "tensile",
    "test_temperature": "25 °C",
    "doi": "10.1016/j.matchar.2023.113294"
  },
  {
    "composition": "Fe50Mn30Co10Cr10",
    "composition_type": "atomic",
    "phase": [
      "FCC γ-austenite",
      "HCP ε-martensite"
    ],
    "ys": 498.0,
    "uts": 879.0,
    "strain": 46.7,
    "processes": [
      "vacuum melting: atmosphere: vacuum",
      "forged: temperature: 1473 K",
      "hot rolled: reduction: 67%, temperature: 1173 K",
      "homogenized: temperature: 1473 K, duration: 2 h, atmosphere: Ar",
      "quenching: medium: water",
      "cold rolled: reduction: 60%",
      "annealed: temperature: 1173 K, duration: 30 min",
      "cold rolled: reduction: 10%",
      "annealed: temperature: 1023 K, duration: 15 min"
    ],
    "test_type": "tensile",
    "test_temperature": "25 °C",
    "doi": "10.1016/j.matchar.2023.113294"
  },
  {
    "composition": "Fe50Mn30Co10Cr10",
    "composition_type": "atomic",
    "phase": [
      "FCC γ-austenite",
      "HCP ε-martensite"
    ],
    "ys": 507.0,
    "uts": 886.0,
    "strain": 43.3,
    "processes": [
      "vacuum melting: atmosphere: vacuum",
      "forged: temperature: 1473 K",
      "hot rolled: reduction: 67%, temperature: 1173 K",
      "homogenized: temperature: 1473 K, duration: 2 h, atmosphere: Ar",
      "quenching: medium: water",
      "cold rolled: reduction: 60%",
      "annealed: temperature: 1173 K, duration: 30 min",
      "cold rolled: reduction: 20%",
      "annealed: temperature: 1023 K, duration: 15 min"
    ],
    "test_type": "tensile",
    "test_temperature": "25 °C",
    "doi": "10.1016/j.matchar.2023.113294"
  },
  {
    "composition": "CoCrFeMnNi",
    "composition_type": "atomic",
    "phase": [
      "FCC"
    ],
    "ys": 165.0,
    "uts": 234.0,
    "strain": null,
    "processes": [
      "mechanical alloying: duration: 42 h, ball size: tungsten carbide, ball to powder ratio: 10:1, rotation speed: 300 RPM",
      "stir squeeze casting: temperature: 720 °C, reinforcement preheat temperature: 150 °C, stirring speed: 400 RPM, stirring duration: 5 min, ultrasonic transducer frequency: 20 KHz, ultrasonic transducer duration: 8 min, applied pressure: 120 MPa"
    ],
    "test_type": "tensile",
    "test_temperature": "25 °C",
    "doi": "10.1016/j.matchar.2023.113401"
  },
  {
    "composition": "CoCrFeMnNi",
    "composition_type": "atomic",
    "phase": [
      "FCC"
    ],
    "ys": 303.0,
    "uts": 486.0,
    "strain": 6.1,
    "processes": [
      "mechanical alloying: duration: 42 h, ball size: tungsten carbide, ball to powder ratio: 10:1, rotation speed: 300 RPM",
      "stir squeeze casting: temperature: 720 °C, reinforcement preheat temperature: 150 °C, stirring speed: 400 RPM, stirring duration: 5 min, ultrasonic transducer frequency: 20 KHz, ultrasonic transducer duration: 8 min, applied pressure: 120 MPa",
      "T6 heat treatment"
    ],
    "test_type": "tensile",
    "test_temperature": "25 °C",
    "doi": "10.1016/j.matchar.2023.113401"
  },
  {
    "composition": "Hf5Mo15Nb35Ta25Ti20",
    "composition_type": "atomic",
    "phase": [
      "BCC",
      "Hf-Ti-O particles"
    ],
    "ys": 1300.0,
    "uts": null,
    "strain": 50.0,
    "processes": [
      "additive manufacturing: scan speed: 500 mm/min, laser power: 2000 W"
    ],
    "test_type": "compressive",
    "test_temperature": "25 °C",
    "doi": "10.1016/j.matchar.2024.113679"
  },
  {
    "composition": "CoCrFeNi",
    "composition_type": "atomic",
    "phase": [
      "FCC",
      "Cr2O3"
    ],
    "ys": 728.0,
    "uts": 1256.0,
    "strain": 21.6,
    "processes": [
      "mechanical alloying: duration: 60 h, rotation speed: 300 rpm",
      "hot pressing: temperature: 723 K",
      "hot extrusion: temperature: 1273 K",
      "forged: temperature: cryogenic",
      "annealed: temperature: 1073 K, duration: 15 min, atmosphere: Ar"
    ],
    "test_type": "tensile",
    "test_temperature": "25 °C",
    "doi": "10.1016/j.matchar.2024.113704"
  },
  {
    "composition": "CoCrFeNi",
    "composition_type": "atomic",
    "phase": [
      "FCC",
      "Cr2O3"
    ],
    "ys": 552.0,
    "uts": 1028.0,
    "strain": 18.7,
    "processes": [
      "mechanical alloying: duration: 60 h, rotation speed: 300 rpm",
      "hot pressing: temperature: 723 K",
      "hot extrusion: temperature: 1273 K",
      "annealed: temperature: 1423 K, duration: 2 h, atmosphere: Ar"
    ],
    "test_type": "tensile",
    "test_temperature": "25 °C",
    "doi": "10.1016/j.matchar.2024.113704"
  },
  {
    "composition": "CoCrFeNi",
    "composition_type": "atomic",
    "phase": [
      "FCC",
      "Cr2O3"
    ],
    "ys": 974.0,
    "uts": 1465.0,
    "strain": 70.5,
    "processes": [
      "mechanical alloying: duration: 60 h, rotation speed: 300 rpm",
      "hot pressing: temperature: 723 K",
      "hot extrusion: temperature: 1273 K",
      "forged: temperature: cryogenic",
      "annealed: temperature: 1073 K, duration: 15 min, atmosphere: Ar"
    ],
    "test_type": "compressive",
    "test_temperature": "25 °C",
    "doi": "10.1016/j.matchar.2024.113704"
  },
  {
    "composition": "CoCrFeNi",
    "composition_type": "atomic",
    "phase": [
      "FCC",
      "Cr2O3"
    ],
    "ys": 709.0,
    "uts": 1326.0,
    "strain": 77.2,
    "processes": [
      "mechanical alloying: duration: 60 h, rotation speed: 300 rpm",
      "hot pressing: temperature: 723 K",
      "hot extrusion: temperature: 1273 K",
      "annealed: temperature: 1423 K, duration: 2 h, atmosphere: Ar"
    ],
    "test_type": "compressive",
    "test_temperature": "25 °C",
    "doi": "10.1016/j.matchar.2024.113704"
  },
  {
    "composition": "Ni65Cr25Fe25Al5Ti5",
    "composition_type": "atomic",
    "phase": [
      "FCC",
      "BCC",
      "L21"
    ],
    "ys": 1413.48,
    "uts": null,
    "strain": null,
    "processes": [
      "arc melting: atmosphere: vacuum, remelting times: 6",
      "homogenized: temperature: 1150 °C, duration: 6 h, atmosphere: air",
      "cooling: medium: air, rate: uncontrolled"
    ],
    "test_type": "compressive",
    "test_temperature": "25 °C",
    "doi": "10.1016/j.matchar.2023.113516"
  },
  {
    "composition": "Ni60Cr25Fe25Al8Ti7",
    "composition_type": "atomic",
    "phase": [
      "FCC",
      "BCC",
      "L21"
    ],
    "ys": 1913.69,
    "uts": null,
    "strain": null,
    "processes": [
      "arc melting: atmosphere: vacuum, remelting times: 6",
      "homogenized: temperature: 1150 °C, duration: 6 h, atmosphere: air",
      "cooling: medium: air, rate: uncontrolled"
    ],
    "test_type": "compressive",
    "test_temperature": "25 °C",
    "doi": "10.1016/j.matchar.2023.113516"
  },
  {
    "composition": "Ni55Cr25Fe25Al10Ti10",
    "composition_type": "atomic",
    "phase": [
      "BCC",
      "L21"
    ],
    "ys": 1885.04,
    "uts": null,
    "strain": null,
    "processes": [
      "arc melting: atmosphere: vacuum, remelting times: 6",
      "homogenized: temperature: 1150 °C, duration: 6 h, atmosphere: air",
      "cooling: medium: air, rate: uncontrolled"
    ],
    "test_type": "compressive",
    "test_temperature": "25 °C",
    "doi": "10.1016/j.matchar.2023.113516"
  },
  {
    "composition": "Fe30Ni35Cr21.25Al13.75",
    "composition_type": "atomic",
    "phase": [
      "BCC",
      "FCC"
    ],
    "ys": 571.0,
    "uts": 1112.0,
    "strain": 20.5,
    "processes": [
      "arc melting: atmosphere: Ar, remelting times: 5"
    ],
    "test_type": "tensile",
    "test_temperature": "25 °C",
    "doi": "10.1016/j.matchar.2023.113456"
  },
  {
    "composition": "Fe28Ni35Cr18.25Al13.75Co5",
    "composition_type": "atomic",
    "phase": [
      "BCC",
      "FCC"
    ],
    "ys": 380.0,
    "uts": 871.0,
    "strain": 37.8,
    "processes": [
      "arc melting: atmosphere: Ar, remelting times: 5"
    ],
    "test_type": "tensile",
    "test_temperature": "25 °C",
    "doi": "10.1016/j.matchar.2023.113456"
  },
  {
    "composition": "Fe26Ni35Cr17.25Al13.75Co5Ti3",
    "composition_type": "atomic",
    "phase": [
      "BCC",
      "FCC"
    ],
    "ys": 625.0,
    "uts": 1288.0,
    "strain": 19.0,
    "processes": [
      "arc melting: atmosphere: Ar, remelting times: 5"
    ],
    "test_type": "tensile",
    "test_temperature": "25 °C",
    "doi": "10.1016/j.matchar.2023.113456"
  },
  {
    "composition": "Fe25Ni35Cr16.25Al13.75Co5Ti5",
    "composition_type": "atomic",
    "phase": [
      "BCC",
      "FCC"
    ],
    "ys": 1028.0,
    "uts": 1520.0,
    "strain": 3.5,
    "processes": [
      "arc melting: atmosphere: Ar, remelting times: 5"
    ],
    "test_type": "tensile",
    "test_temperature": "25 °C",
    "doi": "10.1016/j.matchar.2023.113456"
  },
  {
    "composition": "FeCr2V",
    "composition_type": "atomic",
    "phase": [
      "BCC1",
      "BCC2"
    ],
    "ys": 1107.0,
    "uts": 1215.0,
    "strain": null,
    "processes": [
      "arc melting: atmosphere: Ar, remelting times: 3"
    ],
    "test_type": "compressive",
    "test_temperature": "20 °C",
    "doi": "10.1016/j.matchar.2024.113803"
  },
  {
    "composition": "FeCr2VW0.1",
    "composition_type": "atomic",
    "phase": [
      "BCC1",
      "BCC2"
    ],
    "ys": 1189.0,
    "uts": 1353.0,
    "strain": null,
    "processes": [
      "arc melting: atmosphere: Ar, remelting times: 3"
    ],
    "test_type": "compressive",
    "test_temperature": "20 °C",
    "doi": "10.1016/j.matchar.2024.113803"
  },
  {
    "composition": "FeCr2VW0.3",
    "composition_type": "atomic",
    "phase": [
      "BCC1",
      "BCC2"
    ],
    "ys": 1452.0,
    "uts": 1766.0,
    "strain": null,
    "processes": [
      "arc melting: atmosphere: Ar, remelting times: 3"
    ],
    "test_type": "compressive",
    "test_temperature": "20 °C",
    "doi": "10.1016/j.matchar.2024.113803"
  },
  {
    "composition": "FeCr2VW0.5",
    "composition_type": "atomic",
    "phase": [
      "BCC1",
      "BCC2",
      "BCC3"
    ],
    "ys": null,
    "uts": 587.0,
    "strain": null,
    "processes": [
      "arc melting: atmosphere: Ar, remelting times: 3"
    ],
    "test_type": "compressive",
    "test_temperature": "20 °C",
    "doi": "10.1016/j.matchar.2024.113803"
  },
  {
    "composition": "FeCr2V",
    "composition_type": "atomic",
    "phase": [
      "BCC1",
      "BCC2"
    ],
    "ys": 905.0,
    "uts": 1174.0,
    "strain": null,
    "processes": [
      "arc melting: atmosphere: Ar, remelting times: 3"
    ],
    "test_type": "compressive",
    "test_temperature": "550 °C",
    "doi": "10.1016/j.matchar.2024.113803"
  },
  {
    "composition": "FeCr2VW0.1",
    "composition_type": "atomic",
    "phase": [
      "BCC1",
      "BCC2"
    ],
    "ys": 948.0,
    "uts": 1287.0,
    "strain": null,
    "processes": [
      "arc melting: atmosphere: Ar, remelting times: 3"
    ],
    "test_type": "compressive",
    "test_temperature": "550 °C",
    "doi": "10.1016/j.matchar.2024.113803"
  },
  {
    "composition": "FeCr2VW0.3",
    "composition_type": "atomic",
    "phase": [
      "BCC1",
      "BCC2"
    ],
    "ys": 1118.0,
    "uts": 1383.0,
    "strain": null,
    "processes": [
      "arc melting: atmosphere: Ar, remelting times: 3"
    ],
    "test_type": "compressive",
    "test_temperature": "550 °C",
    "doi": "10.1016/j.matchar.2024.113803"
  },
  {
    "composition": "FeCr2VW0.5",
    "composition_type": "atomic",
    "phase": [
      "BCC1",
      "BCC2",
      "BCC3"
    ],
    "ys": null,
    "uts": 1273.0,
    "strain": null,
    "processes": [
      "arc melting: atmosphere: Ar, remelting times: 3"
    ],
    "test_type": "compressive",
    "test_temperature": "550 °C",
    "doi": "10.1016/j.matchar.2024.113803"
  },
  {
    "composition": "FeCr2V",
    "composition_type": "atomic",
    "phase": [
      "BCC1",
      "BCC2"
    ],
    "ys": 656.0,
    "uts": 821.0,
    "strain": null,
    "processes": [
      "arc melting: atmosphere: Ar, remelting times: 3"
    ],
    "test_type": "compressive",
    "test_temperature": "750 °C",
    "doi": "10.1016/j.matchar.2024.113803"
  },
  {
    "composition": "FeCr2VW0.1",
    "composition_type": "atomic",
    "phase": [
      "BCC1",
      "BCC2"
    ],
    "ys": 752.0,
    "uts": 980.0,
    "strain": null,
    "processes": [
      "arc melting: atmosphere: Ar, remelting times: 3"
    ],
    "test_type": "compressive",
    "test_temperature": "750 °C",
    "doi": "10.1016/j.matchar.2024.113803"
  },
  {
    "composition": "FeCr2VW0.3",
    "composition_type": "atomic",
    "phase": [
      "BCC1",
      "BCC2"
    ],
    "ys": 1040.0,
    "uts": 1296.0,
    "strain": null,
    "processes": [
      "arc melting: atmosphere: Ar, remelting times: 3"
    ],
    "test_type": "compressive",
    "test_temperature": "750 °C",
    "doi": "10.1016/j.matchar.2024.113803"
  },
  {
    "composition": "FeCr2VW0.5",
    "composition_type": "atomic",
    "phase": [
      "BCC1",
      "BCC2",
      "BCC3"
    ],
    "ys": 1255.0,
    "uts": 1528.0,
    "strain": null,
    "processes": [
      "arc melting: atmosphere: Ar, remelting times: 3"
    ],
    "test_type": "compressive",
    "test_temperature": "750 °C",
    "doi": "10.1016/j.matchar.2024.113803"
  },
  {
    "composition": "FeCr2V",
    "composition_type": "atomic",
    "phase": [
      "BCC1",
      "BCC2"
    ],
    "ys": 264.0,
    "uts": 273.0,
    "strain": null,
    "processes": [
      "arc melting: atmosphere: Ar, remelting times: 3"
    ],
    "test_type": "compressive",
    "test_temperature": "950 °C",
    "doi": "10.1016/j.matchar.2024.113803"
  },
  {
    "composition": "FeCr2VW0.1",
    "composition_type": "atomic",
    "phase": [
      "BCC1",
      "BCC2"
    ],
    "ys": 367.0,
    "uts": 405.0,
    "strain": null,
    "processes": [
      "arc melting: atmosphere: Ar, remelting times: 3"
    ],
    "test_type": "compressive",
    "test_temperature": "950 °C",
    "doi": "10.1016/j.matchar.2024.113803"
  },
  {
    "composition": "FeCr2VW0.3",
    "composition_type": "atomic",
    "phase": [
      "BCC1",
      "BCC2"
    ],
    "ys": 627.0,
    "uts": 731.0,
    "strain": null,
    "processes": [
      "arc melting: atmosphere: Ar, remelting times: 3"
    ],
    "test_type": "compressive",
    "test_temperature": "950 °C",
    "doi": "10.1016/j.matchar.2024.113803"
  },
  {
    "composition": "FeCr2VW0.5",
    "composition_type": "atomic",
    "phase": [
      "BCC1",
      "BCC2",
      "BCC3"
    ],
    "ys": 842.0,
    "uts": 915.0,
    "strain": null,
    "processes": [
      "arc melting: atmosphere: Ar, remelting times: 3"
    ],
    "test_type": "compressive",
    "test_temperature": "950 °C",
    "doi": "10.1016/j.matchar.2024.113803"
  },
  {
    "composition": "CoCrFeNiTa",
    "composition_type": "atomic",
    "phase": [
      "FCC",
      "Laves",
      "CoTa2"
    ],
    "ys": null,
    "uts": 2177.0,
    "strain": 17.0,
    "processes": [
      "mechanical alloying: duration: 50 h, ball size: Φ 5, Φ 10, Φ 15, ball to powder ratio: 10:1, rotation speed: 300 rpm",
      "spark plasma sintering: temperature: 1100 °C, pressure: 37 MPa, duration: 15 min",
      "cooling: medium: furnace, rate: room temperature"
    ],
    "test_type": "compressive",
    "test_temperature": "25 °C",
    "doi": "10.1016/j.matchar.2024.113826"
  },
  {
    "composition": "CoCrFeNiTa",
    "composition_type": "atomic",
    "phase": [
      "FCC",
      "Laves",
      "CoTa2"
    ],
    "ys": null,
    "uts": 486.0,
    "strain": 6.3,
    "processes": [
      "mechanical alloying: duration: 50 h, ball size: Φ 5, Φ 10, Φ 15, ball to powder ratio: 10:1, rotation speed: 300 rpm",
      "spark plasma sintering: temperature: 900 °C, pressure: 37 MPa, duration: 15 min",
      "cooling: medium: furnace, rate: room temperature"
    ],
    "test_type": "compressive",
    "test_temperature": "25 °C",
    "doi": "10.1016/j.matchar.2024.113826"
  },
  {
    "composition": "CoCrFeNiTa",
    "composition_type": "atomic",
    "phase": [
      "FCC",
      "Laves",
      "CoTa2"
    ],
    "ys": null,
    "uts": 928.0,
    "strain": 7.8,
    "processes": [
      "mechanical alloying: duration: 50 h, ball size: Φ 5, Φ 10, Φ 15, ball to powder ratio: 10:1, rotation speed: 300 rpm",
      "spark plasma sintering: temperature: 1000 °C, pressure: 37 MPa, duration: 15 min",
      "cooling: medium: furnace, rate: room temperature"
    ],
    "test_type": "compressive",
    "test_temperature": "25 °C",
    "doi": "10.1016/j.matchar.2024.113826"
  },
  {
    "composition": "CoCrFeNiTa",
    "composition_type": "atomic",
    "phase": [
      "FCC",
      "Laves",
      "CoTa2"
    ],
    "ys": null,
    "uts": 1927.0,
    "strain": 14.9,
    "processes": [
      "mechanical alloying: duration: 50 h, ball size: Φ 5, Φ 10, Φ 15, ball to powder ratio: 10:1, rotation speed: 300 rpm",
      "spark plasma sintering: temperature: 1200 °C, pressure: 37 MPa, duration: 15 min",
      "cooling: medium: furnace, rate: room temperature"
    ],
    "test_type": "compressive",
    "test_temperature": "25 °C",
    "doi": "10.1016/j.matchar.2024.113826"
  },
  {
    "composition": "CoCrFeMnNi",
    "composition_type": "atomic",
    "phase": [
      "FCC solid solution"
    ],
    "ys": null,
    "uts": 538.4,
    "strain": 13.2,
    "processes": [
      "induction melting: atmosphere: Ar, remelting times: 5",
      "homogenized: temperature: 1100 °C, duration: 24 h, atmosphere: vacuum",
      "cooling: medium: furnace",
      "hot forged: temperature: 1000 °C",
      "annealed: temperature: 1000 °C, duration: 2 h, atmosphere: air",
      "quenching: medium: water"
    ],
    "test_type": "tensile",
    "test_temperature": "25 °C",
    "doi": "10.1016/j.matchar.2024.113909"
  },
  {
    "composition": "CoCrFeMnNi",
    "composition_type": "atomic",
    "phase": [
      "FCC solid solution"
    ],
    "ys": null,
    "uts": 562.1,
    "strain": 17.9,
    "processes": [
      "induction melting: atmosphere: Ar, remelting times: 5",
      "homogenized: temperature: 1100 °C, duration: 24 h, atmosphere: vacuum",
      "cooling: medium: furnace",
      "hot forged: temperature: 1000 °C",
      "annealed: temperature: 1000 °C, duration: 2 h, atmosphere: air",
      "quenching: medium: water"
    ],
    "test_type": "tensile",
    "test_temperature": "25 °C",
    "doi": "10.1016/j.matchar.2024.113909"
  },
  {
    "composition": "CoCrFeMnNi",
    "composition_type": "atomic",
    "phase": [
      "FCC solid solution"
    ],
    "ys": null,
    "uts": 588.4,
    "strain": 28.5,
    "processes": [
      "induction melting: atmosphere: Ar, remelting times: 5",
      "homogenized: temperature: 1100 °C, duration: 24 h, atmosphere: vacuum",
      "cooling: medium: furnace",
      "hot forged: temperature: 1000 °C",
      "annealed: temperature: 1000 °C, duration: 2 h, atmosphere: air",
