Repository: Sci-Extract/sisyphus

# Step through _sisyphus_ extraction process
Author: Soike Yuan  date: 1/12/2025

Prerequisite: Assumed that you have installed sisyphus on your machine and add .env file to your root path which contains API key. :shipit:

## Below is the file structure of the project,

```
├─ README.md                        
├─ pyproject.toml                   # Python project metadata and dependencies
├─ data/                            # Extracted data of high entropy alloys
├─ notebooks/                       # Jupyter notebooks
├─ db/                              # sql databases
├─ record/                          # record sql database
│─ sisyphus/

File: notebooks/heas_result.json (part 38 of 64)
[
      "quenching: medium: water"
    ],
    "test_type": "tensile",
    "test_temperature": "25 °C",
    "doi": "10.1016/j.matchar.2024.113909"
  },
  {
    "composition": "CoCrFeMnNi",
    "composition_type": "atomic",
    "phase": [
      "FCC solid solution"
    ],
    "ys": null,
    "uts": 360.0,
    "strain": 0.9,
    "processes": [
      "induction melting: atmosphere: Ar, remelting times: 5",
      "homogenized: temperature: 1100 °C, duration: 24 h, atmosphere: vacuum",
      "cooling: medium: furnace",
      "hot forged: temperature: 1000 °C",
      "annealed: temperature: 1000 °C, duration: 2 h, atmosphere: air",
      "quenching: medium: water"
    ],
    "test_type": "tensile",
    "test_temperature": "25 °C",
    "doi": "10.1016/j.matchar.2024.113909"
  },
  {
    "composition": "CoCrFeMnNi",
    "composition_type": "atomic",
    "phase": [
      "FCC solid solution"
    ],
    "ys": null,
    "uts": 473.4,
    "strain": 6.1,
    "processes": [
      "induction melting: atmosphere: Ar, remelting times: 5",
      "homogenized: temperature: 1100 °C, duration: 24 h, atmosphere: vacuum",
      "cooling: medium: furnace",
      "hot forged: temperature: 1000 °C",
      "annealed: temperature: 1000 °C, duration: 2 h, atmosphere: air",
      "quenching: medium: water"
    ],
    "test_type": "tensile",
    "test_temperature": "25 °C",
    "doi": "10.1016/j.matchar.2024.113909"
  },
  {
    "composition": "Co37.8Ni35.6Cr5.2Mo5.1Al9.8Ta2.6Ti3.9",
    "composition_type": "atomic",
    "phase": [
      "FCC",
      "L12"
    ],
    "ys": 875.0,
    "uts": 1036.0,
    "strain": 37.0,
    "processes": [
      "induction melting: atmosphere: vacuum",
      "directional solidification: method: seeding, withdrawal rate: 100 μm/s",
      "solution treated: temperature: 1220 °C, duration: 1 h, atmosphere: air",
      "solution treated: temperature: 1230 °C, duration: 2 h, atmosphere: air",
      "solution treated: temperature: 1240 °C, duration: 2 h, atmosphere: air",
      "solution treated: temperature: 1250 °C, duration: 4 h, atmosphere: air",
      "aged: temperature: 1050 °C, duration: 4 h, atmosphere: air",
      "cooling: medium: air"
    ],
    "test_type": "tensile",
    "test_temperature": "25 °C",
    "doi": "10.1016/j.matchar.2024.113958"
  },
  {
    "composition": "(FeCoNi)75Cu25",
    "composition_type": "atomic",
    "phase": [
      "FCC"
    ],
    "ys": 950.0,
    "uts": null,
    "strain": 8.5,
    "processes": [
      "mechanical alloying: duration: 40 h, ball size: varied, ball to powder ratio: 15:1, rotation speed: 400 rpm",
      "spark plasma sintering: temperature: 1000 °C, pressure: 40 MPa, duration: 10 min"
    ],
    "test_type": "compressive",
    "test_temperature": "25 °C",
    "doi": "10.1016/j.matchar.2024.113861"
  },
  {
    "composition": "(FeCoNi)75Cu20Si5",
    "composition_type": "atomic",
    "phase": [
      "FCC1",
      "FCC2"
    ],
    "ys": 900.0,
    "uts": null,
    "strain": 13.5,
    "processes": [
      "mechanical alloying: duration: 40 h, ball size: varied, ball to powder ratio: 15:1, rotation speed: 400 rpm",
      "spark plasma sintering: temperature: 1000 °C, pressure: 40 MPa, duration: 10 min"
    ],
    "test_type": "compressive",
    "test_temperature": "25 °C",
    "doi": "10.1016/j.matchar.2024.113861"
  },
  {
    "composition": "(FeCoNi)75Cu15Si10",
    "composition_type": "atomic",
    "phase": [
      "FCC1",
      "FCC2"
    ],
    "ys": 1130.0,
    "uts": null,
    "strain": 4.5,
    "processes": [
      "mechanical alloying: duration: 40 h, ball size: varied, ball to powder ratio: 15:1, rotation speed: 400 rpm",
      "spark plasma sintering: temperature: 1000 °C, pressure: 40 MPa, duration: 10 min"
    ],
    "test_type": "compressive",
    "test_temperature": "25 °C",
    "doi": "10.1016/j.matchar.2024.113861"
  },
  {
    "composition": "(FeCoNi)75Cu10Si15",
    "composition_type": "atomic",
    "phase": [
      "FCC1",
      "BCC",
      "Intermetallic"
    ],
    "ys": 1130.0,
    "uts": null,
    "strain": 3.8,
    "processes": [
      "mechanical alloying: duration: 40 h, ball size: varied, ball to powder ratio: 15:1, rotation speed: 400 rpm",
      "spark plasma sintering: temperature: 1000 °C, pressure: 40 MPa, duration: 10 min"
    ],
    "test_type": "compressive",
    "test_temperature": "25 °C",
    "doi": "10.1016/j.matchar.2024.113861"
  },
  {
    "composition": "(FeCoNi)75Cu5Si20",
    "composition_type": "atomic",
    "phase": [
      "FCC1",
      "BCC",
      "Intermetallic"
    ],
    "ys": 1520.0,
    "uts": null,
    "strain": 2.0,
    "processes": [
      "mechanical alloying: duration: 40 h, ball size: varied, ball to powder ratio: 15:1, rotation speed: 400 rpm",
      "spark plasma sintering: temperature: 600 °C, pressure: 40 MPa, duration: 10 min"
    ],
    "test_type": "compressive",
    "test_temperature": "25 °C",
    "doi": "10.1016/j.matchar.2024.113861"
  },
  {
    "composition": "(FeCoNi)75Si25",
    "composition_type": "atomic",
    "phase": [
      "FCC",
      "Intermetallic"
    ],
    "ys": 810.0,
    "uts": null,
    "strain": 1.5,
    "processes": [
      "mechanical alloying: duration: 40 h, ball size: varied, ball to powder ratio: 15:1, rotation speed: 400 rpm",
      "spark plasma sintering: temperature: 1000 °C, pressure: 40 MPa, duration: 10 min"
    ],
    "test_type": "compressive",
    "test_temperature": "25 °C",
    "doi": "10.1016/j.matchar.2024.113861"
  },
  {
    "composition": "Al1Cr0.8Fe2.2Ni2.1",
    "composition_type": "atomic",
    "phase": [
      "FCC",
      "BCC"
    ],
    "ys": null,
    "uts": 430.0,
    "strain": 15.4,
    "processes": [
      "arc melting: atmosphere: unspecified, remelting times: 4"
    ],
    "test_type": "tensile",
    "test_temperature": "25 °C",
    "doi": "10.1016/j.matchar.2024.114375"
  },
  {
    "composition": "Al1Cr0.8Fe2.2Ni2.1",
    "composition_type": "atomic",
    "phase": [
      "FCC",
      "BCC"
    ],
    "ys": null,
    "uts": 430.0,
    "strain": 2.1,
    "processes": [
      "arc melting: atmosphere: unspecified, remelting times: 4"
    ],
    "test_type": "tensile",
    "test_temperature": "supercritical water",
    "doi": "10.1016/j.matchar.2024.114375"
  },
  {
    "composition": "Fe1.25CoNiMn0.21Al",
    "composition_type": "atomic",
    "phase": [
      "FCC"
    ],
    "ys": 1844.0,
    "uts": 2439.0,
    "strain": null,
    "processes": [
      "mechanical alloying: duration: 50 h, ball size: not specified, ball to powder ratio: 20:1, rotation speed: 300 rpm",
      "spark plasma sintering: temperature: 1323 K, pressure: 40 MPa, duration: 10 min"
    ],
    "test_type": "compressive",
    "test_temperature": "20 °C",
    "doi": "10.1016/j.matchar.2024.114330"
  },
  {
    "composition": "Fe1.25CoNiMn0.21AlV0.2",
    "composition_type": "atomic",
    "phase": [
      "FCC"
    ],
    "ys": 2492.0,
    "uts": 2724.0,
    "strain": null,
    "processes": [
      "mechanical alloying: duration: 50 h, ball size: not specified, ball to powder ratio: 20:1, rotation speed: 300 rpm",
      "spark plasma sintering: temperature: 1323 K, pressure: 40 MPa, duration: 10 min"
    ],
    "test_type": "compressive",
    "test_temperature": "20 °C",
    "doi": "10.1016/j.matchar.2024.114330"
  },
  {
    "composition": "Fe1.25CoNiMn0.21AlV0.5",
    "composition_type": "atomic",
    "phase": [
      "FCC"
    ],
    "ys": 1225.0,
    "uts": 1795.0,
    "strain": null,
    "processes": [
      "mechanical alloying: duration: 50 h, ball size: not specified, ball to powder ratio: 20:1, rotation speed: 300 rpm",
      "spark plasma sintering: temperature: 1323 K, pressure: 40 MPa, duration: 10 min"
    ],
    "test_type": "compressive",
    "test_temperature": "20 °C",
    "doi": "10.1016/j.matchar.2024.114330"
  },
  {
    "composition": "AlCu0.25CoCrFeNi2.1",
    "composition_type": "atomic",
    "phase": [
      "FCC",
      "BCC",
      "B2"
    ],
    "ys": null,
    "uts": 1015.0,
    "strain": 8.5,
    "processes": [
      "mechanical alloying: duration: 2 h",
      "gas atomization",
      "additive manufacturing: scan speed: 7 mm/s, laser power: 1200 W"
    ],
    "test_type": "tensile",
    "test_temperature": "25 °C",
    "doi": "10.1016/j.matchar.2024.114035"
  },
  {
    "composition": "AlCu0.25CoCrFeNi2.1",
    "composition_type": "atomic",
    "phase": [
      "FCC",
      "BCC",
      "B2"
    ],
    "ys": null,
    "uts": 1167.8,
    "strain": 15.3,
    "processes": [
      "mechanical alloying: duration: 2 h",
      "gas atomization",
      "additive manufacturing: scan speed: 7 mm/s, laser power: 1200 W",
      "annealed: temperature: 900 °C, duration: 2 h"
    ],
    "test_type": "tensile",
    "test_temperature": "25 °C",
    "doi": "10.1016/j.matchar.2024.114035"
  },
  {
    "composition": "AlCu0.25CoCrFeNi2.1",
    "composition_type": "atomic",
    "phase": [
      "FCC",
      "BCC",
      "B2"
    ],
    "ys": null,
    "uts": 1148.0,
    "strain": 18.1,
    "processes": [
      "mechanical alloying: duration: 2 h",
      "gas atomization",
      "additive manufacturing: scan speed: 7 mm/s, laser power: 1200 W",
      "annealed: temperature: 900 °C, duration: 4 h"
    ],
    "test_type": "tensile",
    "test_temperature": "25 °C",
    "doi": "10.1016/j.matchar.2024.114035"
  },
  {
    "composition": "AlCu0.25CoCrFeNi2.1",
    "composition_type": "atomic",
    "phase": [
      "FCC",
      "BCC",
      "B2"
    ],
    "ys": null,
    "uts": 1156.4,
    "strain": 15.9,
    "processes": [
      "mechanical alloying: duration: 2 h",
      "gas atomization",
      "additive manufacturing: scan speed: 7 mm/s, laser power: 1200 W",
      "annealed: temperature: 900 °C, duration: 6 h"
    ],
    "test_type": "tensile",
    "test_temperature": "25 °C",
    "doi": "10.1016/j.matchar.2024.114035"
  },
  {
    "composition": "AlCu0.25CoCrFeNi2.1",
    "composition_type": "atomic",
    "phase": [
      "FCC",
      "BCC",
      "B2"
    ],
    "ys": null,
    "uts": 990.9,
    "strain": 30.3,
    "processes": [
      "mechanical alloying: duration: 2 h",
      "gas atomization",
      "additive manufacturing: scan speed: 7 mm/s, laser power: 1200 W",
      "annealed: temperature: 900 °C, duration: 8 h"
    ],
    "test_type": "tensile",
    "test_temperature": "25 °C",
    "doi": "10.1016/j.matchar.2024.114035"
  },
  {
    "composition": "Ti40Zr20Hf21Cr19",
    "composition_type": "atomic",
    "phase": [
      "HCP",
      "BCC",
      "Laves"
    ],
    "ys": null,
    "uts": 1387.9,
    "strain": 0.0,
    "processes": [
      "arc melting: atmosphere: Ar, remelting times: 5"
    ],
    "test_type": "compressive",
    "test_temperature": "25 °C",
    "doi": "10.1016/j.matchar.2024.114393"
  },
  {
    "composition": "Ti40Zr20Hf16Cr24",
    "composition_type": "atomic",
    "phase": [
      "HCP",
      "BCC",
      "Laves"
    ],
    "ys": null,
    "uts": 1648.7,
    "strain": 0.0,
    "processes": [
      "arc melting: atmosphere: Ar, remelting times: 5"
    ],
    "test_type": "compressive",
    "test_temperature": "25 °C",
    "doi": "10.1016/j.matchar.2024.114393"
  },
  {
    "composition": "Ti40Zr20Hf11Cr29",
    "composition_type": "atomic",
    "phase": [
      "BCC",
      "Laves"
    ],
    "ys": null,
    "uts": 1468.1,
    "strain": 0.0,
    "processes": [
      "arc melting: atmosphere: Ar, remelting times: 5"
    ],
    "test_type": "compressive",
    "test_temperature": "25 °C",
    "doi": "10.1016/j.matchar.2024.114393"
  },
  {
    "composition": "Ti40Zr20Hf21Cr19",
    "composition_type": "atomic",
    "phase": [
      "HCP",
      "BCC",
      "Laves"
    ],
    "ys": null,
    "uts": 895.3,
    "strain": 10.4,
    "processes": [
      "arc melting: atmosphere: Ar, remelting times: 5"
    ],
    "test_type": "compressive",
    "test_temperature": "600 °C",
    "doi": "10.1016/j.matchar.2024.114393"
  },
  {
    "composition": "Ti40Zr20Hf16Cr24",
    "composition_type": "atomic",
    "phase": [
      "HCP",
      "BCC",
      "Laves"
    ],
    "ys": null,
    "uts": 1261.7,
    "strain": 6.1,
    "processes": [
      "arc melting: atmosphere: Ar, remelting times: 5"
    ],
    "test_type": "compressive",
    "test_temperature": "600 °C",
    "doi": "10.1016/j.matchar.2024.114393"
  },
  {
    "composition": "Ti40Zr20Hf11Cr29",
    "composition_type": "atomic",
    "phase": [
      "BCC",
      "Laves"
    ],
    "ys": null,
    "uts": 884.1,
    "strain": 4.8,
    "processes": [
      "arc melting: atmosphere: Ar, remelting times: 5"
    ],
    "test_type": "compressive",
    "test_temperature": "600 °C",
    "doi": "10.1016/j.matchar.2024.114393"
  },
  {
    "composition": "Ti40Zr20Hf21Cr19",
    "composition_type": "atomic",
    "phase": [
      "HCP",
      "BCC",
      "Laves"
    ],
    "ys": null,
    "uts": 29.0,
    "strain": null,
    "processes": [
      "arc melting: atmosphere: Ar, remelting times: 5"
    ],
    "test_type": "compressive",
    "test_temperature": "1000 °C",
    "doi": "10.1016/j.matchar.2024.114393"
  },
  {
    "composition": "Ti40Zr20Hf16Cr24",
    "composition_type": "atomic",
    "phase": [
      "HCP",
      "BCC",
      "Laves"
    ],
    "ys": null,
    "uts": 68.3,
    "strain": null,
    "processes": [
      "arc melting: atmosphere: Ar, remelting times: 5"
    ],
    "test_type": "compressive",
    "test_temperature": "1000 °C",
    "doi": "10.1016/j.matchar.2024.114393"
  },
  {
    "composition": "Ti40Zr20Hf11Cr29",
    "composition_type": "atomic",
    "phase": [
      "BCC",
      "Laves"
    ],
    "ys": null,
    "uts": 31.2,
    "strain": null,
    "processes": [
      "arc melting: atmosphere: Ar, remelting times: 5"
    ],
    "test_type": "compressive",
    "test_temperature": "1000 °C",
    "doi": "10.1016/j.matchar.2024.114393"
  },
  {
    "composition": "CoCrFeNiMo0.2",
    "composition_type": "atomic",
    "phase": [
      "FCC1",
      "FCC2"
    ],
    "ys": 371.0,
    "uts": 661.7,
    "strain": 47.0,
    "processes": [
      "vacuum induction melting",
      "forging",
      "rolling",
      "wire drawing",
      "annealing",
      "acid washing",
      "additive manufacturing: technology: CMT, shielding gas: Ar, flow rate: 25 L/min, contact tip to work distance: 15 mm, interlayer dwell time: 180 s"
    ],
    "test_type": "tensile",
    "test_temperature": "25 °C",
    "doi": "10.1016/j.matchar.2024.114190"
  },
  {
    "composition": "CoCrFeNiMo0.2",
    "composition_type": "atomic",
    "phase": [
      "FCC1",
      "FCC2"
    ],
    "ys": 379.9,
    "uts": 646.4,
    "strain": 52.5,
    "processes": [
      "vacuum induction melting",
      "forging",
      "rolling",
      "wire drawing",
      "annealing",
      "acid washing",
      "additive manufacturing: technology: CMT, shielding gas: Ar, flow rate: 25 L/min, contact tip to work distance: 15 mm, interlayer dwell time: 180 s"
    ],
    "test_type": "tensile",
    "test_temperature": "25 °C",
    "doi": "10.1016/j.matchar.2024.114190"
  },
  {
    "composition": "CoCrFeNiMo0.2",
    "composition_type": "atomic",
    "phase": [
      "FCC1",
      "FCC2"
    ],
    "ys": 367.8,
    "uts": 678.8,
    "strain": 49.3,
    "processes": [
      "vacuum induction melting",
      "forging",
      "rolling",
      "wire drawing",
      "annealing",
      "acid washing",
      "additive manufacturing: technology: CMT, shielding gas: Ar, flow rate: 25 L/min, contact tip to work distance: 15 mm, interlayer dwell time: 180 s"
    ],
    "test_type": "tensile",
    "test_temperature": "25 °C",
    "doi": "10.1016/j.matchar.2024.114190"
  },
  {
    "composition": "CoCrFeNiMo0.2",
    "composition_type": "atomic",
    "phase": [
      "FCC1",
      "FCC2"
    ],
    "ys": 374.9,
    "uts": 660.3,
    "strain": 54.1,
    "processes": [
      "vacuum induction melting",
      "forging",
      "rolling",
      "wire drawing",
      "annealing",
      "acid washing",
      "additive manufacturing: technology: CMT, shielding gas: Ar, flow rate: 25 L/min, contact tip to work distance: 15 mm, interlayer dwell time: 180 s"
    ],
    "test_type": "tensile",
    "test_temperature": "25 °C",
    "doi": "10.1016/j.matchar.2024.114190"
  },
  {
    "composition": "CoCrFeNiMo0.2",
    "composition_type": "atomic",
    "phase": [
      "FCC1",
      "FCC2"
    ],
    "ys": 361.5,
    "uts": 661.9,
    "strain": 48.1,
    "processes": [
      "vacuum induction melting",
      "forging",
      "rolling",
      "wire drawing",
      "annealing",
      "acid washing",
      "additive manufacturing: technology: CMT, shielding gas: Ar, flow rate: 25 L/min, contact tip to work distance: 15 mm, interlayer dwell time: 180 s"
    ],
    "test_type": "tensile",
    "test_temperature": "25 °C",
    "doi": "10.1016/j.matchar.2024.114190"
  },
  {
    "composition": "CoCrFeNiMo0.2",
    "composition_type": "atomic",
    "phase": [
      "FCC1",
      "FCC2"
    ],
    "ys": 368.0,
    "uts": 635.7,
    "strain": 55.9,
    "processes": [
      "vacuum induction melting",
      "forging",
      "rolling",
      "wire drawing",
      "annealing",
      "acid washing",
      "additive manufacturing: technology: CMT, shielding gas: Ar, flow rate: 25 L/min, contact tip to work distance: 15 mm, interlayer dwell time: 180 s"
    ],
    "test_type": "tensile",
    "test_temperature": "25 °C",
    "doi": "10.1016/j.matchar.2024.114190"
  },
  {
    "composition": "Al5Mo7Nb36Ti39Hf13",
    "composition_type": "atomic",
    "phase": [
      "BCC"
    ],
    "ys": null,
    "uts": null,
    "strain": 12.0,
    "processes": [
      "arc melting: atmosphere: Ar, remelting times: 8"
    ],
    "test_type": "tensile",
    "test_temperature": "25 °C",
    "doi": "10.1016/j.matchar.2024.114641"
  },
  {
    "composition": "Al5Mo7Nb36Ti39Hf13",
    "composition_type": "atomic",
    "phase": [
      "BCC"
    ],
    "ys": null,
    "uts": 484.0,
    "strain": 50.0,
    "processes": [
      "arc melting: atmosphere: Ar, remelting times: 8"
    ],
    "test_type": "compressive",
    "test_temperature": "800 °C",
    "doi": "10.1016/j.matchar.2024.114641"
  },
  {
    "composition": "Ni42.6Fe24.6Cr16.4Al13.4Ti3",
    "composition_type": "atomic",
    "phase": [
      "FCC(L12)",
      "BCC(L21)"
    ],
    "ys": 730.0,
    "uts": 1220.0,
    "strain": 25.0,
    "processes": [
      "arc melting: atmosphere: Ar, remelting times: 4"
    ],
    "test_type": "tensile",
    "test_temperature": "25 °C",
    "doi": "10.1016/j.matchar.2024.114479"
  },
  {
    "composition": "AlCrFe1.5Ni2.6",
    "composition_type": "atomic",
    "phase": [
      "FCC",
      "BCC"
    ],
    "ys": 522.0,
    "uts": 1028.0,
    "strain": 18.0,
    "processes": [
      "arc melting: atmosphere: Ar, remelting times: 4"
    ],
    "test_type": "tensile",
    "test_temperature": "25 °C",
    "doi": "10.1016/j.matchar.2024.114479"
  },
  {
    "composition": "Al12Nb25.5Ta8.5Ti27.5Zr26.5",
    "composition_type": "atomic",
    "phase": [
      "BCC",
      "B2"
    ],
    "ys": 1301.0,
    "uts": 1590.0,
    "strain": 69.0,
    "processes": [
      "VAC: atmosphere: Ar, remelting times: 8-9"
    ],
    "test_type": "compressive",
    "test_temperature": "20 °C",
    "doi": "10.1016/j.matchar.2024.114602"
  },
  {
    "composition": "Al12Nb25.5Ta8.5Ti27.5Zr26.5",
    "composition_type": "atomic",
    "phase": [
      "BCC",
      "B2"
    ],
    "ys": 782.0,
    "uts": 1024.0,
    "strain": 69.0,
    "processes": [
      "VAC: atmosphere: Ar, remelting times: 8-9"
    ],
    "test_type": "compressive",
    "test_temperature": "600 °C",
    "doi": "10.1016/j.matchar.2024.114602"
  },
  {
    "composition": "Al12Nb25.5Ta8.5Ti27.5Zr26.5",
    "composition_type": "atomic",
    "phase": [
      "BCC",
      "B2"
    ],
    "ys": 358.0,
    "uts": 377.0,
    "strain": 69.0,
    "processes": [
      "VAC: atmosphere: Ar, remelting times: 8-9"
    ],
    "test_type": "compressive",
    "test_temperature": "800 °C",
    "doi": "10.1016/j.matchar.2024.114602"
  },
  {
    "composition": "Al12Nb25.5Ta8.5Ti27.5Zr26.5",
    "composition_type": "atomic",
    "phase": [
      "BCC",
      "B2"
    ],
    "ys": 66.0,
    "uts": 78.0,
    "strain": 69.0,
    "processes": [
      "VAC: atmosphere: Ar, remelting times: 8-9"
    ],
    "test_type": "compressive",
    "test_temperature": "1000 °C",
    "doi": "10.1016/j.matchar.2024.114602"
  },
  {
    "composition": "Ni41.8Co19Cr10Fe10Al15Ti2Mo2Hf0.1B0.1",
    "composition_type": "atomic",
    "phase": [
      "FCC",
      "B2"
    ],
    "ys": 600.0,
    "uts": null,
    "strain": 9.2,
    "processes": [
      "arc melting: atmosphere: Ar, remelting times: 4",
      "drop-casted: mold: water-cooled copper, dimensions: 100 × 12 × 5 mm3",
      "homogenized: temperature: 1200 °C, duration: 2 h, atmosphere: air",
      "cold rolled: reduction: 30 %, temperature: room temperature",
      "annealed: temperature: 1200 °C, duration: 5 min, atmosphere: air",
      "aged: temperature: 700 °C, duration: 2 h, atmosphere: air"
    ],
    "test_type": "tensile",
    "test_temperature": "25 °C",
    "doi": "10.1016/j.matchar.2024.114703"
  },
  {
    "composition": "Ni41.8Co19Cr10Fe10Al15Ti2Mo2Hf0.1B0.1",
    "composition_type": "atomic",
    "phase": [
      "FCC",
      "B2"
    ],
    "ys": 618.0,
    "uts": null,
    "strain": 23.0,
    "processes": [
      "arc melting: atmosphere: Ar, remelting times: 4",
      "drop-casted: mold: water-cooled copper, dimensions: 100 × 12 × 5 mm3",
      "homogenized: temperature: 1200 °C, duration: 2 h, atmosphere: air",
      "cold rolled: reduction: 30 %, temperature: room temperature",
      "annealed: temperature: 1200 °C, duration: 5 h, atmosphere: air",
      "aged: temperature: 700 °C, duration: 2 h, atmosphere: air"
    ],
    "test_type": "tensile",
    "test_temperature": "25 °C",
    "doi": "10.1016/j.matchar.2024.114703"
  },
  {
    "composition": "CrMnFeCoNi",
    "composition_type": "weight",
    "phase": [
      "FCC"
    ],
    "ys": 626.0,
    "uts": 960.0,
    "strain": 35.0,
    "processes": [
      "additive manufacturing: scan speed: unknown, laser power: unknown"
    ],
    "test_type": "tensile",
    "test_temperature": "25 °C",
    "doi": "10.1016/j.matchar.2025.114766"
  },
  {
    "composition": "CrMnFeCoNi",
    "composition_type": "weight",
    "phase": [
      "FCC"
    ],
    "ys": 960.0,
    "uts": 1350.0,
    "strain": 19.0,
    "processes": [
      "additive manufacturing: scan speed: unknown, laser power: unknown"
    ],
    "test_type": "tensile",
    "test_temperature": "-196 °C",
    "doi": "10.1016/j.matchar.2025.114766"
  },
  {
    "composition": "TiB2p/CrMnFeCoNi",
    "composition_type": "weight",
    "phase": [
      "FCC",
      "TiB2",
      "σ phase"
    ],
    "ys": 1100.0,
    "uts": 1350.0,
    "strain": 19.0,
    "processes": [
      "additive manufacturing: scan speed: unknown, laser power: unknown"
    ],
    "test_type": "tensile",
    "test_temperature": "25 °C",
    "doi": "10.1016/j.matchar.2025.114766"
  },
  {
    "composition": "TiB2p/CrMnFeCoNi",
    "composition_type": "weight",
    "phase": [
      "FCC",
      "TiB2",
      "σ phase"
    ],
    "ys": 1350.0,
    "uts": 1350.0,
    "strain": 19.0,
    "processes": [
      "additive manufacturing: scan speed: unknown, laser power: unknown"
    ],
    "test_type": "tensile",
    "test_temperature": "-196 °C",
    "doi": "10.1016/j.matchar.2025.114766"
  },
  {
    "composition": "AlCoCrFeNi2.1",
    "composition_type": "atomic",
    "phase": [
      "FCC-L12",
      "BCC-B2"
    ],
    "ys": 620.0,
    "uts": 1155.0,
    "strain": 20.4,
    "processes": [
      "arc melting: atmosphere: Ar, remelting times: 5"
    ],
    "test_type": "tensile",
    "test_temperature": "25 °C",
    "doi": "10.1016/j.matchemphys.2017.06.023"
  },
  {
    "composition": "AlCoCrFeNi2.1",
    "composition_type": "atomic",
    "phase": [
      "FCC-L12",
      "BCC-B2"
    ],
    "ys": 675.0,
    "uts": 1183.0,
    "strain": 18.3,
    "processes": [
      "arc melting: atmosphere: Ar, remelting times: 5"
    ],
    "test_type": "tensile",
    "test_temperature": "-90 °C",
    "doi": "10.1016/j.matchemphys.2017.06.023"
  },
  {
    "composition": "AlCoCrFeNi2.1",
    "composition_type": "atomic",
    "phase": [
      "FCC-L12",
      "BCC-B2"
    ],
    "ys": 697.0,
    "uts": 1319.0,
    "strain": 19.5,
    "processes": [
      "arc melting: atmosphere: Ar, remelting times: 5"
    ],
    "test_type": "tensile",
    "test_temperature": "-150 °C",
    "doi": "10.1016/j.matchemphys.2017.06.023"
  },
  {
    "composition": "AlCoCrFeNi2.1",
    "composition_type": "atomic",
    "phase": [
      "FCC-L12",
      "BCC-B2"
    ],
    "ys": 857.0,
    "uts": 1461.0,
    "strain": 16.6,
    "processes": [
      "arc melting: atmosphere: Ar, remelting times: 5"
    ],
    "test_type": "tensile",
    "test_temperature": "-196 °C",
    "doi": "10.1016/j.matchemphys.2017.06.023"
  },
  {
    "composition": "Fe49.5Mn30Co10Cr10C0.5",
    "composition_type": "atomic",
    "phase": [
      "FCC",
      "HCP"
    ],
    "ys": null,
    "uts": 490.0,
    "strain": 39.0,
    "processes": [
      "induction melting: atmosphere: vacuum",
      "hot rolled: reduction: 50%, temperature: 900 °C",
      "homogenized: temperature: 1200 °C, duration: 2 h, atmosphere: Ar",
      "quenching: medium: water"
    ],
    "test_type": "tensile",
    "test_temperature": "25 °C",
    "doi": "10.1016/j.matchemphys.2017.04.050"
  },
  {
    "composition": "Fe49.5Mn30Co10Cr10C0.5",
    "composition_type": "atomic",
    "phase": [
      "FCC",
      "HCP"
    ],
    "ys": null,
    "uts": 740.0,
    "strain": 54.0,
    "processes": [
      "induction melting: atmosphere: vacuum",
      "hot rolled: reduction: 50%, temperature: 900 °C",
      "homogenized: temperature: 1200 °C, duration: 2 h, atmosphere: Ar",
      "quenching: medium: water"
    ],
    "test_type": "tensile",
    "test_temperature": "25 °C",
    "doi": "10.1016/j.matchemphys.2017.04.050"
  },
  {
    "composition": "Fe49.5Mn30Co10Cr10C0.5",
    "composition_type": "atomic",
    "phase": [
      "FCC",
      "HCP"
    ],
    "ys": null,
    "uts": null,
    "strain": null,
    "processes": [
      "induction melting: atmosphere: vacuum",
      "cold rolled: reduction: 60%, temperature: 25 °C",
      "annealed: temperature: 900 °C, duration: 3 min, atmosphere: Ar",
      "quenching: medium: water"
    ],
    "test_type": "tensile",
    "test_temperature": "25 °C",
    "doi": "10.1016/j.matchemphys.2017.04.050"
  },
  {
    "composition": "Fe49.5Mn30Co10Cr10C0.5",
    "composition_type": "atomic",
    "phase": [
      "FCC",
      "HCP"
    ],
    "ys": null,
    "uts": null,
    "strain": 55.0,
    "processes": [
      "induction melting: atmosphere: vacuum",
      "hot rolled: reduction: 50%, temperature: 900 °C",
      "homogenized: temperature: 1200 °C, duration: 2 h, atmosphere: Ar",
      "quenching: medium: water",
      "cold rolled: reduction: 60%, temperature: 25 °C",
      "annealed: temperature: 900 °C, duration: 3 min, atmosphere: Ar",
      "quenching: medium: water"
    ],
    "test_type": "tensile",
    "test_temperature": "25 °C",
    "doi": "10.1016/j.matchemphys.2017.04.050"
  },
  {
    "composition": "AlCoCrFeNi2.1",
    "composition_type": "atomic",
    "phase": null,
    "ys": 1650.0,
    "uts": null,
    "strain": 16.0,
    "processes": [
      "thermo-mechanical processing"
    ],
    "test_type": "tensile",
    "test_temperature": "25 °C",
    "doi": "10.1016/j.matchar.2025.114812"
  },
  {
    "composition": "AlCoCrFeNi2.1",
    "composition_type": "atomic",
    "phase": null,
    "ys": null,
    "uts": 1150.0,
    "strain": 25.0,
    "processes": [
      "thermo-mechanical processing"
    ],
    "test_type": "tensile",
    "test_temperature": "25 °C",
    "doi": "10.1016/j.matchar.2025.114812"
  },
  {
    "composition": "Ni49Fe28Al17V6",
    "composition_type": "atomic",
    "phase": [
      "FCC",
      "B2"
    ],
    "ys": 1950.0,
    "uts": 2100.0,
    "strain": 8.1,
    "processes": [
      "arc melting: atmosphere: Ar, remelting times: 5",
      "cold rolled: reduction: 82%, temperature: 25 °C",
      "annealed: temperature: 600 °C, duration: 2 h"
    ],
    "test_type": "tensile",
    "test_temperature": "25 °C",
    "doi": "10.1016/j.matchar.2025.114812"
  },
  {
    "composition": "Ni49Fe28Al17V6",
    "composition_type": "atomic",
    "phase": null,
    "ys": 760.0,
    "uts": 1265.0,
    "strain": 23.0,
    "processes": [
      "arc melting: atmosphere: Ar, remelting times: 5"
    ],
    "test_type": "tensile",
    "test_temperature": "25 °C",
    "doi": "10.1016/j.matchar.2025.114812"
  },
  {
    "composition": "Ni49Fe28Al17V6",
    "composition_type": "atomic",
    "phase": null,
    "ys": 1730.0,
    "uts": 1915.0,
    "strain": 6.4,
    "processes": [
      "arc melting: atmosphere: Ar, remelting times: 5",
      "cold rolled: reduction: 82%, temperature: 25 °C"
    ],
    "test_type": "tensile",
    "test_temperature": "25 °C",
    "doi": "10.1016/j.matchar.2025.114812"
  },
  {
    "composition": "Ti0.00W0.25Ta0.24V0.25Cr0.26",
    "composition_type": "atomic",
    "phase": [
      "Laves",
      "BCC"
    ],
    "ys": 2327.0,
    "uts": null,
    "strain": 1.0,
    "processes": [
      "spark plasma sintering: temperature: 1500 °C, pressure: 50 MPa, duration: 10 min"
    ],
    "test_type": "compressive",
    "test_temperature": "25 °C",
    "doi": "10.1016/j.matchemphys.2017.06.054"
  },
  {
    "composition": "Ti0.04W0.25Ta0.24V0.24Cr0.23",
    "composition_type": "atomic",
    "phase": [
      "BCC"
    ],
    "ys": 2034.0,
    "uts": null,
    "strain": 1.0,
    "processes": [
      "spark plasma sintering: temperature: 1500 °C, pressure: 50 MPa, duration: 10 min"
    ],
    "test_type": "compressive",
    "test_temperature": "25 °C",
    "doi": "10.1016/j.matchemphys.2017.06.054"
  },
  {
    "composition": "Ti0.07W0.24Ta0.23V0.23Cr0.22",
    "composition_type": "atomic",
    "phase": [
      "BCC"
    ],
    "ys": null,
    "uts": null,
    "strain": 1.0,
    "processes": [
      "spark plasma sintering: temperature: 1500 °C, pressure: 50 MPa, duration: 10 min"
    ],
    "test_type": "compressive",
    "test_temperature": "25 °C",
    "doi": "10.1016/j.matchemphys.2017.06.054"
  },
  {
    "composition": "CoCrFeNi",
    "composition_type": "atomic",
    "phase": [
      "FCC"
    ],
    "ys": 137.0,
    "uts": null,
    "strain": 40.0,
    "processes": [
      ": atmosphere: high vacuum, remelting times: 5, supercooling: degree: 0 K"
    ],
    "test_type": "compressive",
    "test_temperature": "25 °C",
    "doi": "10.1016/j.matchemphys.2017.06.037"
  },
  {
    "composition": "CoCrFeNi",
    "composition_type": "atomic",
    "phase": [
      "FCC",
      "BCC"
    ],
    "ys": 313.0,
    "uts": null,
    "strain": 40.0,
    "processes": [
      ": atmosphere: high vacuum, remelting times: 5, supercooling: degree: 50 K"
    ],
    "test_type": "compressive",
    "test_temperature": "25 °C",
    "doi": "10.1016/j.matchemphys.2017.06.037"
  },
  {
    "composition": "CoCrFeNi",
    "composition_type": "atomic",
    "phase": [
      "FCC",
      "BCC"
    ],
    "ys": 322.0,
    "uts": null,
    "strain": 40.0,
    "processes": [
      ": atmosphere: high vacuum, remelting times: 5, supercooling: degree: 100 K"
    ],
    "test_type": "compressive",
    "test_temperature": "25 °C",
    "doi": "10.1016/j.matchemphys.2017.06.037"
  },
  {
    "composition": "CoCrFeNi",
    "composition_type": "atomic",
    "phase": [
      "FCC",
      "BCC"
    ],
    "ys": 324.0,
    "uts": null,
    "strain": 40.0,
    "processes": [
      ": atmosphere: high vacuum, remelting times: 5, supercooling: degree: 200 K"
    ],
    "test_type": "compressive",
    "test_temperature": "25 °C",
    "doi": "10.1016/j.matchemphys.2017.06.037"
  },
  {
    "composition": "CoCrFeNi",
    "composition_type": "atomic",
    "phase": [
      "FCC",
      "BCC"
    ],
    "ys": 455.0,
    "uts": null,
    "strain": 40.0,
    "processes": [
      ": atmosphere: high vacuum, remelting times: 5, supercooling: degree: 300 K"
    ],
    "test_type": "compressive",
    "test_temperature": "25 °C",
    "doi": "10.1016/j.matchemphys.2017.06.037"
  },
  {
    "composition": "Co1.0CrFeNiTi0.3",
    "composition_type": "atomic",
    "phase": [
      "FCC"
    ],
    "ys": 552.0,
    "uts": 1290.0,
    "strain": 0.56,
    "processes": [
      "arc melting: atmosphere: Ar, remelting times: 5"
    ],
    "test_type": "compressive",
    "test_temperature": "25 °C",
    "doi": "10.1016/j.matchemphys.2017.07.024"
  },
  {
    "composition": "Co0.8CrFeNiTi0.3",
    "composition_type": "atomic",
    "phase": [
      "FCC",
      "η"
    ],
    "ys": 590.0,
    "uts": 1122.0,
    "strain": 0.31,
    "processes": [
      "arc melting: atmosphere: Ar, remelting times: 5"
    ],
    "test_type": "compressive",
    "test_temperature": "25 °C",
    "doi": "10.1016/j.matchemphys.2017.07.024"
  },
  {
    "composition": "Co0.6CrFeNiTi0.3",
    "composition_type": "atomic",
    "phase": [
      "FCC",
      "η",
      "σ"
    ],
    "ys": 667.0,
    "uts": 955.0,
    "strain": 0.24,
    "processes": [
      "arc melting: atmosphere: Ar, remelting times: 5"
    ],
    "test_type": "compressive",
    "test_temperature": "25 °C",
    "doi": "10.1016/j.matchemphys.2017.07.024"
  },
  {
    "composition": "CoCrFeMnNi",
    "composition_type": "atomic",
    "phase": [
      "FCC"
    ],
    "ys": null,
    "uts": null,
    "strain": 0.92,
    "processes": [
      "arc melting: atmosphere: vacuum",
      "homogenized: temperature: 1100 °C, duration: 6 h",
      "hot forged: reduction: 30%, temperature: 800 °C",
      "hot compression: reduction: 60%, temperature: 800 °C, strain rate: 0.001 s-1",
      "hot compression: reduction: 60%, temperature: 800 °C, strain rate: 0.01 s-1",
      "hot compression: reduction: 60%, temperature: 800 °C, strain rate: 1 s-1",
      "hot compression: reduction: 60%, temperature: 900 °C, strain rate: 0.001 s-1",
      "hot compression: reduction: 60%, temperature: 900 °C, strain rate: 0.01 s-1",
      "hot compression: reduction: 60%, temperature: 900 °C, strain rate: 1 s-1",
      "hot compression: reduction: 60%, temperature: 1000 °C, strain rate: 0.001 s-1",
      "hot compression: reduction: 60%, temperature: 1000 °C, strain rate: 0.01 s-1",
      "hot compression: reduction: 60%, temperature: 1000 °C, strain rate: 1 s-1",
      "quenching: medium: nitrogen gas"
    ],
    "test_type": "compressive",
    "test_temperature": "800 °C",
    "doi": "10.1016/j.matchemphys.2017.06.062"
  },
  {
    "composition": "CoCrFeMnNi",
    "composition_type": "atomic",
    "phase": [
      "FCC"
    ],
    "ys": null,
    "uts": null,
    "strain": 0.92,
    "processes": [
      "arc melting: atmosphere: vacuum",
      "homogenized: temperature: 1100 °C, duration: 6 h",
      "hot forged: reduction: 30%, temperature: 800 °C",
      "hot compression: reduction: 60%, temperature: 800 °C, strain rate: 0.001 s-1",
      "hot compression: reduction: 60%, temperature: 800 °C, strain rate: 0.01 s-1",
      "hot compression: reduction: 60%, temperature: 800 °C, strain rate: 1 s-1",
      "hot compression: reduction: 60%, temperature: 900 °C, strain rate: 0.001 s-1",
      "hot compression: reduction: 60%, temperature: 900 °C, strain rate: 0.01 s-1",
      "hot compression: reduction: 60%, temperature: 900 °C, strain rate: 1 s-1",
      "hot compression: reduction: 60%, temperature: 1000 °C, strain rate: 0.001 s-1",
      "hot compression: reduction: 60%, temperature: 1000 °C, strain rate: 0.01 s-1",
      "hot compression: reduction: 60%, temperature: 1000 °C, strain rate: 1 s-1",
      "quenching: medium: nitrogen gas"
    ],
    "test_type": "compressive",
    "test_temperature": "900 °C",
    "doi": "10.1016/j.matchemphys.2017.06.062"
  },
  {
    "composition": "CoCrFeMnNi",
    "composition_type": "atomic",
    "phase": [
      "FCC"
    ],
    "ys": null,
    "uts": null,
    "strain": 0.92,
    "processes": [
      "arc melting: atmosphere: vacuum",
      "homogenized: temperature: 1100 °C, duration: 6 h",
      "hot forged: reduction: 30%, temperature: 800 °C",
      "hot compression: reduction: 60%, temperature: 800 °C, strain rate: 0.001 s-1",
      "hot compression: reduction: 60%, temperature: 800 °C, strain rate: 0.01 s-1",
      "hot compression: reduction: 60%, temperature: 800 °C, strain rate: 1 s-1",
      "hot compression: reduction: 60%, temperature: 900 °C, strain rate: 0.001 s-1",
      "hot compression: reduction: 60%, temperature: 900 °C, strain rate: 0.01 s-1",
      "hot compression: reduction: 60%, temperature: 900 °C, strain rate: 1 s-1",
      "hot compression: reduction: 60%, temperature: 1000 °C, strain rate: 0.001 s-1",
      "hot compression: reduction: 60%, temperature: 1000 °C, strain rate: 0.01 s-1",
      "hot compression: reduction: 60%, temperature: 1000 °C, strain rate: 1 s-1",
      "quenching: medium: nitrogen gas"
    ],
    "test_type": "compressive",
    "test_temperature": "1000 °C",
    "doi": "10.1016/j.matchemphys.2017.06.062"
  },
  {
    "composition": "Al0.5CoCrCuFeNi",
    "composition_type": "atomic",
    "phase": [
      "fcc",
      "L12"
    ],
    "ys": null,
    "uts": null,
    "strain": 3.23,
    "processes": [
      "arc melting: atmosphere: Ar, remelting times: 5"
    ],
    "test_type": "compressive",
    "test_temperature": "573 K",
    "doi": "10.1016/j.matchemphys.2017.09.004"
  },
  {
    "composition": "Al0.5CoCrCuFeNi",
    "composition_type": "atomic",
    "phase": [
      "fcc",
      "L12"
    ],
    "ys": null,
    "uts": null,
    "strain": 2.88,
    "processes": [
      "arc melting: atmosphere: Ar, remelting times: 5"
    ],
    "test_type": "compressive",
    "test_temperature": "673 K",
    "doi": "10.1016/j.matchemphys.2017.09.004"
  },
  {
    "composition": "Al0.5CoCrCuFeNi",
    "composition_type": "atomic",
    "phase": [
      "fcc",
      "L12"
    ],
    "ys": null,
    "uts": null,
    "strain": 1.68,
    "processes": [
      "arc melting: atmosphere: Ar, remelting times: 5"
    ],
    "test_type": "compressive",
    "test_temperature": "773 K",
    "doi": "10.1016/j.matchemphys.2017.09.004"
  },
  {
    "composition": "Al0.5CoCrCuFeNi",
    "composition_type": "atomic",
    "phase": [
      "fcc",
      "L12",
      "ordered bcc or b2"
    ],
    "ys": null,
    "uts": null,
    "strain": 1.42,
    "processes": [
      "arc melting: atmosphere: Ar, remelting times: 5"
    ],
    "test_type": "compressive",
    "test_temperature": "873 K",
    "doi": "10.1016/j.matchemphys.2017.09.004"
  },
  {
    "composition": "Al0.3CoCrFeMnNi",
    "composition_type": "atomic",
    "phase": [
      "fcc",
      "bcc"
    ],
    "ys": 979.0,
    "uts": 1800.0,
    "strain": 39.0,
    "processes": [
      "mechanical alloying: duration: 36 h, ball size: 1.1 cm, ball to powder ratio: 15:1, rotation speed: 200 rpm",
      "spark plasma sintering: temperature: 800-1000 °C, pressure: 50 MPa, duration: 10 min"
    ],
    "test_type": "compressive",
    "test_temperature": "25 °C",
    "doi": "10.1016/j.matchemphys.2017.09.013"
  },
  {
    "composition": "CoCrFeMnNi",
    "composition_type": "atomic",
    "phase": null,
    "ys": null,
    "uts": 500.0,
    "strain": null,
    "processes": null,
    "test_type": "tensile",
    "test_temperature": "25 °C",
    "doi": "10.1016/j.matchemphys.2017.09.013"
  },
  {
    "composition": "Al0.3CoCrFeMnNi",
    "composition_type": "atomic",
    "phase": null,
    "ys": null,
    "uts": 600.0,
    "strain": null,
    "processes": null,
    "test_type": "tensile",
    "test_temperature": "25 °C",
    "doi": "10.1016/j.matchemphys.2017.09.013"
  },
  {
    "composition": "Al0.5CoCrFeMnNi",
    "composition_type": "atomic",
