Repository: Sci-Extract/sisyphus

# Step through _sisyphus_ extraction process
Author: Soike Yuan  date: 1/12/2025

Prerequisite: Assumed that you have installed sisyphus on your machine and add .env file to your root path which contains API key. :shipit:

## Below is the file structure of the project,

```
├─ README.md                        
├─ pyproject.toml                   # Python project metadata and dependencies
├─ data/                            # Extracted data of high entropy alloys
├─ notebooks/                       # Jupyter notebooks
├─ db/                              # sql databases
├─ record/                          # record sql database
│─ sisyphus/

File: notebooks/heas_result.json (part 39 of 64)
[
    "phase": null,
    "ys": null,
    "uts": 800.0,
    "strain": null,
    "processes": null,
    "test_type": "tensile",
    "test_temperature": "25 °C",
    "doi": "10.1016/j.matchemphys.2017.09.013"
  },
  {
    "composition": "FeCrCuMnNi",
    "composition_type": "atomic",
    "phase": [
      "FCC1",
      "FCC2",
      "BCC"
    ],
    "ys": 530.0,
    "uts": 678.0,
    "strain": 4.2,
    "processes": [
      "induction melting: atmosphere: Ar, remelting times: 1",
      "heat treated: temperature: 800 °C, duration: 4 h, atmosphere: Ar"
    ],
    "test_type": "tensile",
    "test_temperature": "25 °C",
    "doi": "10.1016/j.matchemphys.2018.09.033"
  },
  {
    "composition": "(FeCoNiCr)94Ti2Al4",
    "composition_type": "atomic",
    "phase": [
      "L12 γ′"
    ],
    "ys": 1273.0,
    "uts": 1273.0,
    "strain": null,
    "processes": null,
    "test_type": "tensile",
    "test_temperature": "25 °C",
    "doi": "10.1016/j.matchemphys.2017.09.057"
  },
  {
    "composition": "Al3.31Co27.27Cr18.18Fe18.18Ni27.27Ti5.78",
    "composition_type": "atomic",
    "phase": [
      "FCC γ",
      "L12 γ′"
    ],
    "ys": 755.0,
    "uts": 940.0,
    "strain": 15.8,
    "processes": [
      "arc melting: atmosphere: vacuum, remelting times: 1",
      "homogenized: temperature: 1150 °C, duration: 6 h, atmosphere: vacuum",
      "quenching: medium: water",
      "aged: temperature: 750 °C, duration: 50 h, atmosphere: air"
    ],
    "test_type": "tensile",
    "test_temperature": "25 °C",
    "doi": "10.1016/j.matchemphys.2017.09.057"
  },
  {
    "composition": "Al3.31Co27.27Cr18.18Fe18.18Ni27.27Ti5.78",
    "composition_type": "atomic",
    "phase": [
      "FCC γ",
      "L12 γ′"
    ],
    "ys": 698.0,
    "uts": 792.0,
    "strain": 2.0,
    "processes": [
      "arc melting: atmosphere: vacuum, remelting times: 1",
      "homogenized: temperature: 1150 °C, duration: 6 h, atmosphere: vacuum",
      "quenching: medium: water",
      "aged: temperature: 750 °C, duration: 50 h, atmosphere: air"
    ],
    "test_type": "tensile",
    "test_temperature": "650 °C",
    "doi": "10.1016/j.matchemphys.2017.09.057"
  },
  {
    "composition": "Al3.31Co27.27Cr18.18Fe18.18Ni27.27Ti5.78",
    "composition_type": "atomic",
    "phase": [
      "FCC γ",
      "L12 γ′"
    ],
    "ys": 952.0,
    "uts": 1306.0,
    "strain": 20.5,
    "processes": [
      "arc melting: atmosphere: vacuum, remelting times: 1",
      "homogenized: temperature: 1150 °C, duration: 6 h, atmosphere: vacuum",
      "quenching: medium: water",
      "forged: temperature: 1100 °C",
      "cooling: medium: air, rate: slow",
      "annealed: temperature: 1050 °C, duration: 30 min, atmosphere: air",
      "quenching: medium: water",
      "aged: temperature: 750 °C, duration: 50 h, atmosphere: air"
    ],
    "test_type": "tensile",
    "test_temperature": "25 °C",
    "doi": "10.1016/j.matchemphys.2017.09.057"
  },
  {
    "composition": "Al3.31Co27.27Cr18.18Fe18.18Ni27.27Ti5.78",
    "composition_type": "atomic",
    "phase": [
      "FCC γ",
      "L12 γ′"
    ],
    "ys": 891.0,
    "uts": 1123.0,
    "strain": 18.0,
    "processes": [
      "arc melting: atmosphere: vacuum, remelting times: 1",
      "homogenized: temperature: 1150 °C, duration: 6 h, atmosphere: vacuum",
      "quenching: medium: water",
      "forged: temperature: 1100 °C",
      "cooling: medium: air, rate: slow",
      "annealed: temperature: 1050 °C, duration: 30 min, atmosphere: air",
      "quenching: medium: water",
      "aged: temperature: 750 °C, duration: 50 h, atmosphere: air"
    ],
    "test_type": "tensile",
    "test_temperature": "350 °C",
    "doi": "10.1016/j.matchemphys.2017.09.057"
  },
  {
    "composition": "Al3.31Co27.27Cr18.18Fe18.18Ni27.27Ti5.78",
    "composition_type": "atomic",
    "phase": [
      "FCC γ",
      "L12 γ′"
    ],
    "ys": 786.0,
    "uts": 1029.0,
    "strain": 13.1,
    "processes": [
      "arc melting: atmosphere: vacuum, remelting times: 1",
      "homogenized: temperature: 1150 °C, duration: 6 h, atmosphere: vacuum",
      "quenching: medium: water",
      "forged: temperature: 1100 °C",
      "cooling: medium: air, rate: slow",
      "annealed: temperature: 1050 °C, duration: 30 min, atmosphere: air",
      "quenching: medium: water",
      "aged: temperature: 750 °C, duration: 50 h, atmosphere: air"
    ],
    "test_type": "tensile",
    "test_temperature": "650 °C",
    "doi": "10.1016/j.matchemphys.2017.09.057"
  },
  {
    "composition": "Al3.31Co27.27Cr18.18Fe18.18Ni27.27Ti5.78",
    "composition_type": "atomic",
    "phase": [
      "FCC γ",
      "L12 γ′"
    ],
    "ys": 734.0,
    "uts": 815.0,
    "strain": 3.0,
    "processes": [
      "arc melting: atmosphere: vacuum, remelting times: 1",
      "homogenized: temperature: 1150 °C, duration: 6 h, atmosphere: vacuum",
      "quenching: medium: water",
      "forged: temperature: 1100 °C",
      "cooling: medium: air, rate: slow",
      "annealed: temperature: 1050 °C, duration: 30 min, atmosphere: air",
      "quenching: medium: water",
      "aged: temperature: 750 °C, duration: 50 h, atmosphere: air"
    ],
    "test_type": "tensile",
    "test_temperature": "750 °C",
    "doi": "10.1016/j.matchemphys.2017.09.057"
  },
  {
    "composition": "Al3.31Co27.27Cr18.18Fe18.18Ni27.27Ti5.78",
    "composition_type": "atomic",
    "phase": [
      "FCC γ",
      "L12 γ′"
    ],
    "ys": 526.0,
    "uts": 557.0,
    "strain": 6.0,
    "processes": [
      "arc melting: atmosphere: vacuum, remelting times: 1",
      "homogenized: temperature: 1150 °C, duration: 6 h, atmosphere: vacuum",
      "quenching: medium: water",
      "forged: temperature: 1100 °C",
      "cooling: medium: air, rate: slow",
      "annealed: temperature: 1050 °C, duration: 30 min, atmosphere: air",
      "quenching: medium: water",
      "aged: temperature: 750 °C, duration: 50 h, atmosphere: air"
    ],
    "test_type": "tensile",
    "test_temperature": "850 °C",
    "doi": "10.1016/j.matchemphys.2017.09.057"
  },
  {
    "composition": "Al3.31Co27.27Cr18.18Fe18.18Ni27.27Ti5.78",
    "composition_type": "atomic",
    "phase": [
      "FCC γ",
      "L12 γ′"
    ],
    "ys": 126.0,
    "uts": 128.0,
    "strain": 18.5,
    "processes": [
      "arc melting: atmosphere: vacuum, remelting times: 1",
      "homogenized: temperature: 1150 °C, duration: 6 h, atmosphere: vacuum",
      "quenching: medium: water",
      "forged: temperature: 1100 °C",
      "cooling: medium: air, rate: slow",
      "annealed: temperature: 1050 °C, duration: 30 min, atmosphere: air",
      "quenching: medium: water",
      "aged: temperature: 750 °C, duration: 50 h, atmosphere: air"
    ],
    "test_type": "tensile",
    "test_temperature": "1000 °C",
    "doi": "10.1016/j.matchemphys.2017.09.057"
  },
  {
    "composition": "Al0.4FeCrCo1.5NiTi0.3",
    "composition_type": "atomic",
    "phase": [
      "fcc",
      "nano-Al2O3"
    ],
    "ys": 2050.0,
    "uts": 2140.0,
    "strain": 13.98,
    "processes": [
      "mechanical alloying: duration: 50 h, rotation speed: 300 rpm",
      "spark plasma sintering: temperature: 1000 °C, pressure: 30 MPa, duration: 10 min"
    ],
    "test_type": "compressive",
    "test_temperature": "25 °C",
    "doi": "10.1016/j.matchemphys.2017.11.037"
  },
  {
    "composition": "Co40Cr25Fe10Ni25",
    "composition_type": "atomic",
    "phase": [
      "FCC"
    ],
    "ys": null,
    "uts": 1402.0,
    "strain": 10.0,
    "processes": [
      "arc melting: atmosphere: Ar, remelting times: 5",
      "homogenized: temperature: 1200 °C, duration: 4 h",
      "quenching: medium: water",
      "hot rolled: reduction: 80%, temperature: 500 °C",
      "annealed: temperature: 500 °C, duration: 15 min",
      "quenching: medium: water"
    ],
    "test_type": "tensile",
    "test_temperature": "25 °C",
    "doi": "10.1016/j.matchemphys.2018.06.032"
  },
  {
    "composition": "Co40Cr25Fe10Ni25",
    "composition_type": "atomic",
    "phase": [
      "FCC"
    ],
    "ys": 600.0,
    "uts": 950.0,
    "strain": 45.0,
    "processes": [
      "arc melting: atmosphere: Ar, remelting times: 5",
      "homogenized: temperature: 1200 °C, duration: 4 h",
      "quenching: medium: water",
      "hot rolled: reduction: 80%, temperature: 500 °C",
      "annealed: temperature: 700 °C, duration: 15 min",
      "quenching: medium: water"
    ],
    "test_type": "tensile",
    "test_temperature": "25 °C",
    "doi": "10.1016/j.matchemphys.2018.06.032"
  },
  {
    "composition": "Co40Cr25Fe10Ni25",
    "composition_type": "atomic",
    "phase": [
      "FCC"
    ],
    "ys": null,
    "uts": null,
    "strain": 70.0,
    "processes": [
      "arc melting: atmosphere: Ar, remelting times: 5",
      "homogenized: temperature: 1200 °C, duration: 4 h",
      "quenching: medium: water",
      "hot rolled: reduction: 80%, temperature: 500 °C",
      "annealed: temperature: 900 °C, duration: 15 min",
      "quenching: medium: water"
    ],
    "test_type": "tensile",
    "test_temperature": "25 °C",
    "doi": "10.1016/j.matchemphys.2018.06.032"
  },
  {
    "composition": "FeCoNiCu",
    "composition_type": "atomic",
    "phase": [
      "FCC"
    ],
    "ys": null,
    "uts": 359.0,
    "strain": 4.5,
    "processes": [
      "vacuum inductive melting: atmosphere: Ar, current: 450 A, duration: 20 min",
      "cooling: medium: water-cooled copper crucible"
    ],
    "test_type": "tensile",
    "test_temperature": "25 °C",
    "doi": "10.1016/j.matchemphys.2018.09.022"
  },
  {
    "composition": "FeCoNiCuTi0.13C0.14",
    "composition_type": "atomic",
    "phase": [
      "FCC"
    ],
    "ys": null,
    "uts": 427.0,
    "strain": 4.5,
    "processes": [
      "vacuum inductive melting: atmosphere: Ar, current: 450 A, duration: 20 min",
      "cooling: medium: water-cooled copper crucible"
    ],
    "test_type": "tensile",
    "test_temperature": "25 °C",
    "doi": "10.1016/j.matchemphys.2018.09.022"
  },
  {
    "composition": "FeCoNiCuTi0.26C0.27",
    "composition_type": "atomic",
    "phase": [
      "FCC"
    ],
    "ys": null,
    "uts": 566.0,
    "strain": 4.5,
    "processes": [
      "vacuum inductive melting: atmosphere: Ar, current: 450 A, duration: 20 min",
      "cooling: medium: water-cooled copper crucible"
    ],
    "test_type": "tensile",
    "test_temperature": "25 °C",
    "doi": "10.1016/j.matchemphys.2018.09.022"
  },
  {
    "composition": "Ni46Co22Al12Cr8Fe8Ti3Mo1",
    "composition_type": "atomic",
    "phase": [
      "FCC",
      "Ni3Al-type γʹ",
      "TiC",
      "Al2O3"
    ],
    "ys": 1355.0,
    "uts": 1443.0,
    "strain": 8.7,
    "processes": [
      "mechanical alloying: duration: 12 h, ball size: 10 mm, ball to powder ratio: 10:1, atmosphere: Ar",
      "spark plasma sintering: temperature: 950 °C, pressure: 50 MPa, duration: 5 min, atmosphere: vacuum",
      "solution treated: temperature: 1200 °C, duration: 10 h",
      "aged: temperature: 1000 °C, duration: 3 h",
      "aged: temperature: 880 °C, duration: 20 h",
      "quenching: medium: air"
    ],
    "test_type": "tensile",
    "test_temperature": "25 °C",
    "doi": "10.1016/j.matchemphys.2019.121749"
  },
  {
    "composition": "CoCrFeMnNiTi0.1",
    "composition_type": "atomic",
    "phase": [
      "FCC"
    ],
    "ys": 323.0,
    "uts": 898.0,
    "strain": 18.0,
    "processes": [
      "mechanical alloying: duration: 10 h, ball size: 5 mm, ball to powder ratio: 15:1, rotation speed: 350 rpm",
      "sintering: temperature: 1150 °C, duration: 120 min, atmosphere: Ar"
    ],
    "test_type": "tensile",
    "test_temperature": "25 °C",
    "doi": "10.1016/j.matchemphys.2020.123722"
  },
  {
    "composition": "CoCrFeMnNiTi0.1",
    "composition_type": "atomic",
    "phase": [
      "FCC"
    ],
    "ys": 674.0,
    "uts": 674.0,
    "strain": 16.0,
    "processes": [
      "mechanical alloying: duration: 15 h, ball size: 5 mm, ball to powder ratio: 15:1, rotation speed: 350 rpm",
      "sintering: temperature: 1150 °C, duration: 120 min, atmosphere: Ar"
    ],
    "test_type": "tensile",
    "test_temperature": "25 °C",
    "doi": "10.1016/j.matchemphys.2020.123722"
  },
  {
    "composition": "CoCrFeMnNiTi0.1",
    "composition_type": "atomic",
    "phase": [
      "FCC"
    ],
    "ys": 430.0,
    "uts": 430.0,
    "strain": 23.0,
    "processes": [
      "mechanical alloying: duration: 20 h, ball size: 5 mm, ball to powder ratio: 15:1, rotation speed: 350 rpm",
      "sintering: temperature: 1150 °C, duration: 120 min, atmosphere: Ar"
    ],
    "test_type": "tensile",
    "test_temperature": "25 °C",
    "doi": "10.1016/j.matchemphys.2020.123722"
  },
  {
    "composition": "Fe2Ni2CrMo0.25",
    "composition_type": "atomic",
    "phase": [
      "FCC"
    ],
    "ys": 119.0,
    "uts": null,
    "strain": 50.0,
    "processes": [
      "arc melting: atmosphere: Ar, remelting times: 6"
    ],
    "test_type": "compressive",
    "test_temperature": "25 °C",
    "doi": "10.1016/j.matchemphys.2020.124175"
  },
  {
    "composition": "Fe2Ni2CrMo0.50",
    "composition_type": "atomic",
    "phase": [
      "FCC",
      "σ"
    ],
    "ys": 285.0,
    "uts": null,
    "strain": 50.0,
    "processes": [
      "arc melting: atmosphere: Ar, remelting times: 6"
    ],
    "test_type": "compressive",
    "test_temperature": "25 °C",
    "doi": "10.1016/j.matchemphys.2020.124175"
  },
  {
    "composition": "Fe2Ni2CrMo0.75",
    "composition_type": "atomic",
    "phase": [
      "FCC",
      "σ"
    ],
    "ys": 598.0,
    "uts": 2118.0,
    "strain": 47.8,
    "processes": [
      "arc melting: atmosphere: Ar, remelting times: 6"
    ],
    "test_type": "compressive",
    "test_temperature": "25 °C",
    "doi": "10.1016/j.matchemphys.2020.124175"
  },
  {
    "composition": "Fe2Ni2CrMo1.00",
    "composition_type": "atomic",
    "phase": [
      "FCC",
      "σ"
    ],
    "ys": 1327.0,
    "uts": 2218.0,
    "strain": 32.1,
    "processes": [
      "arc melting: atmosphere: Ar, remelting times: 6"
    ],
    "test_type": "compressive",
    "test_temperature": "25 °C",
    "doi": "10.1016/j.matchemphys.2020.124175"
  },
  {
    "composition": "Fe2Ni2CrMo1.25",
    "composition_type": "atomic",
    "phase": [
      "FCC",
      "σ"
    ],
    "ys": null,
    "uts": 1745.0,
    "strain": 9.2,
    "processes": [
      "arc melting: atmosphere: Ar, remelting times: 6"
    ],
    "test_type": "compressive",
    "test_temperature": "25 °C",
    "doi": "10.1016/j.matchemphys.2020.124175"
  },
  {
    "composition": "Fe2Ni2CrMo1.50",
    "composition_type": "atomic",
    "phase": [
      "σ"
    ],
    "ys": 1503.0,
    "uts": 2199.0,
    "strain": 17.6,
    "processes": [
      "arc melting: atmosphere: Ar, remelting times: 6"
    ],
    "test_type": "compressive",
    "test_temperature": "25 °C",
    "doi": "10.1016/j.matchemphys.2020.124175"
  },
  {
    "composition": "CrMnFeCoNi",
    "composition_type": "atomic",
    "phase": [
      "fcc",
      "σ-phase",
      "bcc"
    ],
    "ys": 1290.0,
    "uts": null,
    "strain": 6.0,
    "processes": [
      "arc melting: atmosphere: vacuum, remelting times: 5",
      "homogenized: temperature: 1100 °C, duration: 5 h, atmosphere: Ar",
      "quenching: medium: water",
      "forged: temperature: 850 °C",
      "annealed: temperature: 1100 °C, duration: 2 h, atmosphere: Ar",
      "cold rolled: reduction: 50%, temperature: 25 °C"
    ],
    "test_type": "tensile",
    "test_temperature": "25 °C",
    "doi": "10.1016/j.matchemphys.2021.124830"
  },
  {
    "composition": "CrMnFeCoNi",
    "composition_type": "atomic",
    "phase": [
      "fcc",
      "σ-phase",
      "bcc"
    ],
    "ys": 1370.0,
    "uts": null,
    "strain": 3.0,
    "processes": [
      "arc melting: atmosphere: vacuum, remelting times: 5",
      "homogenized: temperature: 1100 °C, duration: 5 h, atmosphere: Ar",
      "quenching: medium: water",
      "forged: temperature: 850 °C",
      "annealed: temperature: 1100 °C, duration: 2 h, atmosphere: Ar",
      "cold rolled: reduction: 50%, temperature: 25 °C",
      "annealed: temperature: 450 °C, duration: 1 h"
    ],
    "test_type": "tensile",
    "test_temperature": "25 °C",
    "doi": "10.1016/j.matchemphys.2021.124830"
  },
  {
    "composition": "CrMnFeCoNi",
    "composition_type": "atomic",
    "phase": [
      "fcc",
      "σ-phase",
      "bcc"
    ],
    "ys": null,
    "uts": null,
    "strain": 30.0,
    "processes": [
      "arc melting: atmosphere: vacuum, remelting times: 5",
      "homogenized: temperature: 1100 °C, duration: 5 h, atmosphere: Ar",
      "quenching: medium: water",
      "forged: temperature: 850 °C",
      "annealed: temperature: 1100 °C, duration: 2 h, atmosphere: Ar",
      "cold rolled: reduction: 50%, temperature: 25 °C",
      "annealed: temperature: 700 °C, duration: 1 h"
    ],
    "test_type": "tensile",
    "test_temperature": "25 °C",
    "doi": "10.1016/j.matchemphys.2021.124830"
  },
  {
    "composition": "CrMnFeCoNi",
    "composition_type": "atomic",
    "phase": [
      "fcc",
      "σ-phase",
      "bcc"
    ],
    "ys": 890.0,
    "uts": null,
    "strain": 7.0,
    "processes": [
      "arc melting: atmosphere: vacuum, remelting times: 5",
      "homogenized: temperature: 1100 °C, duration: 5 h, atmosphere: Ar",
      "quenching: medium: water",
      "forged: temperature: 850 °C",
      "annealed: temperature: 1100 °C, duration: 2 h, atmosphere: Ar",
      "hot rolled: reduction: 50%, temperature: 700 °C"
    ],
    "test_type": "tensile",
    "test_temperature": "25 °C",
    "doi": "10.1016/j.matchemphys.2021.124830"
  },
  {
    "composition": "CrMnFeCoNi",
    "composition_type": "atomic",
    "phase": [
      "fcc",
      "σ-phase",
      "bcc"
    ],
    "ys": 835.0,
    "uts": null,
    "strain": 3.0,
    "processes": [
      "arc melting: atmosphere: vacuum, remelting times: 5",
      "homogenized: temperature: 1100 °C, duration: 5 h, atmosphere: Ar",
      "quenching: medium: water",
      "forged: temperature: 850 °C",
      "annealed: temperature: 1100 °C, duration: 2 h, atmosphere: Ar",
      "hot rolled: reduction: 50%, temperature: 700 °C",
      "annealed: temperature: 450 °C, duration: 1 h"
    ],
    "test_type": "tensile",
    "test_temperature": "25 °C",
    "doi": "10.1016/j.matchemphys.2021.124830"
  },
  {
    "composition": "FeCoNiMnV",
    "composition_type": "atomic",
    "phase": [
      "FCC",
      "tetragonal"
    ],
    "ys": 1470.0,
    "uts": null,
    "strain": null,
    "processes": [
      "mechanical alloying: duration: 48 h, rotation speed: 350 rpm",
      "spark plasma sintering: temperature: 1000 °C, pressure: 40 MPa, duration: 10 min",
      "cooling: medium: air"
    ],
    "test_type": "compressive",
    "test_temperature": "25 °C",
    "doi": "10.1016/j.matchemphys.2020.123675"
  },
  {
    "composition": "FeCoNiMnV",
    "composition_type": "atomic",
    "phase": [
      "FCC",
      "tetragonal"
    ],
    "ys": 1330.0,
    "uts": null,
    "strain": null,
    "processes": [
      "mechanical alloying: duration: 48 h, rotation speed: 350 rpm",
      "spark plasma sintering: temperature: 1000 °C, pressure: 40 MPa, duration: 10 min",
      "cooling: medium: air"
    ],
    "test_type": "compressive",
    "test_temperature": "200 °C",
    "doi": "10.1016/j.matchemphys.2020.123675"
  },
  {
    "composition": "FeCoNiMnV",
    "composition_type": "atomic",
    "phase": [
      "FCC",
      "tetragonal"
    ],
    "ys": 1200.0,
    "uts": null,
    "strain": null,
    "processes": [
      "mechanical alloying: duration: 48 h, rotation speed: 350 rpm",
      "spark plasma sintering: temperature: 1000 °C, pressure: 40 MPa, duration: 10 min",
      "cooling: medium: air"
    ],
    "test_type": "compressive",
    "test_temperature": "400 °C",
    "doi": "10.1016/j.matchemphys.2020.123675"
  },
  {
    "composition": "FeCoNiMnV",
    "composition_type": "atomic",
    "phase": [
      "FCC",
      "tetragonal"
    ],
    "ys": 760.0,
    "uts": null,
    "strain": null,
    "processes": [
      "mechanical alloying: duration: 48 h, rotation speed: 350 rpm",
      "spark plasma sintering: temperature: 1000 °C, pressure: 40 MPa, duration: 10 min",
      "cooling: medium: air"
    ],
    "test_type": "compressive",
    "test_temperature": "600 °C",
    "doi": "10.1016/j.matchemphys.2020.123675"
  },
  {
    "composition": "FeCoNiMnV",
    "composition_type": "atomic",
    "phase": [
      "FCC",
      "tetragonal"
    ],
    "ys": 170.0,
    "uts": null,
    "strain": null,
    "processes": [
      "mechanical alloying: duration: 48 h, rotation speed: 350 rpm",
      "spark plasma sintering: temperature: 1000 °C, pressure: 40 MPa, duration: 10 min",
      "cooling: medium: air"
    ],
    "test_type": "compressive",
    "test_temperature": "800 °C",
    "doi": "10.1016/j.matchemphys.2020.123675"
  },
  {
    "composition": "FeCoNiCrMn",
    "composition_type": "atomic",
    "phase": null,
    "ys": 500.0,
    "uts": null,
    "strain": null,
    "processes": null,
    "test_type": "compressive",
    "test_temperature": "25 °C",
    "doi": "10.1016/j.matchemphys.2020.123675"
  },
  {
    "composition": "Al11FeCoNiCrMn",
    "composition_type": "atomic",
    "phase": null,
    "ys": 1174.0,
    "uts": null,
    "strain": null,
    "processes": null,
    "test_type": "compressive",
    "test_temperature": "25 °C",
    "doi": "10.1016/j.matchemphys.2020.123675"
  },
  {
    "composition": "Inconel 617",
    "composition_type": "weight",
    "phase": null,
    "ys": 750.0,
    "uts": null,
    "strain": null,
    "processes": null,
    "test_type": "compressive",
    "test_temperature": "25 °C",
    "doi": "10.1016/j.matchemphys.2020.123675"
  },
  {
    "composition": "Alloy 800H",
    "composition_type": "weight",
    "phase": null,
    "ys": 550.0,
    "uts": null,
    "strain": null,
    "processes": null,
    "test_type": "compressive",
    "test_temperature": "25 °C",
    "doi": "10.1016/j.matchemphys.2020.123675"
  },
  {
    "composition": "HfNbTiZr",
    "composition_type": "atomic",
    "phase": null,
    "ys": 969.0,
    "uts": null,
    "strain": null,
    "processes": null,
    "test_type": "compressive",
    "test_temperature": "25 °C",
    "doi": "10.1016/j.matchemphys.2020.123675"
  },
  {
    "composition": "Al10Co25Cr8Fe15Ni36Ti6",
    "composition_type": "atomic",
    "phase": null,
    "ys": 1039.0,
    "uts": null,
    "strain": null,
    "processes": null,
    "test_type": "compressive",
    "test_temperature": "25 °C",
    "doi": "10.1016/j.matchemphys.2020.123675"
  },
  {
    "composition": "AlCrCuNiFeCo",
    "composition_type": "atomic",
    "phase": [
      "duplex"
    ],
    "ys": 1170.0,
    "uts": null,
    "strain": null,
    "processes": null,
    "test_type": "compressive",
    "test_temperature": "25 °C",
    "doi": "10.1016/j.matchemphys.2020.123675"
  },
  {
    "composition": "NbMoTaW",
    "composition_type": "atomic",
    "phase": [
      "BCC"
    ],
    "ys": 760.0,
    "uts": null,
    "strain": null,
    "processes": null,
    "test_type": "compressive",
    "test_temperature": "600 °C",
    "doi": "10.1016/j.matchemphys.2020.123675"
  },
  {
    "composition": "VNbMoTaW",
    "composition_type": "atomic",
    "phase": [
      "BCC"
    ],
    "ys": 760.0,
    "uts": null,
    "strain": null,
    "processes": null,
    "test_type": "compressive",
    "test_temperature": "600 °C",
    "doi": "10.1016/j.matchemphys.2020.123675"
  },
  {
    "composition": "Inconel 718",
    "composition_type": "weight",
    "phase": null,
    "ys": 760.0,
    "uts": null,
    "strain": null,
    "processes": null,
    "test_type": "compressive",
    "test_temperature": "600 °C",
    "doi": "10.1016/j.matchemphys.2020.123675"
  },
  {
    "composition": "HfNbTaTiZr",
    "composition_type": "atomic",
    "phase": null,
    "ys": null,
    "uts": null,
    "strain": null,
    "processes": [
      "annealing: temperature: 1100 °C, duration: 0.5 h to 2 h"
    ],
    "test_type": "tensile",
    "test_temperature": "25 °C",
    "doi": "10.1016/j.matchemphys.2022.126434"
  },
  {
    "composition": "FeCrCuMnNi",
    "composition_type": "atomic",
    "phase": [
      "FCC",
      "BCC"
    ],
    "ys": null,
    "uts": null,
    "strain": null,
    "processes": [
      "induction melting: atmosphere: Ar, remelting times: 1"
    ],
    "test_type": "compressive",
    "test_temperature": "500-970 °C",
    "doi": "10.1016/j.matchemphys.2022.127213"
  },
  {
    "composition": "AlCoCrFeNi2.1",
    "composition_type": "atomic",
    "phase": [
      "FCC",
      "B2"
    ],
    "ys": 626.0,
    "uts": 2113.0,
    "strain": 42.6,
    "processes": [
      "arc melting: atmosphere: Ar, remelting times: 5"
    ],
    "test_type": "compressive",
    "test_temperature": "25 °C",
    "doi": "10.1016/j.matchemphys.2022.126631"
  },
  {
    "composition": "AlCoCrFeNi2.1Nb0.1",
    "composition_type": "atomic",
    "phase": [
      "FCC",
      "B2"
    ],
    "ys": 917.0,
    "uts": 1991.0,
    "strain": 32.3,
    "processes": [
      "arc melting: atmosphere: Ar, remelting times: 5"
    ],
    "test_type": "compressive",
    "test_temperature": "25 °C",
    "doi": "10.1016/j.matchemphys.2022.126631"
  },
  {
    "composition": "AlCoCrFeNi2.1Nb0.2",
    "composition_type": "atomic",
    "phase": [
      "FCC",
      "B2",
      "Laves"
    ],
    "ys": 1158.0,
    "uts": 2384.0,
    "strain": 29.7,
    "processes": [
      "arc melting: atmosphere: Ar, remelting times: 5"
    ],
    "test_type": "compressive",
    "test_temperature": "25 °C",
    "doi": "10.1016/j.matchemphys.2022.126631"
  },
  {
    "composition": "AlCoCrFeNi2.1Nb0.3",
    "composition_type": "atomic",
    "phase": [
      "FCC",
      "B2",
      "Laves"
    ],
    "ys": 1377.0,
    "uts": 2346.0,
    "strain": 23.2,
    "processes": [
      "arc melting: atmosphere: Ar, remelting times: 5"
    ],
    "test_type": "compressive",
    "test_temperature": "25 °C",
    "doi": "10.1016/j.matchemphys.2022.126631"
  },
  {
    "composition": "AlCoCrFeNi2.1Nb0.4",
    "composition_type": "atomic",
    "phase": [
      "FCC",
      "B2",
      "Laves"
    ],
    "ys": 1793.0,
    "uts": 2573.0,
    "strain": 20.1,
    "processes": [
      "arc melting: atmosphere: Ar, remelting times: 5"
    ],
    "test_type": "compressive",
    "test_temperature": "25 °C",
    "doi": "10.1016/j.matchemphys.2022.126631"
  },
  {
    "composition": "AlCoCrFeNi2.1Nb0.5",
    "composition_type": "atomic",
    "phase": [
      "FCC",
      "B2",
      "Laves"
    ],
    "ys": 1998.0,
    "uts": 2629.0,
    "strain": 15.4,
    "processes": [
      "arc melting: atmosphere: Ar, remelting times: 5"
    ],
    "test_type": "compressive",
    "test_temperature": "25 °C",
    "doi": "10.1016/j.matchemphys.2022.126631"
  },
  {
    "composition": "Fe20.0Cr19.1Cu20.8Mn19.9Ni20.2",
    "composition_type": "atomic",
    "phase": [
      "FCC",
      "FCC",
      "BCC"
    ],
    "ys": null,
    "uts": null,
    "strain": null,
    "processes": [
      "vacuum induction melting: atmosphere: Argon, remelting times: 2",
      "heat treated: temperature: 1000 °C, duration: 4 h, atmosphere: not specified",
      "cold rolled: reduction: 25%, temperature: room temperature",
      "annealed: temperature: 900 °C, duration: 60 min, atmosphere: not specified"
    ],
    "test_type": "tensile",
    "test_temperature": "25 °C",
    "doi": "10.1016/j.matchemphys.2021.124991"
  },
  {
    "composition": "Fe20.0Cr19.1Cu20.8Mn19.9Ni20.2",
    "composition_type": "atomic",
    "phase": [
      "FCC",
      "FCC",
      "BCC"
    ],
    "ys": null,
    "uts": null,
    "strain": null,
    "processes": [
      "vacuum induction melting: atmosphere: Argon, remelting times: 2",
      "heat treated: temperature: 1000 °C, duration: 4 h, atmosphere: not specified",
      "cold rolled: reduction: 45%, temperature: room temperature",
      "annealed: temperature: 900 °C, duration: 60 min, atmosphere: not specified"
    ],
    "test_type": "tensile",
    "test_temperature": "25 °C",
    "doi": "10.1016/j.matchemphys.2021.124991"
  },
  {
    "composition": "Fe20.0Cr19.1Cu20.8Mn19.9Ni20.2",
    "composition_type": "atomic",
    "phase": [
      "FCC",
      "FCC",
      "BCC"
    ],
    "ys": null,
    "uts": null,
    "strain": null,
    "processes": [
      "vacuum induction melting: atmosphere: Argon, remelting times: 2",
      "heat treated: temperature: 1000 °C, duration: 4 h, atmosphere: not specified",
      "cold rolled: reduction: 65%, temperature: room temperature",
      "annealed: temperature: 900 °C, duration: 60 min, atmosphere: not specified"
    ],
    "test_type": "tensile",
    "test_temperature": "25 °C",
    "doi": "10.1016/j.matchemphys.2021.124991"
  },
  {
    "composition": "Fe20.0Cr19.1Cu20.8Mn19.9Ni20.2",
    "composition_type": "atomic",
    "phase": [
      "FCC",
      "FCC",
      "BCC"
    ],
    "ys": null,
    "uts": null,
    "strain": null,
    "processes": [
      "vacuum induction melting: atmosphere: Argon, remelting times: 2",
      "heat treated: temperature: 1000 °C, duration: 4 h, atmosphere: not specified",
      "cold rolled: reduction: 85%, temperature: room temperature",
      "annealed: temperature: 900 °C, duration: 60 min, atmosphere: not specified"
    ],
    "test_type": "tensile",
    "test_temperature": "25 °C",
    "doi": "10.1016/j.matchemphys.2021.124991"
  },
  {
    "composition": "A356/2%Co2%Cr2%Mo2%Nb2%Ti",
    "composition_type": "weight",
    "phase": [
      "α-Al",
      "Co",
      "Cr",
      "Mo",
      "Nb",
      "Ti",
      "Cr-Al",
      "Al-Co"
    ],
    "ys": null,
    "uts": null,
    "strain": null,
    "processes": [
      "friction stir processing: tool rotation speed: unspecified, feed rate: unspecified",
      "mechanical alloying: duration: 75 h, ball to powder ratio: 10:1, rotation speed: 300 rpm",
      "cooling: medium: air, rate: unspecified"
    ],
    "test_type": "tensile",
    "test_temperature": "25 °C",
    "doi": "10.1016/j.matchemphys.2024.129038"
  },
  {
    "composition": "Al0.1CrFeCoNi",
    "composition_type": "atomic",
    "phase": [
      "FCC"
    ],
    "ys": 152.0,
    "uts": null,
    "strain": null,
    "processes": null,
    "test_type": "compressive",
    "test_temperature": "25 °C",
    "doi": "10.1016/j.matdes.2015.07.161"
  },
  {
    "composition": "Al0.1CrFeCoNi",
    "composition_type": "atomic",
    "phase": [
      "FCC"
    ],
    "ys": 147.0,
    "uts": null,
    "strain": null,
    "processes": null,
    "test_type": "compressive",
    "test_temperature": "25 °C",
    "doi": "10.1016/j.matdes.2015.07.161"
  },
  {
    "composition": "Al0.1CrFeCoNi",
    "composition_type": "atomic",
    "phase": [
      "FCC"
    ],
    "ys": 160.0,
    "uts": null,
    "strain": null,
    "processes": null,
    "test_type": "compressive",
    "test_temperature": "25 °C",
    "doi": "10.1016/j.matdes.2015.07.161"
  },
  {
    "composition": "Al0.1CrFeCoNi",
    "composition_type": "atomic",
    "phase": [
      "FCC"
    ],
    "ys": 220.0,
    "uts": null,
    "strain": null,
    "processes": null,
    "test_type": "compressive",
    "test_temperature": "25 °C",
    "doi": "10.1016/j.matdes.2015.07.161"
  },
  {
    "composition": "Al0.1CrFeCoNi",
    "composition_type": "atomic",
    "phase": [
      "FCC"
    ],
    "ys": 243.0,
    "uts": null,
    "strain": null,
    "processes": null,
    "test_type": "compressive",
    "test_temperature": "25 °C",
    "doi": "10.1016/j.matdes.2015.07.161"
  },
  {
    "composition": "CoCrCuFeNi",
    "composition_type": "atomic",
    "phase": [
      "FCC"
    ],
    "ys": 230.0,
    "uts": 890.0,
    "strain": 50.0,
    "processes": null,
    "test_type": "compressive",
    "test_temperature": "25 °C",
    "doi": "10.1016/j.matdes.2015.07.161"
  },
  {
    "composition": "CoCrFeNi",
    "composition_type": "atomic",
    "phase": [
      "FCC"
    ],
    "ys": 190.0,
    "uts": null,
    "strain": null,
    "processes": null,
    "test_type": "compressive",
    "test_temperature": "25 °C",
    "doi": "10.1016/j.matdes.2015.07.161"
  },
  {
    "composition": "CoCrFeNi",
    "composition_type": "atomic",
    "phase": [
      "FCC"
    ],
    "ys": 137.0,
    "uts": null,
    "strain": 40.0,
    "processes": [
      "arc melting: atmosphere: vacuum, remelting times: 5"
    ],
    "test_type": "compressive",
    "test_temperature": "25 °C",
    "doi": "10.1016/j.matdes.2016.01.112"
  },
  {
    "composition": "CoCrFeNi",
    "composition_type": "atomic",
    "phase": [
      "FCC",
      "BCC"
    ],
    "ys": 455.0,
    "uts": null,
    "strain": 40.0,
    "processes": [
      "arc melting: atmosphere: vacuum, remelting times: 5",
      "supercooling: undercooling: 300K"
    ],
    "test_type": "compressive",
    "test_temperature": "25 °C",
    "doi": "10.1016/j.matdes.2016.01.112"
  },
  {
    "composition": "MoNbHfZrTi",
    "composition_type": "atomic",
    "phase": [
      "BCC"
    ],
    "ys": 1719.0,
    "uts": 1803.0,
    "strain": 10.12,
    "processes": [
      "arc melting: atmosphere: Ar, remelting times: 5",
      "homogenized: temperature: 1373 K, duration: 10 h, atmosphere: vacuum",
      "cooling: medium: furnace, rate: slow"
    ],
    "test_type": "compressive",
    "test_temperature": "25 °C",
    "doi": "10.1016/j.matdes.2015.05.019"
  },
  {
    "composition": "MoNbHfZrTi",
    "composition_type": "atomic",
    "phase": [
      "BCC"
    ],
    "ys": 1575.0,
    "uts": 1640.0,
    "strain": 9.08,
    "processes": [
      "arc melting: atmosphere: Ar, remelting times: 5",
      "homogenized: temperature: 1373 K, duration: 10 h, atmosphere: vacuum",
      "cooling: medium: furnace, rate: slow"
    ],
    "test_type": "compressive",
    "test_temperature": "25 °C",
    "doi": "10.1016/j.matdes.2015.05.019"
  },
  {
    "composition": "MoNbHfZrTi",
    "composition_type": "atomic",
    "phase": [
      "BCC"
    ],
    "ys": 825.0,
    "uts": 1095.0,
    "strain": 60.0,
    "processes": [
      "arc melting: atmosphere: Ar, remelting times: 5",
      "homogenized: temperature: 1373 K, duration: 10 h, atmosphere: vacuum",
      "cooling: medium: furnace, rate: slow"
    ],
    "test_type": "compressive",
    "test_temperature": "800 °C",
    "doi": "10.1016/j.matdes.2015.05.019"
  },
  {
    "composition": "MoNbHfZrTi",
    "composition_type": "atomic",
    "phase": [
      "BCC"
    ],
    "ys": 728.0,
    "uts": 938.0,
    "strain": 60.0,
    "processes": [
      "arc melting: atmosphere: Ar, remelting times: 5",
      "homogenized: temperature: 1373 K, duration: 10 h, atmosphere: vacuum",
      "cooling: medium: furnace, rate: slow"
    ],
    "test_type": "compressive",
    "test_temperature": "900 °C",
    "doi": "10.1016/j.matdes.2015.05.019"
  },
  {
    "composition": "MoNbHfZrTi",
    "composition_type": "atomic",
    "phase": [
      "BCC"
    ],
    "ys": 635.0,
    "uts": 654.0,
    "strain": 60.0,
    "processes": [
      "arc melting: atmosphere: Ar, remelting times: 5",
      "homogenized: temperature: 1373 K, duration: 10 h, atmosphere: vacuum",
      "cooling: medium: furnace, rate: slow"
    ],
    "test_type": "compressive",
    "test_temperature": "1000 °C",
    "doi": "10.1016/j.matdes.2015.05.019"
  },
  {
    "composition": "MoNbHfZrTi",
    "composition_type": "atomic",
    "phase": [
      "BCC"
    ],
    "ys": 397.0,
    "uts": 399.0,
    "strain": 60.0,
    "processes": [
      "arc melting: atmosphere: Ar, remelting times: 5",
      "homogenized: temperature: 1373 K, duration: 10 h, atmosphere: vacuum",
      "cooling: medium: furnace, rate: slow"
    ],
    "test_type": "compressive",
    "test_temperature": "1100 °C",
    "doi": "10.1016/j.matdes.2015.05.019"
  },
  {
    "composition": "MoNbHfZrTi",
    "composition_type": "atomic",
    "phase": [
      "BCC"
    ],
    "ys": 187.0,
    "uts": 194.0,
    "strain": 60.0,
    "processes": [
      "arc melting: atmosphere: Ar, remelting times: 5",
      "homogenized: temperature: 1373 K, duration: 10 h, atmosphere: vacuum",
      "cooling: medium: furnace, rate: slow"
    ],
    "test_type": "compressive",
    "test_temperature": "1200 °C",
    "doi": "10.1016/j.matdes.2015.05.019"
  },
  {
    "composition": "AlCoCrFeNi",
    "composition_type": "atomic",
    "phase": [
      "BCC"
    ],
    "ys": 1320.0,
    "uts": null,
    "strain": 22.5,
    "processes": [
      "arc melting: atmosphere: Ar, remelting times: 5"
    ],
    "test_type": "compressive",
    "test_temperature": "25 °C",
    "doi": "10.1016/j.matdes.2016.01.033"
  },
  {
    "composition": "AlCoCrFeNiZr0.008",
    "composition_type": "atomic",
    "phase": [
      "BCC",
      "Laves"
    ],
    "ys": 1560.0,
    "uts": null,
    "strain": 29.5,
    "processes": [
      "arc melting: atmosphere: Ar, remelting times: 5"
    ],
    "test_type": "compressive",
    "test_temperature": "25 °C",
    "doi": "10.1016/j.matdes.2016.01.033"
  },
  {
    "composition": "AlCoCrFeNiZr0.05",
    "composition_type": "atomic",
    "phase": [
      "BCC",
      "Laves"
    ],
    "ys": null,
    "uts": null,
    "strain": null,
    "processes": [
      "arc melting: atmosphere: Ar, remelting times: 5"
    ],
    "test_type": "compressive",
    "test_temperature": "25 °C",
    "doi": "10.1016/j.matdes.2016.01.033"
  },
  {
    "composition": "AlCoCrFeNiZr0.1",
    "composition_type": "atomic",
    "phase": [
      "BCC",
      "Laves"
    ],
    "ys": null,
    "uts": null,
    "strain": null,
    "processes": [
      "arc melting: atmosphere: Ar, remelting times: 5"
    ],
    "test_type": "compressive",
    "test_temperature": "25 °C",
    "doi": "10.1016/j.matdes.2016.01.033"
  },
  {
    "composition": "AlCoCrFeNiZr0.2",
    "composition_type": "atomic",
    "phase": [
      "BCC",
      "Laves"
    ],
    "ys": null,
    "uts": null,
    "strain": null,
    "processes": [
      "arc melting: atmosphere: Ar, remelting times: 5"
    ],
    "test_type": "compressive",
    "test_temperature": "25 °C",
    "doi": "10.1016/j.matdes.2016.01.033"
  },
  {
    "composition": "AlCoCrFeNiZr0.3",
    "composition_type": "atomic",
    "phase": [
      "BCC",
      "Laves"
    ],
    "ys": null,
    "uts": null,
    "strain": null,
    "processes": [
      "arc melting: atmosphere: Ar, remelting times: 5"
    ],
    "test_type": "compressive",
    "test_temperature": "25 °C",
    "doi": "10.1016/j.matdes.2016.01.033"
  },
  {
    "composition": "AlCoCrFeNiZr0.5",
    "composition_type": "atomic",
    "phase": [
      "BCC",
      "Laves"
    ],
    "ys": null,
    "uts": null,
    "strain": null,
    "processes": [
      "arc melting: atmosphere: Ar, remelting times: 5"
    ],
    "test_type": "compressive",
    "test_temperature": "25 °C",
    "doi": "10.1016/j.matdes.2016.01.033"
  },
  {
    "composition": "AlCoCrFeNi + 0.5Ti",
    "composition_type": "atomic",
    "phase": null,
    "ys": 2260.0,
    "uts": null,
    "strain": 23.3,
    "processes": null,
    "test_type": "compressive",
    "test_temperature": "25 °C",
    "doi": "10.1016/j.matdes.2016.01.033"
  },
  {
    "composition": "GdHoLaTbY",
    "composition_type": "atomic",
    "phase": [
      "hcp"
    ],
    "ys": 108.0,
    "uts": 880.0,
    "strain": 21.8,
    "processes": [
      "arc melting: atmosphere: Ar, remelting times: 4",
      "suction casting: mold: water-cooled copper"
    ],
    "test_type": "compressive",
    "test_temperature": "25 °C",
    "doi": "10.1016/j.matdes.2016.01.149"
  },
  {
    "composition": "Y",
    "composition_type": "atomic",
    "phase": null,
    "ys": 166.0,
    "uts": 1065.0,
    "strain": 20.6,
    "processes": [
      "suction casting: mold: water-cooled copper"
    ],
    "test_type": "compressive",
    "test_temperature": "25 °C",
    "doi": "10.1016/j.matdes.2016.01.149"
  },
  {
    "composition": "La",
