Repository: Sci-Extract/sisyphus

# Step through _sisyphus_ extraction process
Author: Soike Yuan  date: 1/12/2025

Prerequisite: Assumed that you have installed sisyphus on your machine and add .env file to your root path which contains API key. :shipit:

## Below is the file structure of the project,

```
├─ README.md                        
├─ pyproject.toml                   # Python project metadata and dependencies
├─ data/                            # Extracted data of high entropy alloys
├─ notebooks/                       # Jupyter notebooks
├─ db/                              # sql databases
├─ record/                          # record sql database
│─ sisyphus/

File: notebooks/heas_result.json (part 40 of 64)
[
    "composition_type": "atomic",
    "phase": null,
    "ys": 62.0,
    "uts": 415.0,
    "strain": 34.2,
    "processes": [
      "suction casting: mold: water-cooled copper"
    ],
    "test_type": "compressive",
    "test_temperature": "25 °C",
    "doi": "10.1016/j.matdes.2016.01.149"
  },
  {
    "composition": "Gd",
    "composition_type": "atomic",
    "phase": null,
    "ys": 66.0,
    "uts": 677.0,
    "strain": 25.0,
    "processes": [
      "suction casting: mold: water-cooled copper"
    ],
    "test_type": "compressive",
    "test_temperature": "25 °C",
    "doi": "10.1016/j.matdes.2016.01.149"
  },
  {
    "composition": "Tb",
    "composition_type": "atomic",
    "phase": null,
    "ys": 109.0,
    "uts": 921.0,
    "strain": 18.6,
    "processes": [
      "suction casting: mold: water-cooled copper"
    ],
    "test_type": "compressive",
    "test_temperature": "25 °C",
    "doi": "10.1016/j.matdes.2016.01.149"
  },
  {
    "composition": "Ho",
    "composition_type": "atomic",
    "phase": null,
    "ys": 126.0,
    "uts": 976.0,
    "strain": 24.2,
    "processes": [
      "suction casting: mold: water-cooled copper"
    ],
    "test_type": "compressive",
    "test_temperature": "25 °C",
    "doi": "10.1016/j.matdes.2016.01.149"
  },
  {
    "composition": "Co2Mo0.5Ni2VW0.5",
    "composition_type": "atomic",
    "phase": [
      "FCC solid solution",
      "μ phase"
    ],
    "ys": 925.0,
    "uts": null,
    "strain": 50.0,
    "processes": [
      "arc melting: atmosphere: Ar, remelting times: 5"
    ],
    "test_type": "compressive",
    "test_temperature": "25 °C",
    "doi": "10.1016/j.matdes.2016.07.113"
  },
  {
    "composition": "Co2Mo0.6Ni2VW0.6",
    "composition_type": "atomic",
    "phase": [
      "FCC solid solution",
      "μ phase"
    ],
    "ys": 1411.0,
    "uts": 2108.0,
    "strain": 11.8,
    "processes": [
      "arc melting: atmosphere: Ar, remelting times: 5"
    ],
    "test_type": "compressive",
    "test_temperature": "25 °C",
    "doi": "10.1016/j.matdes.2016.07.113"
  },
  {
    "composition": "Co2Mo0.8Ni2VW0.8",
    "composition_type": "atomic",
    "phase": [
      "FCC solid solution",
      "μ phase"
    ],
    "ys": 1431.0,
    "uts": 2364.0,
    "strain": 14.4,
    "processes": [
      "arc melting: atmosphere: Ar, remelting times: 5"
    ],
    "test_type": "compressive",
    "test_temperature": "25 °C",
    "doi": "10.1016/j.matdes.2016.07.113"
  },
  {
    "composition": "Co2Mo1.0Ni2VW1.0",
    "composition_type": "atomic",
    "phase": [
      "BCC solid solution",
      "secondary phase",
      "eutectic microstructure"
    ],
    "ys": 1371.0,
    "uts": 2208.6,
    "strain": 16.0,
    "processes": [
      "arc melting: atmosphere: Ar, remelting times: 5"
    ],
    "test_type": "compressive",
    "test_temperature": "25 °C",
    "doi": "10.1016/j.matdes.2016.07.113"
  },
  {
    "composition": "Co2Mo1.5Ni2VW1.5",
    "composition_type": "atomic",
    "phase": [
      "BCC solid solution",
      "secondary phase",
      "eutectic microstructure"
    ],
    "ys": 1320.0,
    "uts": 2133.0,
    "strain": 13.9,
    "processes": [
      "arc melting: atmosphere: Ar, remelting times: 5"
    ],
    "test_type": "compressive",
    "test_temperature": "25 °C",
    "doi": "10.1016/j.matdes.2016.07.113"
  },
  {
    "composition": "Co2Mo1.75Ni2VW1.75",
    "composition_type": "atomic",
    "phase": [
      "BCC solid solution",
      "eutectic microstructure"
    ],
    "ys": 1607.0,
    "uts": 2313.0,
    "strain": 9.4,
    "processes": [
      "arc melting: atmosphere: Ar, remelting times: 5"
    ],
    "test_type": "compressive",
    "test_temperature": "25 °C",
    "doi": "10.1016/j.matdes.2016.07.113"
  },
  {
    "composition": "CoCrFeNi",
    "composition_type": "atomic",
    "phase": [
      "FCC"
    ],
    "ys": 387.0,
    "uts": null,
    "strain": 51.0,
    "processes": [
      "spark plasma sintering: temperature: 1150 °C, pressure: 30 MPa, duration: 20 min",
      "cooling: medium: furnace, rate: slow"
    ],
    "test_type": "compressive",
    "test_temperature": "25 °C",
    "doi": "10.1016/j.matdes.2016.11.072"
  },
  {
    "composition": "CoCrFeNi-5wt%Graphite-8wt%MoS2",
    "composition_type": "weight",
    "phase": [
      "FCC",
      "Graphite",
      "MoS2",
      "Ni"
    ],
    "ys": 610.0,
    "uts": null,
    "strain": 7.5,
    "processes": [
      "spark plasma sintering: temperature: 1150 °C, pressure: 30 MPa, duration: 3 min"
    ],
    "test_type": "compressive",
    "test_temperature": "25 °C",
    "doi": "10.1016/j.matdes.2016.11.072"
  },
  {
    "composition": "Ni1.5Co1.5CrFeTi0.5",
    "composition_type": "atomic",
    "phase": [
      "FCC"
    ],
    "ys": 1308.0,
    "uts": 1384.0,
    "strain": 4.01,
    "processes": [
      "mechanical alloying: duration: 30 h, ball size: 15 mm and 20 mm, ball to powder ratio: 10:1, rotation speed: 250 rpm",
      "spark plasma sintering: temperature: 1423 K, pressure: 30 MPa, duration: 20 min"
    ],
    "test_type": "tensile",
    "test_temperature": "25 °C",
    "doi": "10.1016/j.matdes.2017.01.036"
  },
  {
    "composition": "CoCrFeMnNi",
    "composition_type": "atomic",
    "phase": [
      "FCC"
    ],
    "ys": 888.0,
    "uts": 984.0,
    "strain": 21.0,
    "processes": [
      "levitation melting: atmosphere: N2, remelting times: 1",
      "solution treated: temperature: 1100 °C, duration: 2 h, atmosphere: N2",
      "forged: temperature: 1000 °C",
      "cold rolled: reduction: 97%, temperature: room temperature",
      "annealed: temperature: 650 °C, duration: 0.5 h, atmosphere: N2"
    ],
    "test_type": "tensile",
    "test_temperature": "25 °C",
    "doi": "10.1016/j.matdes.2017.07.054"
  },
  {
    "composition": "Co20.1Cr20.2Cu19.7Fe20.1Ni19.9",
    "composition_type": "atomic",
    "phase": [
      "FCC1",
      "FCC2"
    ],
    "ys": 275.0,
    "uts": 1510.0,
    "strain": 40.0,
    "processes": [
      "induction melting: atmosphere: Ar",
      "casting: mold temperature: 200°C"
    ],
    "test_type": "compressive",
    "test_temperature": "25 °C",
    "doi": "10.1016/j.matdes.2017.01.082"
  },
  {
    "composition": "Co20.1Cr20.2Cu19.7Fe20.1Ni19.9",
    "composition_type": "atomic",
    "phase": [
      "FCC1",
      "FCC2"
    ],
    "ys": 460.0,
    "uts": 1450.0,
    "strain": 50.0,
    "processes": [
      "induction melting: atmosphere: Ar",
      "casting: mold temperature: 200°C",
      "cold plastic deformation: reduction: 50%"
    ],
    "test_type": "compressive",
    "test_temperature": "25 °C",
    "doi": "10.1016/j.matdes.2017.01.082"
  },
  {
    "composition": "Co20.1Cr20.2Cu19.7Fe20.1Ni19.9",
    "composition_type": "atomic",
    "phase": [
      "FCC1",
      "FCC2"
    ],
    "ys": 395.0,
    "uts": 1810.0,
    "strain": 40.0,
    "processes": [
      "induction melting: atmosphere: Ar",
      "casting: mold temperature: 200°C",
      "thixoforming: temperature: 1150°C, liquid phase: 15%"
    ],
    "test_type": "compressive",
    "test_temperature": "25 °C",
    "doi": "10.1016/j.matdes.2017.01.082"
  },
  {
    "composition": "Al0.3CoCrFeNi",
    "composition_type": "atomic",
    "phase": [
      "fcc"
    ],
    "ys": 159.0,
    "uts": 410.0,
    "strain": 65.0,
    "processes": [
      "arc melting: atmosphere: Ar",
      "cold rolled: reduction: 90%",
      "solution treated: temperature: 1150 °C, duration: 60 min, atmosphere: Ar",
      "quenching: medium: water"
    ],
    "test_type": "tensile",
    "test_temperature": "25 °C",
    "doi": "10.1016/j.matdes.2017.02.072"
  },
  {
    "composition": "Al0.3CoCrFeNi",
    "composition_type": "atomic",
    "phase": [
      "fcc"
    ],
    "ys": 220.0,
    "uts": 550.0,
    "strain": 60.0,
    "processes": [
      "arc melting: atmosphere: Ar",
      "cold rolled: reduction: 90%",
      "solution treated: temperature: 1150 °C, duration: 5 min, atmosphere: Ar",
      "quenching: medium: water"
    ],
    "test_type": "tensile",
    "test_temperature": "25 °C",
    "doi": "10.1016/j.matdes.2017.02.072"
  },
  {
    "composition": "Al0.3CoCrFeNi",
    "composition_type": "atomic",
    "phase": [
      "fcc",
      "B2"
    ],
    "ys": 215.0,
    "uts": 520.0,
    "strain": 43.0,
    "processes": [
      "arc melting: atmosphere: Ar",
      "cold rolled: reduction: 90%",
      "solution treated: temperature: 1150 °C, duration: 60 min, atmosphere: Ar",
      "quenching: medium: water",
      "aged: temperature: 700 °C, duration: 50 h, atmosphere: Ar"
    ],
    "test_type": "tensile",
    "test_temperature": "25 °C",
    "doi": "10.1016/j.matdes.2017.02.072"
  },
  {
    "composition": "Al0.3CoCrFeNi",
    "composition_type": "atomic",
    "phase": [
      "fcc",
      "L12"
    ],
    "ys": 285.0,
    "uts": 540.0,
    "strain": 55.0,
    "processes": [
      "arc melting: atmosphere: Ar",
      "cold rolled: reduction: 90%",
      "solution treated: temperature: 1150 °C, duration: 60 min, atmosphere: Ar",
      "quenching: medium: water",
      "aged: temperature: 550 °C, duration: 150 h, atmosphere: Ar"
    ],
    "test_type": "tensile",
    "test_temperature": "25 °C",
    "doi": "10.1016/j.matdes.2017.02.072"
  },
  {
    "composition": "Al0.3CoCrFeNi",
    "composition_type": "atomic",
    "phase": [
      "fcc"
    ],
    "ys": 263.0,
    "uts": 589.0,
    "strain": 60.0,
    "processes": [
      "arc melting: atmosphere: Ar",
      "cold rolled: reduction: 90%",
      "solution treated: temperature: 1150 °C, duration: 2 min, atmosphere: Ar",
      "quenching: medium: water"
    ],
    "test_type": "tensile",
    "test_temperature": "25 °C",
    "doi": "10.1016/j.matdes.2017.02.072"
  },
  {
    "composition": "Al0.3CoCrFeNi",
    "composition_type": "atomic",
    "phase": [
      "fcc",
      "L12",
      "B2"
    ],
    "ys": 490.0,
    "uts": 840.0,
    "strain": 45.0,
    "processes": [
      "arc melting: atmosphere: Ar",
      "cold rolled: reduction: 90%",
      "solution treated: temperature: 1150 °C, duration: 2 min, atmosphere: Ar",
      "quenching: medium: water",
      "aged: temperature: 620 °C, duration: 50 h, atmosphere: Ar"
    ],
    "test_type": "tensile",
    "test_temperature": "25 °C",
    "doi": "10.1016/j.matdes.2017.02.072"
  },
  {
    "composition": "Al0.45CoCrFeNi",
    "composition_type": "atomic",
    "phase": [
      "FCC",
      "BCC"
    ],
    "ys": 300.0,
    "uts": 590.0,
    "strain": 30.0,
    "processes": [
      "arc melting: atmosphere: Ar",
      "homogenized: temperature: 1250 °C, duration: 5 h, atmosphere: air",
      "quenching: medium: water"
    ],
    "test_type": "tensile",
    "test_temperature": "25 °C",
    "doi": "10.1016/j.matdes.2019.107910"
  },
  {
    "composition": "Al0.45CoCrFeNi",
    "composition_type": "atomic",
    "phase": [
      "FCC",
      "BCC"
    ],
    "ys": 1200.0,
    "uts": 1460.0,
    "strain": 2.4,
    "processes": [
      "arc melting: atmosphere: Ar",
      "homogenized: temperature: 1250 °C, duration: 5 h, atmosphere: air",
      "cold rolled: reduction: 70%, temperature: room temperature",
      "annealed: temperature: 700 °C, duration: 1 h, atmosphere: air",
      "quenching: medium: water"
    ],
    "test_type": "tensile",
    "test_temperature": "25 °C",
    "doi": "10.1016/j.matdes.2019.107910"
  },
  {
    "composition": "Al0.45CoCrFeNi",
    "composition_type": "atomic",
    "phase": [
      "FCC",
      "BCC"
    ],
    "ys": 1000.0,
    "uts": 1260.0,
    "strain": 6.0,
    "processes": [
      "arc melting: atmosphere: Ar",
      "homogenized: temperature: 1250 °C, duration: 5 h, atmosphere: air",
      "cold rolled: reduction: 70%, temperature: room temperature",
      "annealed: temperature: 800 °C, duration: 1 h, atmosphere: air",
      "quenching: medium: water"
    ],
    "test_type": "tensile",
    "test_temperature": "25 °C",
    "doi": "10.1016/j.matdes.2019.107910"
  },
  {
    "composition": "Al0.45CoCrFeNi",
    "composition_type": "atomic",
    "phase": [
      "FCC",
      "BCC"
    ],
    "ys": 980.0,
    "uts": null,
    "strain": 15.0,
    "processes": [
      "arc melting: atmosphere: Ar",
      "homogenized: temperature: 1250 °C, duration: 5 h, atmosphere: air",
      "cold rolled: reduction: 70%, temperature: room temperature",
      "annealed: temperature: 800 °C, duration: 2 h, atmosphere: air",
      "quenching: medium: water"
    ],
    "test_type": "tensile",
    "test_temperature": "25 °C",
    "doi": "10.1016/j.matdes.2019.107910"
  },
  {
    "composition": "Al0.45CoCrFeNi",
    "composition_type": "atomic",
    "phase": [
      "FCC",
      "BCC"
    ],
    "ys": 747.0,
    "uts": null,
    "strain": null,
    "processes": [
      "arc melting: atmosphere: Ar",
      "homogenized: temperature: 1250 °C, duration: 5 h, atmosphere: air",
      "cold rolled: reduction: 70%, temperature: room temperature",
      "annealed: temperature: 900 °C, duration: 1 h, atmosphere: air",
      "quenching: medium: water"
    ],
    "test_type": "tensile",
    "test_temperature": "25 °C",
    "doi": "10.1016/j.matdes.2019.107910"
  },
  {
    "composition": "Fe25Ni25Cr25Mo25",
    "composition_type": "atomic",
    "phase": [
      "σ phase",
      "FCC phase"
    ],
    "ys": null,
    "uts": null,
    "strain": 0.86,
    "processes": [
      "arc melting: atmosphere: Ar, remelting times: 4"
    ],
    "test_type": "compressive",
    "test_temperature": "25 °C",
    "doi": "10.1016/j.matdes.2018.11.033"
  },
  {
    "composition": "Fe40Ni25Cr5Mo25",
    "composition_type": "atomic",
    "phase": [
      "μ phase",
      "FCC phase"
    ],
    "ys": 893.7,
    "uts": 1661.3,
    "strain": 16.98,
    "processes": [
      "arc melting: atmosphere: Ar, remelting times: 4"
    ],
    "test_type": "compressive",
    "test_temperature": "25 °C",
    "doi": "10.1016/j.matdes.2018.11.033"
  },
  {
    "composition": "Fe45Ni25Cr5Mo25",
    "composition_type": "atomic",
    "phase": [
      "μ phase",
      "FCC phase"
    ],
    "ys": null,
    "uts": null,
    "strain": null,
    "processes": [
      "arc melting: atmosphere: Ar, remelting times: 4"
    ],
    "test_type": "compressive",
    "test_temperature": "25 °C",
    "doi": "10.1016/j.matdes.2018.11.033"
  },
  {
    "composition": "Fe55Ni25Cr10Mo10",
    "composition_type": "atomic",
    "phase": [
      "FCC phase",
      "σ phase"
    ],
    "ys": null,
    "uts": null,
    "strain": null,
    "processes": [
      "arc melting: atmosphere: Ar, remelting times: 4"
    ],
    "test_type": "compressive",
    "test_temperature": "25 °C",
    "doi": "10.1016/j.matdes.2018.11.033"
  },
  {
    "composition": "Fe65Ni25Cr5Mo5",
    "composition_type": "atomic",
    "phase": [
      "FCC phase"
    ],
    "ys": null,
    "uts": null,
    "strain": null,
    "processes": [
      "arc melting: atmosphere: Ar, remelting times: 4"
    ],
    "test_type": "compressive",
    "test_temperature": "25 °C",
    "doi": "10.1016/j.matdes.2018.11.033"
  },
  {
    "composition": "CrMnFeCoNi",
    "composition_type": "atomic",
    "phase": [
      "FCC"
    ],
    "ys": 248.0,
    "uts": 519.0,
    "strain": 8.4,
    "processes": [
      "gas tungsten arc welding: equipment: TELWIN, model Technology TIG 182 AC/DC-HF/LIFT, current: 60 A, voltage: 9.2 V, travel speed: 4.2 mm/s, shielding gas: Ar, flow rate: 16 L/min"
    ],
    "test_type": "tensile",
    "test_temperature": "25 °C",
    "doi": "10.1016/j.matdes.2020.108505"
  },
  {
    "composition": "AlMo0.5NbTa0.5TiZr",
    "composition_type": "atomic",
    "phase": [
      "B2",
      "BCC"
    ],
    "ys": 2197.0,
    "uts": 2370.0,
    "strain": 4.1,
    "processes": [
      "arc melting: atmosphere: vacuum",
      "hot isostatic pressing: pressure: 207 MPa, temperature: 1400 °C, duration: 2 h",
      "annealed: temperature: 1400 °C, duration: 6 h, atmosphere: Ar",
      "cooling: medium: furnace, rate: 20 °C/min"
    ],
    "test_type": "compressive",
    "test_temperature": "25 °C",
    "doi": "10.1016/j.matdes.2017.11.033"
  },
  {
    "composition": "AlMo0.5NbTa0.5TiZr0.5",
    "composition_type": "atomic",
    "phase": [
      "B2"
    ],
    "ys": 1352.0,
    "uts": 1357.0,
    "strain": 1.3,
    "processes": [
      "arc melting: atmosphere: vacuum",
      "hot isostatic pressing: pressure: 207 MPa, temperature: 1400 °C, duration: 2 h",
      "annealed: temperature: 1400 °C, duration: 6 h, atmosphere: Ar",
      "cooling: medium: furnace, rate: 20 °C/min"
    ],
    "test_type": "compressive",
    "test_temperature": "25 °C",
    "doi": "10.1016/j.matdes.2017.11.033"
  },
  {
    "composition": "AlNbTa0.5TiZr0.5",
    "composition_type": "atomic",
    "phase": [
      "B2"
    ],
    "ys": 1352.0,
    "uts": 1357.0,
    "strain": 1.3,
    "processes": [
      "arc melting: atmosphere: vacuum",
      "hot isostatic pressing: pressure: 207 MPa, temperature: 1400 °C, duration: 2 h",
      "annealed: temperature: 1400 °C, duration: 6 h, atmosphere: Ar",
      "cooling: medium: furnace, rate: 20 °C/min"
    ],
    "test_type": "compressive",
    "test_temperature": "25 °C",
    "doi": "10.1016/j.matdes.2017.11.033"
  },
  {
    "composition": "Al0.5Mo0.5NbTa0.5TiZr",
    "composition_type": "atomic",
    "phase": [
      "B2",
      "BCC"
    ],
    "ys": 2350.0,
    "uts": 2460.0,
    "strain": 3.2,
    "processes": [
      "arc melting: atmosphere: vacuum",
      "hot isostatic pressing: pressure: 207 MPa, temperature: 1400 °C, duration: 2 h",
      "annealed: temperature: 1400 °C, duration: 6 h, atmosphere: Ar",
      "cooling: medium: furnace, rate: 20 °C/min"
    ],
    "test_type": "compressive",
    "test_temperature": "25 °C",
    "doi": "10.1016/j.matdes.2017.11.033"
  },
  {
    "composition": "Al0.25NbTaTiZr",
    "composition_type": "atomic",
    "phase": [
      "B2",
      "BCC"
    ],
    "ys": 1745.0,
    "uts": 1830.0,
    "strain": 3.8,
    "processes": [
      "arc melting: atmosphere: vacuum",
      "hot isostatic pressing: pressure: 207 MPa, temperature: 1400 °C, duration: 2 h",
      "annealed: temperature: 1400 °C, duration: 6 h, atmosphere: Ar",
      "cooling: medium: furnace, rate: 20 °C/min"
    ],
    "test_type": "compressive",
    "test_temperature": "25 °C",
    "doi": "10.1016/j.matdes.2017.11.033"
  },
  {
    "composition": "AlMo0.5NbTa0.5TiZr",
    "composition_type": "atomic",
    "phase": [
      "B2",
      "BCC"
    ],
    "ys": 745.0,
    "uts": 792.0,
    "strain": null,
    "processes": [
      "arc melting: atmosphere: vacuum",
      "hot isostatic pressing: pressure: 207 MPa, temperature: 1400 °C, duration: 2 h",
      "annealed: temperature: 1400 °C, duration: 6 h, atmosphere: Ar",
      "cooling: medium: furnace, rate: 20 °C/min"
    ],
    "test_type": "compressive",
    "test_temperature": "1000 °C",
    "doi": "10.1016/j.matdes.2017.11.033"
  },
  {
    "composition": "AlMo0.5NbTa0.5TiZr0.5",
    "composition_type": "atomic",
    "phase": [
      "B2"
    ],
    "ys": 935.0,
    "uts": 1019.0,
    "strain": null,
    "processes": [
      "arc melting: atmosphere: vacuum",
      "hot isostatic pressing: pressure: 207 MPa, temperature: 1400 °C, duration: 2 h",
      "annealed: temperature: 1400 °C, duration: 6 h, atmosphere: Ar",
      "cooling: medium: furnace, rate: 20 °C/min"
    ],
    "test_type": "compressive",
    "test_temperature": "1000 °C",
    "doi": "10.1016/j.matdes.2017.11.033"
  },
  {
    "composition": "AlNbTa0.5TiZr0.5",
    "composition_type": "atomic",
    "phase": [
      "B2"
    ],
    "ys": 535.0,
    "uts": 542.0,
    "strain": null,
    "processes": [
      "arc melting: atmosphere: vacuum",
      "hot isostatic pressing: pressure: 207 MPa, temperature: 1400 °C, duration: 2 h",
      "annealed: temperature: 1400 °C, duration: 6 h, atmosphere: Ar",
      "cooling: medium: furnace, rate: 20 °C/min"
    ],
    "test_type": "compressive",
    "test_temperature": "1000 °C",
    "doi": "10.1016/j.matdes.2017.11.033"
  },
  {
    "composition": "Al0.5Mo0.5NbTa0.5TiZr",
    "composition_type": "atomic",
    "phase": [
      "B2",
      "BCC"
    ],
    "ys": 579.0,
    "uts": 646.0,
    "strain": null,
    "processes": [
      "arc melting: atmosphere: vacuum",
      "hot isostatic pressing: pressure: 207 MPa, temperature: 1400 °C, duration: 2 h",
      "annealed: temperature: 1400 °C, duration: 6 h, atmosphere: Ar",
      "cooling: medium: furnace, rate: 20 °C/min"
    ],
    "test_type": "compressive",
    "test_temperature": "1000 °C",
    "doi": "10.1016/j.matdes.2017.11.033"
  },
  {
    "composition": "Al0.25NbTaTiZr",
    "composition_type": "atomic",
    "phase": [
      "B2",
      "BCC"
    ],
    "ys": 366.0,
    "uts": 408.0,
    "strain": null,
    "processes": [
      "arc melting: atmosphere: vacuum",
      "hot isostatic pressing: pressure: 207 MPa, temperature: 1400 °C, duration: 2 h",
      "annealed: temperature: 1400 °C, duration: 6 h, atmosphere: Ar",
      "cooling: medium: furnace, rate: 20 °C/min"
    ],
    "test_type": "compressive",
    "test_temperature": "1000 °C",
    "doi": "10.1016/j.matdes.2017.11.033"
  },
  {
    "composition": "Sc25Ti25Zr25Hf25",
    "composition_type": "atomic",
    "phase": [
      "hcp"
    ],
    "ys": 698.0,
    "uts": 1615.0,
    "strain": 13.0,
    "processes": null,
    "test_type": "compressive",
    "test_temperature": "25 °C",
    "doi": "10.1016/j.matdes.2020.108716"
  },
  {
    "composition": "Sc13Ti30Zr30Hf25Re2",
    "composition_type": "atomic",
    "phase": [
      "hcp",
      "bcc"
    ],
    "ys": 1550.0,
    "uts": 1910.0,
    "strain": 8.0,
    "processes": [
      "arc melting: atmosphere: Ar, remelting times: 5",
      "cooling: medium: water-cooled copper-mold"
    ],
    "test_type": "compressive",
    "test_temperature": "25 °C",
    "doi": "10.1016/j.matdes.2020.108716"
  },
  {
    "composition": "Sc10Ti30Zr30Hf25Re5",
    "composition_type": "atomic",
    "phase": [
      "bcc",
      "ω"
    ],
    "ys": 1120.0,
    "uts": 1200.0,
    "strain": 0.5,
    "processes": [
      "arc melting: atmosphere: Ar, remelting times: 5",
      "cooling: medium: water-cooled copper-mold"
    ],
    "test_type": "compressive",
    "test_temperature": "25 °C",
    "doi": "10.1016/j.matdes.2020.108716"
  },
  {
    "composition": "CoCrFeMnNi",
    "composition_type": "atomic",
    "phase": [
      "fcc"
    ],
    "ys": 624.0,
    "uts": 747.0,
    "strain": 12.3,
    "processes": [
      "additive manufacturing: scan speed: 800 mm/s, laser power: 280 W"
    ],
    "test_type": "tensile",
    "test_temperature": "25 °C",
    "doi": "10.1016/j.matdes.2020.108966"
  },
  {
    "composition": "CoCrFeMnNi",
    "composition_type": "atomic",
    "phase": [
      "fcc"
    ],
    "ys": 510.0,
    "uts": 609.0,
    "strain": 34.0,
    "processes": null,
    "test_type": "tensile",
    "test_temperature": "25 °C",
    "doi": "10.1016/j.matdes.2020.108966"
  },
  {
    "composition": "CoCrFeMnNi",
    "composition_type": "atomic",
    "phase": [
      "fcc"
    ],
    "ys": 519.0,
    "uts": 601.0,
    "strain": 34.0,
    "processes": null,
    "test_type": "tensile",
    "test_temperature": "25 °C",
    "doi": "10.1016/j.matdes.2020.108966"
  },
  {
    "composition": "TiZrHfNbTaMo",
    "composition_type": "atomic",
    "phase": [
      "BCC"
    ],
    "ys": null,
    "uts": null,
    "strain": null,
    "processes": [
      "arc melting: atmosphere: unknown, remelting times: >10"
    ],
    "test_type": "tensile",
    "test_temperature": "25 °C",
    "doi": "10.1016/j.matdes.2021.109548"
  },
  {
    "composition": "Al2CoCrFeNi",
    "composition_type": "atomic",
    "phase": [
      "BCC",
      "B2"
    ],
    "ys": null,
    "uts": 1210.0,
    "strain": 7.55,
    "processes": [
      "arc melting: atmosphere: Ar, remelting times: 6"
    ],
    "test_type": "compressive",
    "test_temperature": "25 °C",
    "doi": "10.1016/j.matdes.2021.110313"
  },
  {
    "composition": "Al2CoCrFeNi",
    "composition_type": "atomic",
    "phase": [
      "BCC",
      "B2",
      "Cr/Fe"
    ],
    "ys": null,
    "uts": 1300.0,
    "strain": 12.06,
    "processes": [
      "arc melting: atmosphere: Ar, remelting times: 6",
      "annealed: temperature: 1000 °C, duration: 2 h"
    ],
    "test_type": "compressive",
    "test_temperature": "25 °C",
    "doi": "10.1016/j.matdes.2021.110313"
  },
  {
    "composition": "Al2CoCrFeNi",
    "composition_type": "atomic",
    "phase": [
      "BCC",
      "B2"
    ],
    "ys": null,
    "uts": 1160.0,
    "strain": 9.36,
    "processes": [
      "arc melting: atmosphere: Ar, remelting times: 6",
      "annealed: temperature: 1300 °C, duration: 2 h"
    ],
    "test_type": "compressive",
    "test_temperature": "25 °C",
    "doi": "10.1016/j.matdes.2021.110313"
  },
  {
    "composition": "FeCoNiCr",
    "composition_type": "weight",
    "phase": [
      "FCC"
    ],
    "ys": 532.0,
    "uts": 627.0,
    "strain": 50.0,
    "processes": [
      "gas atomization: particle size: 14-53 μm",
      "ball milling: speed: 200 r/min, ball-to-powder weight ratio: 10:1, total milling time: 24 h",
      "LPBF printing: laser power: 200 W, layer rotation: 45°"
    ],
    "test_type": "tensile",
    "test_temperature": "25 °C",
    "doi": "10.1016/j.matdes.2021.109950"
  },
  {
    "composition": "NbMoTa",
    "composition_type": "atomic",
    "phase": [
      "BCC"
    ],
    "ys": 1252.56,
    "uts": 1282.94,
    "strain": 15.0,
    "processes": [
      "selective laser melting: laser power: 300 W, scan speed: 300 mm/s, layer thickness: 0.03 mm, scan distance: 0.06 mm"
    ],
    "test_type": "compressive",
    "test_temperature": "25 °C",
    "doi": "10.1016/j.matdes.2021.109462"
  },
  {
    "composition": "NbMoTaTi",
    "composition_type": "atomic",
    "phase": [
      "BCC"
    ],
    "ys": 1201.48,
    "uts": 1380.27,
    "strain": 23.0,
    "processes": [
      "selective laser melting: laser power: 300 W, scan speed: 300 mm/s, layer thickness: 0.03 mm, scan distance: 0.06 mm"
    ],
    "test_type": "compressive",
    "test_temperature": "25 °C",
    "doi": "10.1016/j.matdes.2021.109462"
  },
  {
    "composition": "NbMoTaNi",
    "composition_type": "atomic",
    "phase": [
      "BCC"
    ],
    "ys": 1350.19,
    "uts": 1356.19,
    "strain": 11.0,
    "processes": [
      "selective laser melting: laser power: 300 W, scan speed: 300 mm/s, layer thickness: 0.03 mm, scan distance: 0.06 mm"
    ],
    "test_type": "compressive",
    "test_temperature": "25 °C",
    "doi": "10.1016/j.matdes.2021.109462"
  },
  {
    "composition": "NbMoTaTi0.5Ni0.5",
    "composition_type": "atomic",
    "phase": [
      "BCC"
    ],
    "ys": 1750.46,
    "uts": 2277.79,
    "strain": 15.0,
    "processes": [
      "selective laser melting: laser power: 300 W, scan speed: 300 mm/s, layer thickness: 0.03 mm, scan distance: 0.06 mm"
    ],
    "test_type": "compressive",
    "test_temperature": "25 °C",
    "doi": "10.1016/j.matdes.2021.109462"
  },
  {
    "composition": "NbMoTaTi0.5Ni0.5",
    "composition_type": "atomic",
    "phase": [
      "BCC"
    ],
    "ys": 1279.34,
    "uts": 1669.75,
    "strain": 28.42,
    "processes": [
      "selective laser melting: laser power: 300 W, scan speed: 300 mm/s, layer thickness: 0.03 mm, scan distance: 0.06 mm"
    ],
    "test_type": "compressive",
    "test_temperature": "600 °C",
    "doi": "10.1016/j.matdes.2021.109462"
  },
  {
    "composition": "NbMoTaTi0.5Ni0.5",
    "composition_type": "atomic",
    "phase": [
      "BCC"
    ],
    "ys": 756.92,
    "uts": 1033.63,
    "strain": 28.0,
    "processes": [
      "selective laser melting: laser power: 300 W, scan speed: 300 mm/s, layer thickness: 0.03 mm, scan distance: 0.06 mm"
    ],
    "test_type": "compressive",
    "test_temperature": "800 °C",
    "doi": "10.1016/j.matdes.2021.109462"
  },
  {
    "composition": "NbMoTaTi0.5Ni0.5",
    "composition_type": "atomic",
    "phase": [
      "BCC"
    ],
    "ys": 554.61,
    "uts": 651.36,
    "strain": 11.0,
    "processes": [
      "selective laser melting: laser power: 300 W, scan speed: 300 mm/s, layer thickness: 0.03 mm, scan distance: 0.06 mm"
    ],
    "test_type": "compressive",
    "test_temperature": "1000 °C",
    "doi": "10.1016/j.matdes.2021.109462"
  },
  {
    "composition": "Al0.2Co1.5CrFeNi1.5Ti0.3",
    "composition_type": "atomic",
    "phase": [
      "L12",
      "L21",
      "nano-oxides"
    ],
    "ys": 1235.0,
    "uts": 1550.0,
    "strain": 10.69,
    "processes": [
      "selective laser melting: aging: temperature: 750 °C, duration: 50 h"
    ],
    "test_type": "tensile",
    "test_temperature": "25 °C",
    "doi": "10.1016/j.matdes.2021.110161"
  },
  {
    "composition": "AlCoCrFeNi",
    "composition_type": "atomic",
    "phase": [
      "FCC precipitates"
    ],
    "ys": 1310.0,
    "uts": 2940.0,
    "strain": 21.6,
    "processes": [
      "direct laser fabrication: aging: temperature: 800 °C, duration: 168 h"
    ],
    "test_type": "compressive",
    "test_temperature": "25 °C",
    "doi": "10.1016/j.matdes.2021.110161"
  },
  {
    "composition": "AlCoCuFeNi",
    "composition_type": "atomic",
    "phase": [
      "FCC precipitates"
    ],
    "ys": 766.0,
    "uts": 1292.0,
    "strain": 6.4,
    "processes": [
      "selective laser melting: annealing: temperature: 900 °C, duration: 10 h"
    ],
    "test_type": "compressive",
    "test_temperature": "25 °C",
    "doi": "10.1016/j.matdes.2021.110161"
  },
  {
    "composition": "AlCoCuFeNi",
    "composition_type": "atomic",
    "phase": [
      "FCC precipitates"
    ],
    "ys": 744.0,
    "uts": 1600.0,
    "strain": 13.1,
    "processes": [
      "selective laser melting: annealing: temperature: 1000 °C"
    ],
    "test_type": "compressive",
    "test_temperature": "25 °C",
    "doi": "10.1016/j.matdes.2021.110161"
  },
  {
    "composition": "Co1.5CrFeNi1.5Ti0.5Mo0.1",
    "composition_type": "atomic",
    "phase": [
      "Ni3Ti"
    ],
    "ys": 897.5,
    "uts": 1291.0,
    "strain": 26.7,
    "processes": [
      "selective electron beam melting: heat treatment: temperature: 1393 K, duration: 3 h"
    ],
    "test_type": "tensile",
    "test_temperature": "25 °C",
    "doi": "10.1016/j.matdes.2021.110161"
  },
  {
    "composition": "Co1.5CrFeNi1.5Ti0.5Mo0.1",
    "composition_type": "atomic",
    "phase": [
      "Ni3Ti"
    ],
    "ys": 880.0,
    "uts": 1330.0,
    "strain": 18.0,
    "processes": [
      "selective laser melting: annealing: air cooling"
    ],
    "test_type": "tensile",
    "test_temperature": "25 °C",
    "doi": "10.1016/j.matdes.2021.110161"
  },
  {
    "composition": "Al0.3CoCrFeNi",
    "composition_type": "atomic",
    "phase": [
      "L12 (γ')"
    ],
    "ys": 630.0,
    "uts": 750.0,
    "strain": 18.0,
    "processes": [
      "additive manufacturing"
    ],
    "test_type": "tensile",
    "test_temperature": "25 °C",
    "doi": "10.1016/j.matdes.2021.110161"
  },
  {
    "composition": "CoCrFeMnNi",
    "composition_type": "atomic",
    "phase": [
      "FCC"
    ],
    "ys": null,
    "uts": null,
    "strain": 10.0,
    "processes": [
      "induction melting: atmosphere: Ar",
      "cold rolled: reduction: 50%, temperature: 25 °C",
      "annealed: temperature: 800 °C, duration: 1 h, atmosphere: Ar"
    ],
    "test_type": "tensile",
    "test_temperature": "25 °C",
    "doi": "10.1016/j.matdes.2022.110717"
  },
  {
    "composition": "CoCrFeMnNi",
    "composition_type": "atomic",
    "phase": [
      "FCC"
    ],
    "ys": null,
    "uts": null,
    "strain": 5.0,
    "processes": [
      "induction melting: atmosphere: Ar",
      "cold rolled: reduction: 50%, temperature: 25 °C"
    ],
    "test_type": "tensile",
    "test_temperature": "25 °C",
    "doi": "10.1016/j.matdes.2022.110717"
  },
  {
    "composition": "TiZrHfTaNb0.2",
    "composition_type": "atomic",
    "phase": [
      "BCC",
      "FCC",
      "HCP",
      "amorphous"
    ],
    "ys": 6000.0,
    "uts": null,
    "strain": 25.0,
    "processes": [
      "vacuum arc melting: atmosphere: Ar",
      "laser surface processing: laser power: 90 W, scanning speed: 30 mm/s, beam spot size: 500 μm"
    ],
    "test_type": "compressive",
    "test_temperature": "25 °C",
    "doi": "10.1016/j.matdes.2023.111710"
  },
  {
    "composition": "(Ti25Zr35Nb20Hf5Ta15)95O5",
    "composition_type": "atomic",
    "phase": [
      "BCC#2"
    ],
    "ys": 1200.0,
    "uts": null,
    "strain": 45.0,
    "processes": [
      "arc melting: atmosphere: Ar, remelting times: 8",
      "quenching: medium: unspecified"
    ],
    "test_type": "compressive",
    "test_temperature": "25 °C",
    "doi": "10.1016/j.matdes.2022.111239"
  },
  {
    "composition": "(Ti25Zr35Nb20Hf5Ta15)95O5",
    "composition_type": "atomic",
    "phase": [
      "BCC#1",
      "HCP"
    ],
    "ys": 1700.0,
    "uts": null,
    "strain": 25.0,
    "processes": [
      "arc melting: atmosphere: Ar, remelting times: 8",
      "heat treated: temperature: 900 °C, duration: 1 h, atmosphere: unspecified",
      "quenching: medium: unspecified"
    ],
    "test_type": "compressive",
    "test_temperature": "25 °C",
    "doi": "10.1016/j.matdes.2022.111239"
  },
  {
    "composition": "AlCoCrFeNi2.1",
    "composition_type": "atomic",
    "phase": [
      "FCC",
      "B2 BCC",
      "L12 FCC",
      "BCC",
      "σ"
    ],
    "ys": 284.0,
    "uts": 1039.0,
    "strain": 20.6,
    "processes": [
      "induction melting: atmosphere: vacuum, remelting times: multiple"
    ],
    "test_type": "tensile",
    "test_temperature": "25 °C",
    "doi": "10.1016/j.matdes.2022.111176"
  },
  {
    "composition": "AlCoCrFeNi2.1",
    "composition_type": "atomic",
    "phase": null,
    "ys": 372.0,
    "uts": 1026.0,
    "strain": 13.0,
    "processes": [
      "induction melting: atmosphere: vacuum, remelting times: multiple",
      "gas tungsten arc welding"
    ],
    "test_type": "tensile",
    "test_temperature": "25 °C",
    "doi": "10.1016/j.matdes.2022.111176"
  },
  {
    "composition": "Fe50Mn30Co10Cr10",
    "composition_type": "atomic",
    "phase": [
      "FCC γ matrix",
      "HCP ε phase"
    ],
    "ys": 410.0,
    "uts": 870.0,
    "strain": 35.0,
    "processes": [
      "induction melting: atmosphere: Ar",
      "forged: temperature: 1200 °C",
      "hot rolled: reduction: 50 %, temperature: 900 °C",
      "homogenized: temperature: 1200 °C, duration: 2 h",
      "quenching: medium: water"
    ],
    "test_type": "tensile",
    "test_temperature": "25 °C",
    "doi": "10.1016/j.matdes.2023.111771"
  },
  {
    "composition": "Fe50Mn30Co10Cr10",
    "composition_type": "atomic",
    "phase": [
      "FCC γ matrix",
      "HCP ε phase"
    ],
    "ys": 560.0,
    "uts": 900.0,
    "strain": 15.0,
    "processes": [
      "induction melting: atmosphere: Ar",
      "forged: temperature: 1200 °C",
      "hot rolled: reduction: 50 %, temperature: 900 °C",
      "homogenized: temperature: 1200 °C, duration: 2 h",
      "quenching: medium: water",
      "ultrasonic shot peening: duration: 60 s"
    ],
    "test_type": "tensile",
    "test_temperature": "25 °C",
    "doi": "10.1016/j.matdes.2023.111771"
  },
  {
    "composition": "Fe50Mn30Co10Cr10",
    "composition_type": "atomic",
    "phase": [
      "FCC γ matrix",
      "HCP ε phase"
    ],
    "ys": 680.0,
    "uts": 956.0,
    "strain": 8.3,
    "processes": [
      "induction melting: atmosphere: Ar",
      "forged: temperature: 1200 °C",
      "hot rolled: reduction: 50 %, temperature: 900 °C",
      "homogenized: temperature: 1200 °C, duration: 2 h",
      "quenching: medium: water",
      "ultrasonic shot peening: duration: 240 s"
    ],
    "test_type": "tensile",
    "test_temperature": "25 °C",
    "doi": "10.1016/j.matdes.2023.111771"
  },
  {
    "composition": "Fe50Mn30Co10Cr10",
    "composition_type": "atomic",
    "phase": [
      "FCC γ matrix",
      "HCP ε phase"
    ],
    "ys": 800.0,
    "uts": 1051.0,
    "strain": 6.1,
    "processes": [
      "induction melting: atmosphere: Ar",
      "forged: temperature: 1200 °C",
      "hot rolled: reduction: 50 %, temperature: 900 °C",
      "homogenized: temperature: 1200 °C, duration: 2 h",
      "quenching: medium: water",
      "ultrasonic shot peening: duration: 720 s"
    ],
    "test_type": "tensile",
    "test_temperature": "25 °C",
    "doi": "10.1016/j.matdes.2023.111771"
  },
  {
    "composition": "CrCoNi",
    "composition_type": "atomic",
    "phase": [
      "FCC"
    ],
    "ys": null,
    "uts": null,
    "strain": null,
    "processes": [
      "arc melting: atmosphere: Ar, remelting times: 4",
      "homogenized: temperature: 1200 °C, duration: 48 h, atmosphere: Ar",
      "cooling: medium: furnace, rate: slow"
    ],
    "test_type": "compressive",
    "test_temperature": "25 °C",
    "doi": "10.1016/j.matdes.2023.112387"
  },
  {
    "composition": "CoCrFeMnNi",
    "composition_type": "atomic",
    "phase": [
      "FCC",
      "Cr-Mn oxide"
    ],
    "ys": 691.26,
    "uts": 948.0,
    "strain": 9.5,
    "processes": [
      "vacuum-induced melting",
      "cold rolled: reduction: 50%, temperature: unspecified"
    ],
    "test_type": "tensile",
    "test_temperature": "25 °C",
    "doi": "10.1016/j.matdes.2024.112996"
  },
  {
    "composition": "CoCrFeMnNi-Monel 400",
    "composition_type": "atomic",
    "phase": [
      "FCC",
      "Cr-Mn oxide",
      "Ni-Cu FCC",
      "Cu-Mn FCC",
      "Cr-rich carbide"
    ],
    "ys": 501.84,
    "uts": 687.0,
    "strain": 7.9,
    "processes": [
      "gas metal arc welding: voltage: 16 V, torch travel speed: 170 mm/min, wire feed speed: 2000 mm/min, shielding gas: Ar"
    ],
    "test_type": "tensile",
    "test_temperature": "25 °C",
    "doi": "10.1016/j.matdes.2024.112996"
  },
  {
    "composition": "Co0",
    "composition_type": "atomic",
    "phase": [
      "L12"
    ],
    "ys": 757.0,
    "uts": 1048.0,
    "strain": 13.0,
    "processes": [
      "arc melting: atmosphere: Ar, remelting times: 5",
      "homogenized: temperature: 1050 °C, duration: 36 h"
    ],
    "test_type": "compressive",
    "test_temperature": "25 °C",
    "doi": "10.1016/j.matdes.2023.112120"
  },
  {
    "composition": "Co0.5",
    "composition_type": "atomic",
    "phase": [
      "L12",
      "FCC"
    ],
    "ys": 786.0,
    "uts": 2569.0,
    "strain": 37.5,
    "processes": [
      "arc melting: atmosphere: Ar, remelting times: 5",
      "homogenized: temperature: 1050 °C, duration: 36 h"
    ],
    "test_type": "compressive",
    "test_temperature": "25 °C",
    "doi": "10.1016/j.matdes.2023.112120"
  },
  {
    "composition": "Co1",
    "composition_type": "atomic",
    "phase": [
      "L12",
      "FCC"
    ],
    "ys": 610.0,
    "uts": 3441.0,
    "strain": 46.0,
    "processes": [
      "arc melting: atmosphere: Ar, remelting times: 5",
      "homogenized: temperature: 1050 °C, duration: 36 h"
    ],
    "test_type": "compressive",
    "test_temperature": "25 °C",
    "doi": "10.1016/j.matdes.2023.112120"
  },
  {
    "composition": "Co1",
    "composition_type": "atomic",
    "phase": [
      "L12",
      "FCC"
    ],
    "ys": 400.0,
    "uts": 640.0,
    "strain": 9.5,
    "processes": [
      "arc melting: atmosphere: Ar, remelting times: 5",
      "homogenized: temperature: 1050 °C, duration: 36 h"
    ],
    "test_type": "tensile",
    "test_temperature": "25 °C",
    "doi": "10.1016/j.matdes.2023.112120"
  },
  {
    "composition": "Co1",
    "composition_type": "atomic",
    "phase": [
      "L12",
      "FCC"
    ],
    "ys": 630.0,
    "uts": 750.0,
    "strain": 3.8,
    "processes": [
      "arc melting: atmosphere: Ar, remelting times: 5",
      "homogenized: temperature: 1050 °C, duration: 36 h"
    ],
    "test_type": "tensile",
    "test_temperature": "450 °C",
    "doi": "10.1016/j.matdes.2023.112120"
  },
  {
    "composition": "Co1",
