Repository: Sci-Extract/sisyphus

# Step through _sisyphus_ extraction process
Author: Soike Yuan  date: 1/12/2025

Prerequisite: Assumed that you have installed sisyphus on your machine and add .env file to your root path which contains API key. :shipit:

## Below is the file structure of the project,

```
├─ README.md                        
├─ pyproject.toml                   # Python project metadata and dependencies
├─ data/                            # Extracted data of high entropy alloys
├─ notebooks/                       # Jupyter notebooks
├─ db/                              # sql databases
├─ record/                          # record sql database
│─ sisyphus/

File: notebooks/heas_result.json (part 41 of 64)
[
    "composition_type": "atomic",
    "phase": [
      "L12",
      "FCC"
    ],
    "ys": 750.0,
    "uts": 810.0,
    "strain": 1.0,
    "processes": [
      "arc melting: atmosphere: Ar, remelting times: 5",
      "homogenized: temperature: 1050 °C, duration: 36 h"
    ],
    "test_type": "tensile",
    "test_temperature": "550 °C",
    "doi": "10.1016/j.matdes.2023.112120"
  },
  {
    "composition": "Co1",
    "composition_type": "atomic",
    "phase": [
      "L12",
      "FCC"
    ],
    "ys": 775.0,
    "uts": 795.0,
    "strain": 0.5,
    "processes": [
      "arc melting: atmosphere: Ar, remelting times: 5",
      "homogenized: temperature: 1050 °C, duration: 36 h"
    ],
    "test_type": "tensile",
    "test_temperature": "650 °C",
    "doi": "10.1016/j.matdes.2023.112120"
  },
  {
    "composition": "Co1",
    "composition_type": "atomic",
    "phase": [
      "L12",
      "FCC"
    ],
    "ys": 730.0,
    "uts": 774.0,
    "strain": 0.5,
    "processes": [
      "arc melting: atmosphere: Ar, remelting times: 5",
      "homogenized: temperature: 1050 °C, duration: 36 h"
    ],
    "test_type": "tensile",
    "test_temperature": "750 °C",
    "doi": "10.1016/j.matdes.2023.112120"
  },
  {
    "composition": "Co1",
    "composition_type": "atomic",
    "phase": [
      "L12",
      "FCC"
    ],
    "ys": 545.0,
    "uts": 550.0,
    "strain": 5.2,
    "processes": [
      "arc melting: atmosphere: Ar, remelting times: 5",
      "homogenized: temperature: 1050 °C, duration: 36 h"
    ],
    "test_type": "tensile",
    "test_temperature": "850 °C",
    "doi": "10.1016/j.matdes.2023.112120"
  },
  {
    "composition": "Co1",
    "composition_type": "atomic",
    "phase": [
      "L12",
      "FCC"
    ],
    "ys": 380.0,
    "uts": 230.0,
    "strain": 16.8,
    "processes": [
      "arc melting: atmosphere: Ar, remelting times: 5",
      "homogenized: temperature: 1050 °C, duration: 36 h"
    ],
    "test_type": "tensile",
    "test_temperature": "950 °C",
    "doi": "10.1016/j.matdes.2023.112120"
  },
  {
    "composition": "CoCrFeMnNiV0.75",
    "composition_type": "atomic",
    "phase": null,
    "ys": null,
    "uts": 1325.0,
    "strain": 7.8,
    "processes": null,
    "test_type": "compressive",
    "test_temperature": "25 °C",
    "doi": "10.1016/j.matdes.2023.112120"
  },
  {
    "composition": "CoCrFeMnNiV",
    "composition_type": "atomic",
    "phase": null,
    "ys": null,
    "uts": 1845.0,
    "strain": 0.5,
    "processes": null,
    "test_type": "compressive",
    "test_temperature": "25 °C",
    "doi": "10.1016/j.matdes.2023.112120"
  },
  {
    "composition": "CrFeNiAl4",
    "composition_type": "atomic",
    "phase": null,
    "ys": null,
    "uts": 3219.0,
    "strain": 37.0,
    "processes": null,
    "test_type": "compressive",
    "test_temperature": "25 °C",
    "doi": "10.1016/j.matdes.2023.112120"
  },
  {
    "composition": "CrFeNiAl3Ti3",
    "composition_type": "atomic",
    "phase": null,
    "ys": null,
    "uts": 3700.0,
    "strain": 39.8,
    "processes": null,
    "test_type": "compressive",
    "test_temperature": "25 °C",
    "doi": "10.1016/j.matdes.2023.112120"
  },
  {
    "composition": "Al0.6CoCrFeNi",
    "composition_type": "atomic",
    "phase": null,
    "ys": null,
    "uts": 1675.0,
    "strain": 48.0,
    "processes": null,
    "test_type": "compressive",
    "test_temperature": "25 °C",
    "doi": "10.1016/j.matdes.2023.112120"
  },
  {
    "composition": "Al1.2CoCrFeNi",
    "composition_type": "atomic",
    "phase": null,
    "ys": null,
    "uts": 2183.0,
    "strain": 25.3,
    "processes": null,
    "test_type": "compressive",
    "test_temperature": "25 °C",
    "doi": "10.1016/j.matdes.2023.112120"
  },
  {
    "composition": "Cr20Co12.5Ni60Al2.5Ti5",
    "composition_type": "atomic",
    "phase": [
      "FCC",
      "L12"
    ],
    "ys": 1251.0,
    "uts": null,
    "strain": null,
    "processes": [
      "arc melting: atmosphere: Ar, remelting times: 3",
      "homogenized: temperature: 1200 °C, duration: 12 h, atmosphere: Ar",
      "quenching: medium: water",
      "cold rolled: reduction: 60 %, temperature: room temperature",
      "annealed: temperature: 1200 °C, duration: 1 h, atmosphere: Ar",
      "cold rolled: reduction: 90 %, temperature: room temperature"
    ],
    "test_type": "tensile",
    "test_temperature": "25 °C",
    "doi": "10.1016/j.matdes.2024.113173"
  },
  {
    "composition": "Cr22.5Co10Ni60Al5Ti2.5",
    "composition_type": "atomic",
    "phase": [
      "FCC",
      "L12"
    ],
    "ys": 856.0,
    "uts": null,
    "strain": null,
    "processes": [
      "arc melting: atmosphere: Ar, remelting times: 3",
      "homogenized: temperature: 1200 °C, duration: 12 h, atmosphere: Ar",
      "quenching: medium: water",
      "cold rolled: reduction: 60 %, temperature: room temperature",
      "annealed: temperature: 1200 °C, duration: 1 h, atmosphere: Ar",
      "cold rolled: reduction: 90 %, temperature: room temperature"
    ],
    "test_type": "tensile",
    "test_temperature": "25 °C",
    "doi": "10.1016/j.matdes.2024.113173"
  },
  {
    "composition": "Cr20Co17.5Ni50Al12.5",
    "composition_type": "atomic",
    "phase": [
      "FCC",
      "L12"
    ],
    "ys": 790.0,
    "uts": null,
    "strain": null,
    "processes": [
      "arc melting: atmosphere: Ar, remelting times: 3",
      "homogenized: temperature: 1200 °C, duration: 12 h, atmosphere: Ar",
      "quenching: medium: water",
      "cold rolled: reduction: 60 %, temperature: room temperature",
      "annealed: temperature: 1200 °C, duration: 1 h, atmosphere: Ar",
      "cold rolled: reduction: 90 %, temperature: room temperature"
    ],
    "test_type": "tensile",
    "test_temperature": "25 °C",
    "doi": "10.1016/j.matdes.2024.113173"
  },
  {
    "composition": "Al0.4CoCrFe2Ni2",
    "composition_type": "atomic",
    "phase": [
      "FCC"
    ],
    "ys": 160.0,
    "uts": 408.0,
    "strain": 76.6,
    "processes": [
      "vacuum arc melting: atmosphere: ultra-high purity argon, remelting times: 5"
    ],
    "test_type": "tensile",
    "test_temperature": "25 °C",
    "doi": "10.1016/j.matdes.2024.113374"
  },
  {
    "composition": "Al0.4CoCrFe2Ni2-TiC (2.5 wt% μm)",
    "composition_type": "atomic",
    "phase": [
      "FCC",
      "TiC"
    ],
    "ys": 305.0,
    "uts": 510.0,
    "strain": 26.2,
    "processes": [
      "vacuum arc melting: atmosphere: ultra-high purity argon, remelting times: 5"
    ],
    "test_type": "tensile",
    "test_temperature": "25 °C",
    "doi": "10.1016/j.matdes.2024.113374"
  },
  {
    "composition": "Al0.4CoCrFe2Ni2-TiC (2.5 wt% μm + 0.15 wt% nm)",
    "composition_type": "atomic",
    "phase": [
      "FCC",
      "TiC"
    ],
    "ys": 392.0,
    "uts": 574.0,
    "strain": 30.1,
    "processes": [
      "vacuum arc melting: atmosphere: ultra-high purity argon, remelting times: 5"
    ],
    "test_type": "tensile",
    "test_temperature": "25 °C",
    "doi": "10.1016/j.matdes.2024.113374"
  },
  {
    "composition": "Cr26Ni25Co21Fe21Al7",
    "composition_type": "atomic",
    "phase": [
      "FCC"
    ],
    "ys": 1200.0,
    "uts": null,
    "strain": 10.0,
    "processes": [
      "arc melting: atmosphere: Ar, remelting times: 8",
      "homogenized: temperature: 1150 °C, duration: 5 h",
      "quenching: medium: water",
      "cold rolled: reduction: 34 %, temperature: 25 °C",
      "annealed: temperature: 1100 °C, duration: 3 min",
      "cold rolled: reduction: 87 %, temperature: 25 °C",
      "annealed: temperature: 600 °C, duration: 24 h"
    ],
    "test_type": "tensile",
    "test_temperature": "25 °C",
    "doi": "10.1016/j.matdes.2025.113620"
  },
  {
    "composition": "AlCoCrFeNi2.1",
    "composition_type": "atomic",
    "phase": [
      "FCC",
      "BCC"
    ],
    "ys": null,
    "uts": 1110.0,
    "strain": 17.0,
    "processes": null,
    "test_type": "tensile",
    "test_temperature": "25 °C",
    "doi": "10.1016/j.matdes.2025.113620"
  },
  {
    "composition": "NiCoCrFe",
    "composition_type": "atomic",
    "phase": [
      "FCC"
    ],
    "ys": 287.0,
    "uts": 620.0,
    "strain": 68.0,
    "processes": [
      "arc melting: atmosphere: Ar, remelting times: 5-8",
      "homogenized: temperature: 1100 °C, duration: 5 h",
      "cold rolled: reduction: 70%, temperature: room temperature",
      "annealed: temperature: 900 °C, duration: 1 h",
      "quenching: medium: water"
    ],
    "test_type": "tensile",
    "test_temperature": "25 °C",
    "doi": "10.1016/j.matdes.2024.113488"
  },
  {
    "composition": "NiCoCrFeSi0.3",
    "composition_type": "atomic",
    "phase": [
      "FCC"
    ],
    "ys": 356.0,
    "uts": 867.0,
    "strain": 82.0,
    "processes": [
      "arc melting: atmosphere: Ar, remelting times: 5-8",
      "homogenized: temperature: 1100 °C, duration: 5 h",
      "cold rolled: reduction: 70%, temperature: room temperature",
      "annealed: temperature: 900 °C, duration: 1 h",
      "quenching: medium: water"
    ],
    "test_type": "tensile",
    "test_temperature": "25 °C",
    "doi": "10.1016/j.matdes.2024.113488"
  },
  {
    "composition": "NiCoCrFeAl0.3Si0.3",
    "composition_type": "atomic",
    "phase": [
      "FCC",
      "BCC"
    ],
    "ys": 805.0,
    "uts": 1154.0,
    "strain": 37.8,
    "processes": [
      "arc melting: atmosphere: Ar, remelting times: 5-8",
      "homogenized: temperature: 1100 °C, duration: 5 h",
      "cold rolled: reduction: 70%, temperature: room temperature",
      "annealed: temperature: 900 °C, duration: 1 h",
      "quenching: medium: water"
    ],
    "test_type": "tensile",
    "test_temperature": "25 °C",
    "doi": "10.1016/j.matdes.2024.113488"
  },
  {
    "composition": "NiCoCrFeAl0.3Si0.3",
    "composition_type": "atomic",
    "phase": [
      "FCC",
      "BCC"
    ],
    "ys": 1210.0,
    "uts": 1436.0,
    "strain": 15.2,
    "processes": [
      "arc melting: atmosphere: Ar, remelting times: 5-8",
      "homogenized: temperature: 1100 °C, duration: 5 h",
      "cold rolled: reduction: 70%, temperature: room temperature",
      "annealed: temperature: 900 °C, duration: 1 h",
      "quenching: medium: water"
    ],
    "test_type": "tensile",
    "test_temperature": "-196 °C",
    "doi": "10.1016/j.matdes.2024.113488"
  },
  {
    "composition": "NiCoCrFeAl0.3Si0.3",
    "composition_type": "atomic",
    "phase": [
      "FCC",
      "BCC"
    ],
    "ys": 814.0,
    "uts": 1165.0,
    "strain": 32.5,
    "processes": [
      "arc melting: atmosphere: Ar, remelting times: 5-8",
      "homogenized: temperature: 1100 °C, duration: 5 h",
      "cold rolled: reduction: 70%, temperature: room temperature",
      "annealed: temperature: 900 °C, duration: 1 h",
      "quenching: medium: water"
    ],
    "test_type": "tensile",
    "test_temperature": "-20 °C",
    "doi": "10.1016/j.matdes.2024.113488"
  },
  {
    "composition": "NiCoCrFeAl0.3Si0.3",
    "composition_type": "atomic",
    "phase": [
      "FCC",
      "BCC"
    ],
    "ys": 645.0,
    "uts": 1049.0,
    "strain": 34.3,
    "processes": [
      "arc melting: atmosphere: Ar, remelting times: 5-8",
      "homogenized: temperature: 1100 °C, duration: 5 h",
      "cold rolled: reduction: 70%, temperature: room temperature",
      "annealed: temperature: 900 °C, duration: 1 h",
      "quenching: medium: water"
    ],
    "test_type": "tensile",
    "test_temperature": "250 °C",
    "doi": "10.1016/j.matdes.2024.113488"
  },
  {
    "composition": "NiCoCrFeAl0.3Si0.3",
    "composition_type": "atomic",
    "phase": [
      "FCC",
      "BCC"
    ],
    "ys": 652.0,
    "uts": 1062.0,
    "strain": 30.1,
    "processes": [
      "arc melting: atmosphere: Ar, remelting times: 5-8",
      "homogenized: temperature: 1100 °C, duration: 5 h",
      "cold rolled: reduction: 70%, temperature: room temperature",
      "annealed: temperature: 900 °C, duration: 1 h",
      "quenching: medium: water"
    ],
    "test_type": "tensile",
    "test_temperature": "500 °C",
    "doi": "10.1016/j.matdes.2024.113488"
  },
  {
    "composition": "NiCoCrFeAl0.3Si0.3",
    "composition_type": "atomic",
    "phase": [
      "FCC",
      "BCC"
    ],
    "ys": 640.0,
    "uts": 640.0,
    "strain": 51.8,
    "processes": [
      "arc melting: atmosphere: Ar, remelting times: 5-8",
      "homogenized: temperature: 1100 °C, duration: 5 h",
      "cold rolled: reduction: 70%, temperature: room temperature",
      "annealed: temperature: 900 °C, duration: 1 h",
      "quenching: medium: water"
    ],
    "test_type": "tensile",
    "test_temperature": "700 °C",
    "doi": "10.1016/j.matdes.2024.113488"
  },
  {
    "composition": "AlNbTiV",
    "composition_type": "atomic",
    "phase": [
      "bcc"
    ],
    "ys": 1020.0,
    "uts": 1318.0,
    "strain": 5.0,
    "processes": [
      "arc melting: atmosphere: Ar, remelting times: 5",
      "homogenized: temperature: 1200 °C, duration: 24 h, atmosphere: vacuum"
    ],
    "test_type": "compressive",
    "test_temperature": "25 °C",
    "doi": "10.1016/j.matlet.2014.11.162"
  },
  {
    "composition": "AlNbTiV",
    "composition_type": "atomic",
    "phase": [
      "bcc"
    ],
    "ys": 810.0,
    "uts": 1050.0,
    "strain": 12.0,
    "processes": [
      "arc melting: atmosphere: Ar, remelting times: 5",
      "homogenized: temperature: 1200 °C, duration: 24 h, atmosphere: vacuum"
    ],
    "test_type": "compressive",
    "test_temperature": "600 °C",
    "doi": "10.1016/j.matlet.2014.11.162"
  },
  {
    "composition": "AlNbTiV",
    "composition_type": "atomic",
    "phase": [
      "bcc"
    ],
    "ys": 685.0,
    "uts": null,
    "strain": null,
    "processes": [
      "arc melting: atmosphere: Ar, remelting times: 5",
      "homogenized: temperature: 1200 °C, duration: 24 h, atmosphere: vacuum"
    ],
    "test_type": "compressive",
    "test_temperature": "800 °C",
    "doi": "10.1016/j.matlet.2014.11.162"
  },
  {
    "composition": "AlNbTiV",
    "composition_type": "atomic",
    "phase": [
      "bcc"
    ],
    "ys": 158.0,
    "uts": null,
    "strain": null,
    "processes": [
      "arc melting: atmosphere: Ar, remelting times: 5",
      "homogenized: temperature: 1200 °C, duration: 24 h, atmosphere: vacuum"
    ],
    "test_type": "compressive",
    "test_temperature": "1000 °C",
    "doi": "10.1016/j.matlet.2014.11.162"
  },
  {
    "composition": "AlCrFe2Ni2",
    "composition_type": "atomic",
    "phase": [
      "FCC",
      "BCC",
      "B2"
    ],
    "ys": 780.0,
    "uts": 1228.0,
    "strain": 17.0,
    "processes": [
      "vacuum high-frequency induction melting: atmosphere: Ar, pressure: 0.01 atm"
    ],
    "test_type": "tensile",
    "test_temperature": "25 °C",
    "doi": "10.1016/j.matlet.2016.01.096"
  },
  {
    "composition": "AlCoCrFeNi2.1",
    "composition_type": "atomic",
    "phase": [
      "FCC",
      "BCC"
    ],
    "ys": null,
    "uts": 944.0,
    "strain": 25.6,
    "processes": null,
    "test_type": "tensile",
    "test_temperature": "25 °C",
    "doi": "10.1016/j.matlet.2016.01.096"
  },
  {
    "composition": "HfNbTiVSi0.5",
    "composition_type": "atomic",
    "phase": [
      "hexagonal",
      "BCC"
    ],
    "ys": 1399.0,
    "uts": 1608.0,
    "strain": 10.9,
    "processes": [
      "levitation melting: atmosphere: Ar, remelting times: 2"
    ],
    "test_type": "compressive",
    "test_temperature": "25 °C",
    "doi": "10.1016/j.matlet.2016.03.092"
  },
  {
    "composition": "HfNbTiVSi0.5",
    "composition_type": "atomic",
    "phase": [
      "hexagonal",
      "BCC"
    ],
    "ys": 875.0,
    "uts": null,
    "strain": 50.0,
    "processes": [
      "levitation melting: atmosphere: Ar, remelting times: 2"
    ],
    "test_type": "compressive",
    "test_temperature": "800 °C",
    "doi": "10.1016/j.matlet.2016.03.092"
  },
  {
    "composition": "HfNbTiVSi0.5",
    "composition_type": "atomic",
    "phase": [
      "hexagonal",
      "BCC"
    ],
    "ys": 240.0,
    "uts": null,
    "strain": 50.0,
    "processes": [
      "levitation melting: atmosphere: Ar, remelting times: 2"
    ],
    "test_type": "compressive",
    "test_temperature": "1000 °C",
    "doi": "10.1016/j.matlet.2016.03.092"
  },
  {
    "composition": "AlCoCrFeNi",
    "composition_type": "atomic",
    "phase": [
      "FCC",
      "disordered BCC",
      "ordered BCC"
    ],
    "ys": 1262.0,
    "uts": 3228.0,
    "strain": 29.1,
    "processes": [
      "spark plasma sintering: temperature: 1200 °C, pressure: 30 MPa, duration: 20 min",
      "cooling: medium: furnace, rate: slow"
    ],
    "test_type": "compressive",
    "test_temperature": "25 °C",
    "doi": "10.1016/j.matlet.2016.06.014"
  },
  {
    "composition": "HfNbTaTiZr",
    "composition_type": "atomic",
    "phase": [
      "BCC"
    ],
    "ys": 929.0,
    "uts": null,
    "strain": 50.0,
    "processes": null,
    "test_type": "compressive",
    "test_temperature": "25 °C",
    "doi": "10.1016/j.matlet.2016.03.133"
  },
  {
    "composition": "HfMoNbTaTiZr",
    "composition_type": "atomic",
    "phase": [
      "BCC"
    ],
    "ys": 556.0,
    "uts": null,
    "strain": 12.0,
    "processes": [
      "arc melting: atmosphere: Ar, remelting times: 5"
    ],
    "test_type": "compressive",
    "test_temperature": "1200 °C",
    "doi": "10.1016/j.matlet.2016.03.133"
  },
  {
    "composition": "HfMo0.25NbTaTiZr",
    "composition_type": "atomic",
    "phase": [
      "BCC"
    ],
    "ys": 1112.0,
    "uts": null,
    "strain": 50.0,
    "processes": [
      "arc melting: atmosphere: Ar, remelting times: 5"
    ],
    "test_type": "compressive",
    "test_temperature": "25 °C",
    "doi": "10.1016/j.matlet.2016.03.133"
  },
  {
    "composition": "HfMo0.5NbTaTiZr",
    "composition_type": "atomic",
    "phase": [
      "BCC"
    ],
    "ys": 1317.0,
    "uts": null,
    "strain": 50.0,
    "processes": [
      "arc melting: atmosphere: Ar, remelting times: 5"
    ],
    "test_type": "compressive",
    "test_temperature": "25 °C",
    "doi": "10.1016/j.matlet.2016.03.133"
  },
  {
    "composition": "HfMo0.75NbTaTiZr",
    "composition_type": "atomic",
    "phase": [
      "BCC"
    ],
    "ys": 1373.0,
    "uts": null,
    "strain": 50.0,
    "processes": [
      "arc melting: atmosphere: Ar, remelting times: 5"
    ],
    "test_type": "compressive",
    "test_temperature": "25 °C",
    "doi": "10.1016/j.matlet.2016.03.133"
  },
  {
    "composition": "HfMo1NbTaTiZr",
    "composition_type": "atomic",
    "phase": [
      "BCC"
    ],
    "ys": 1512.0,
    "uts": null,
    "strain": 12.0,
    "processes": [
      "arc melting: atmosphere: Ar, remelting times: 5"
    ],
    "test_type": "compressive",
    "test_temperature": "25 °C",
    "doi": "10.1016/j.matlet.2016.03.133"
  },
  {
    "composition": "HfNbTaTiZr",
    "composition_type": "atomic",
    "phase": [
      "BCC"
    ],
    "ys": 958.0,
    "uts": 974.0,
    "strain": 20.0,
    "processes": [
      "vacuum arc melting: atmosphere: vacuum, remelting times: 5",
      "cold rolled: reduction: 70%",
      "heat treated: temperature: 1250 °C, duration: 6 h, atmosphere: vacuum"
    ],
    "test_type": "tensile",
    "test_temperature": "25 °C",
    "doi": "10.1016/j.matlet.2016.08.060"
  },
  {
    "composition": "HfNbTaTiZr",
    "composition_type": "atomic",
    "phase": [
      "BCC"
    ],
    "ys": 944.0,
    "uts": 959.0,
    "strain": 18.0,
    "processes": [
      "vacuum arc melting: atmosphere: vacuum, remelting times: 5",
      "cold rolled: reduction: 70%",
      "heat treated: temperature: 1250 °C, duration: 6 h, atmosphere: vacuum"
    ],
    "test_type": "tensile",
    "test_temperature": "25 °C",
    "doi": "10.1016/j.matlet.2016.08.060"
  },
  {
    "composition": "HfNbTaTiZr",
    "composition_type": "atomic",
    "phase": [
      "BCC"
    ],
    "ys": 940.0,
    "uts": 953.0,
    "strain": 15.0,
    "processes": [
      "vacuum arc melting: atmosphere: vacuum, remelting times: 5",
      "cold rolled: reduction: 70%",
      "heat treated: temperature: 1250 °C, duration: 6 h, atmosphere: vacuum"
    ],
    "test_type": "tensile",
    "test_temperature": "25 °C",
    "doi": "10.1016/j.matlet.2016.08.060"
  },
  {
    "composition": "AlCoCrFeNi",
    "composition_type": "atomic",
    "phase": [
      "bcc"
    ],
    "ys": null,
    "uts": null,
    "strain": null,
    "processes": [
      "arc melting: atmosphere: Ar",
      "suction casting: mold: copper"
    ],
    "test_type": "compressive",
    "test_temperature": "1100 °C",
    "doi": "10.1016/j.matlet.2017.03.181"
  },
  {
    "composition": "AlCoCrFeNi",
    "composition_type": "atomic",
    "phase": [
      "fcc",
      "bcc"
    ],
    "ys": null,
    "uts": null,
    "strain": null,
    "processes": [
      "arc melting: atmosphere: Ar",
      "suction casting: mold: copper",
      "annealed: temperature: 1100 °C, duration: 563.4 s, atmosphere: Ar",
      "quenching: medium: water"
    ],
    "test_type": "compressive",
    "test_temperature": "1100 °C",
    "doi": "10.1016/j.matlet.2017.03.181"
  },
  {
    "composition": "AlCoCrFeNi",
    "composition_type": "atomic",
    "phase": [
      "fcc",
      "bcc"
    ],
    "ys": null,
    "uts": null,
    "strain": 50.34,
    "processes": [
      "arc melting: atmosphere: Ar",
      "suction casting: mold: copper",
      "annealed: temperature: 1100 °C, duration: 60 s, atmosphere: Ar",
      "quenching: medium: water"
    ],
    "test_type": "compressive",
    "test_temperature": "1100 °C",
    "doi": "10.1016/j.matlet.2017.03.181"
  },
  {
    "composition": "Fe20Co20Ni41Al19",
    "composition_type": "atomic",
    "phase": [
      "BCC(B2)",
      "FCC(L12)"
    ],
    "ys": 577.0,
    "uts": 1103.0,
    "strain": 18.7,
    "processes": [
      "arc melting: atmosphere: vacuum, remelting times: 5"
    ],
    "test_type": "tensile",
    "test_temperature": "25 °C",
    "doi": "10.1016/j.matlet.2018.01.017"
  },
  {
    "composition": "TiNbTa0.5ZrAl0.5",
    "composition_type": "atomic",
    "phase": [
      "BCC",
      "HCP"
    ],
    "ys": 1740.0,
    "uts": null,
    "strain": 20.0,
    "processes": [
      "powder metallurgy",
      "forged: temperature: 1200 °C",
      "annealed: temperature: 1000 °C, duration: 2 h, atmosphere: vacuum"
    ],
    "test_type": "compressive",
    "test_temperature": "25 °C",
    "doi": "10.1016/j.matlet.2019.03.075"
  },
  {
    "composition": "Al0.3FeNiCo1.2CrCu",
    "composition_type": "atomic",
    "phase": [
      "FCC"
    ],
    "ys": 1275.0,
    "uts": 1635.0,
    "strain": 26.15,
    "processes": [
      "mechanical alloying: duration: 55 h, rotation speed: 580 rpm, atmosphere: Ar",
      "spark plasma sintering: temperature: 1323 K, pressure: 30 MPa, duration: 10 min"
    ],
    "test_type": "compressive",
    "test_temperature": "25 °C",
    "doi": "10.1016/j.matlet.2017.10.131"
  },
  {
    "composition": "Al0.3FeNiCo1.2CrCu-TiC",
    "composition_type": "atomic",
    "phase": [
      "FCC",
      "TiC"
    ],
    "ys": 1730.0,
    "uts": 2260.0,
    "strain": 29.5,
    "processes": [
      "mechanical alloying: duration: 55 h, rotation speed: 580 rpm, atmosphere: Ar",
      "spark plasma sintering: temperature: 1323 K, pressure: 30 MPa, duration: 10 min"
    ],
    "test_type": "compressive",
    "test_temperature": "25 °C",
    "doi": "10.1016/j.matlet.2017.10.131"
  },
  {
    "composition": "CoCrFeNi2.1",
    "composition_type": "atomic",
    "phase": [
      "FCC"
    ],
    "ys": 130.0,
    "uts": 280.0,
    "strain": null,
    "processes": null,
    "test_type": "tensile",
    "test_temperature": "25 °C",
    "doi": "10.1016/j.matlet.2019.04.012"
  },
  {
    "composition": "CoCrFeNi2.1Nb0.2",
    "composition_type": "atomic",
    "phase": [
      "FCC",
      "Laves (HCP)"
    ],
    "ys": 170.0,
    "uts": 537.0,
    "strain": null,
    "processes": [
      "arc melting: atmosphere: Ar, remelting times: 5"
    ],
    "test_type": "tensile",
    "test_temperature": "25 °C",
    "doi": "10.1016/j.matlet.2019.04.012"
  },
  {
    "composition": "CoCrFeNi2.1Nb0.4",
    "composition_type": "atomic",
    "phase": [
      "FCC",
      "Laves (HCP)"
    ],
    "ys": 640.0,
    "uts": 840.0,
    "strain": 7.0,
    "processes": [
      "arc melting: atmosphere: Ar, remelting times: 5"
    ],
    "test_type": "tensile",
    "test_temperature": "25 °C",
    "doi": "10.1016/j.matlet.2019.04.012"
  },
  {
    "composition": "CoCrFeNi2.1Nb0.2",
    "composition_type": "atomic",
    "phase": [
      "FCC",
      "ε-(D019)",
      "Laves (HCP)",
      "Nb-rich phase (complex FCC)"
    ],
    "ys": 560.0,
    "uts": 860.0,
    "strain": 19.0,
    "processes": [
      "arc melting: atmosphere: Ar, remelting times: 5",
      "aged: temperature: 800 °C, duration: 24 h, atmosphere: Ar",
      "quenching: medium: water"
    ],
    "test_type": "tensile",
    "test_temperature": "25 °C",
    "doi": "10.1016/j.matlet.2019.04.012"
  },
  {
    "composition": "CoCrFeNi2.1Nb0.4",
    "composition_type": "atomic",
    "phase": [
      "FCC",
      "ε-(D019)",
      "Laves (HCP)",
      "Nb-rich phase (complex FCC)"
    ],
    "ys": null,
    "uts": null,
    "strain": 3.0,
    "processes": [
      "arc melting: atmosphere: Ar, remelting times: 5",
      "aged: temperature: 800 °C, duration: 24 h, atmosphere: Ar",
      "quenching: medium: water"
    ],
    "test_type": "tensile",
    "test_temperature": "25 °C",
    "doi": "10.1016/j.matlet.2019.04.012"
  },
  {
    "composition": "Al0.5CoCrFeNi",
    "composition_type": "atomic",
    "phase": [
      "FCC",
      "BCC"
    ],
    "ys": 325.0,
    "uts": 650.0,
    "strain": 40.0,
    "processes": [
      "arc melting: atmosphere: Ar, remelting times: 4"
    ],
    "test_type": "tensile",
    "test_temperature": "25 °C",
    "doi": "10.1016/j.matlet.2018.12.127"
  },
  {
    "composition": "Al0.5CoCrFeNi",
    "composition_type": "atomic",
    "phase": [
      "FCC",
      "BCC"
    ],
    "ys": 390.0,
    "uts": 770.0,
    "strain": 40.0,
    "processes": [
      "arc melting: atmosphere: Ar, remelting times: 4",
      "PMF treatment: magnetic induction intensity: 10 T, pulse time: 2 ms, pulse numbers: 20"
    ],
    "test_type": "tensile",
    "test_temperature": "25 °C",
    "doi": "10.1016/j.matlet.2018.12.127"
  },
  {
    "composition": "AlCoCrFeNiTi",
    "composition_type": "atomic",
    "phase": [
      "B2-BCC",
      "A2-BCC",
      "D03",
      "A12"
    ],
    "ys": null,
    "uts": 195.0,
    "strain": 18.3,
    "processes": [
      "arc melting: atmosphere: vacuum, remelting times: 5"
    ],
    "test_type": "tensile",
    "test_temperature": "25 °C",
    "doi": "10.1016/j.matlet.2019.05.050"
  },
  {
    "composition": "Al-7Si",
    "composition_type": "weight",
    "phase": null,
    "ys": null,
    "uts": 168.0,
    "strain": 12.1,
    "processes": [
      "melting: temperature: 800 °C, holding time: 60 min, stirring interval: 10 min",
      "addition of AlCoCrFeNiTi HEA: amount: 0.2 wt%",
      "hexachloroethane (C2Cl6) introduction",
      "casting: mold temperature: 200 °C, pouring temperature: 720 °C"
    ],
    "test_type": "tensile",
    "test_temperature": "25 °C",
    "doi": "10.1016/j.matlet.2019.05.050"
  },
  {
    "composition": "Fe30Ni20Mn35Al15",
    "composition_type": "atomic",
    "phase": [
      "FCC",
      "BCC"
    ],
    "ys": null,
    "uts": null,
    "strain": null,
    "processes": null,
    "test_type": "tensile",
    "test_temperature": "25 °C",
    "doi": "10.1016/j.matlet.2019.06.067"
  },
  {
    "composition": "AlCoCrFeNi2.1",
    "composition_type": "atomic",
    "phase": [
      "FCC",
      "BCC"
    ],
    "ys": null,
    "uts": null,
    "strain": null,
    "processes": null,
    "test_type": "tensile",
    "test_temperature": "25 °C",
    "doi": "10.1016/j.matlet.2019.06.067"
  },
  {
    "composition": "Fe20Co20Ni41Al19",
    "composition_type": "atomic",
    "phase": [
      "FCC",
      "BCC"
    ],
    "ys": null,
    "uts": null,
    "strain": null,
    "processes": null,
    "test_type": "tensile",
    "test_temperature": "25 °C",
    "doi": "10.1016/j.matlet.2019.06.067"
  },
  {
    "composition": "Ni30Co30Cr10Fe10Al18W2",
    "composition_type": "atomic",
    "phase": [
      "FCC",
      "B2"
    ],
    "ys": null,
    "uts": 1266.5,
    "strain": 20.3,
    "processes": [
      "arc melting: atmosphere: Ar, remelting times: 4"
    ],
    "test_type": "tensile",
    "test_temperature": "25 °C",
    "doi": "10.1016/j.matlet.2019.06.067"
  },
  {
    "composition": "FeCrNiCu",
    "composition_type": "atomic",
    "phase": [
      "FCC"
    ],
    "ys": null,
    "uts": 738.6,
    "strain": 15.0,
    "processes": [
      "vacuum induction smelting"
    ],
    "test_type": "tensile",
    "test_temperature": "25 °C",
    "doi": "10.1016/j.matlet.2019.126729"
  },
  {
    "composition": "FeCrNiCuV0.1",
    "composition_type": "atomic",
    "phase": [
      "FCC"
    ],
    "ys": null,
    "uts": 1006.5,
    "strain": 15.6,
    "processes": [
      "vacuum induction smelting"
    ],
    "test_type": "tensile",
    "test_temperature": "25 °C",
    "doi": "10.1016/j.matlet.2019.126729"
  },
  {
    "composition": "CoCrFeMnNi",
    "composition_type": "atomic",
    "phase": [
      "FCC"
    ],
    "ys": null,
    "uts": null,
    "strain": null,
    "processes": [
      "arc melting: atmosphere: Ar",
      "homogenized: temperature: 1473 K, duration: 24 h, atmosphere: Ar",
      "cold rolled: reduction: 90%, temperature: room temperature",
      "annealed: temperature: 973 K, duration: 1 h, atmosphere: air",
      "quenching: medium: water"
    ],
    "test_type": "tensile",
    "test_temperature": "25 °C",
    "doi": "10.1016/j.matlet.2019.126772"
  },
  {
    "composition": "N-CoCrFeMnNi",
    "composition_type": "atomic",
    "phase": [
      "FCC",
      "Cr2N"
    ],
    "ys": 57.0,
    "uts": 66.5,
    "strain": null,
    "processes": [
      "nitrogen gas injection: duration: 24 h, temperature: 1773 K",
      "quenching: medium: NaCl-saturated water",
      "homogenized: temperature: 1473 K, duration: 24 h, atmosphere: Ar",
      "cold rolled: reduction: 90%, temperature: room temperature",
      "annealed: temperature: 973 K, duration: 1 h, atmosphere: air",
      "quenching: medium: water"
    ],
    "test_type": "tensile",
    "test_temperature": "25 °C",
    "doi": "10.1016/j.matlet.2019.126772"
  },
  {
    "composition": "FeCoNiCrMn",
    "composition_type": "atomic",
    "phase": [
      "FCC"
    ],
    "ys": null,
    "uts": 524.0,
    "strain": null,
    "processes": [
      "vacuum arc-melting: atmosphere: high purity elements",
      "electrical discharge machining (EDM)",
      "laser welding: power: 2 kW, defocusing amount: +2 mm, spot moving rate: 1 m/min, shielding argon gas flow rate: 30-40 L/min"
    ],
    "test_type": "tensile",
    "test_temperature": "25 °C",
    "doi": "10.1016/j.matlet.2019.127060"
  },
  {
    "composition": "Al0.4CoFeNiTi0.6",
    "composition_type": "atomic",
    "phase": [
      "BCC",
      "FCC"
    ],
    "ys": 2085.0,
    "uts": 2136.0,
    "strain": 10.3,
    "processes": [
      "arc melting: atmosphere: not specified, remelting times: 4",
      "annealed: temperature: 1000 °C, duration: 4 h, atmosphere: not specified",
      "quenching: medium: water"
    ],
    "test_type": "compressive",
    "test_temperature": "25 °C",
    "doi": "10.1016/j.matlet.2020.127992"
  },
  {
    "composition": "Al0.4CoFeNiTi0.6",
    "composition_type": "atomic",
    "phase": [
      "BCC",
      "FCC"
    ],
    "ys": 1397.0,
    "uts": 1965.0,
    "strain": 21.0,
    "processes": [
      "arc melting: atmosphere: not specified, remelting times: 4",
      "annealed: temperature: 1000 °C, duration: 4 h, atmosphere: not specified",
      "quenching: medium: water"
    ],
    "test_type": "compressive",
    "test_temperature": "25 °C",
    "doi": "10.1016/j.matlet.2020.127992"
  },
  {
    "composition": "C0.46Si0.44Mn28.1Co8.8Cr8.6Fe53.6",
    "composition_type": "weight",
    "phase": [
      "FCC"
    ],
    "ys": null,
    "uts": 670.0,
    "strain": 50.0,
    "processes": [
      "vacuum induction melting"
    ],
    "test_type": "tensile",
    "test_temperature": "25 °C",
    "doi": "10.1016/j.matlet.2020.128154"
  },
  {
    "composition": "Fe20Mn20Cr20Ni20Co20",
    "composition_type": "atomic",
    "phase": [
      "austenitic"
    ],
    "ys": 163.0,
    "uts": 684.0,
    "strain": 55.0,
    "processes": [
      "vacuum induction melting and casting: atmosphere: Ar"
    ],
    "test_type": "tensile",
    "test_temperature": "25 °C",
    "doi": "10.1016/j.matlet.2020.128183"
  },
  {
    "composition": "Fe20Mn20Cr20Ni20Co19N1",
    "composition_type": "atomic",
    "phase": [
      "austenitic"
    ],
    "ys": 302.0,
    "uts": 1002.0,
    "strain": 58.0,
    "processes": [
      "vacuum induction melting and casting: atmosphere: Ar"
    ],
    "test_type": "tensile",
    "test_temperature": "25 °C",
    "doi": "10.1016/j.matlet.2020.128183"
  },
  {
    "composition": "Fe20Mn20Cr20Ni20Co17N3",
    "composition_type": "atomic",
    "phase": [
      "austenitic"
    ],
    "ys": 349.0,
    "uts": 1115.0,
    "strain": 59.0,
    "processes": [
      "vacuum induction melting and casting: atmosphere: Ar"
    ],
    "test_type": "tensile",
    "test_temperature": "25 °C",
    "doi": "10.1016/j.matlet.2020.128183"
  },
  {
    "composition": "Fe20Mn20Cr20Ni20Co19C1",
    "composition_type": "atomic",
    "phase": [
      "austenitic"
    ],
    "ys": 282.0,
    "uts": 920.0,
    "strain": 48.0,
    "processes": [
      "vacuum induction melting and casting: atmosphere: Ar"
    ],
    "test_type": "tensile",
    "test_temperature": "25 °C",
    "doi": "10.1016/j.matlet.2020.128183"
  },
  {
    "composition": "Fe20Mn20Cr20Ni20Co17C3",
    "composition_type": "atomic",
    "phase": [
      "austenitic"
    ],
    "ys": 306.0,
    "uts": 646.0,
    "strain": 13.0,
    "processes": [
      "vacuum induction melting and casting: atmosphere: Ar"
    ],
    "test_type": "tensile",
    "test_temperature": "25 °C",
    "doi": "10.1016/j.matlet.2020.128183"
  },
  {
    "composition": "Al22.45Co20.58Cr19.85Fe19.05Ni18.07",
    "composition_type": "atomic",
    "phase": null,
    "ys": 219.0,
    "uts": 401.0,
    "strain": null,
    "processes": [
      "gas atomization",
      "underwater friction stir processing"
    ],
    "test_type": "tensile",
    "test_temperature": "25 °C",
    "doi": "10.1016/j.matlet.2020.128200"
  },
  {
    "composition": "Fe40Co40Ni10Si10",
    "composition_type": "atomic",
    "phase": [
      "BCC",
      "FCC"
    ],
    "ys": 1110.0,
    "uts": null,
    "strain": 38.3,
    "processes": [
      "induction melting: atmosphere: Ar",
      "copper-mold casting: atmosphere: Ar"
    ],
    "test_type": "compressive",
    "test_temperature": "25 °C",
    "doi": "10.1016/j.matlet.2020.128653"
  },
  {
    "composition": "NbTiC2/FeCrNiCu",
    "composition_type": "atomic",
    "phase": [
      "FCC",
      "NbTiC2"
    ],
    "ys": null,
    "uts": 1148.8,
    "strain": 7.1,
    "processes": [
      "vacuum induction smelting: atmosphere: Ar"
    ],
    "test_type": "tensile",
    "test_temperature": "25 °C",
    "doi": "10.1016/j.matlet.2020.128918"
  },
  {
    "composition": "FeCrNiCu",
    "composition_type": "atomic",
    "phase": [
      "FCC"
    ],
    "ys": null,
    "uts": 517.5,
    "strain": 23.1,
    "processes": [
      "vacuum induction smelting: atmosphere: Ar"
    ],
    "test_type": "tensile",
    "test_temperature": "25 °C",
    "doi": "10.1016/j.matlet.2020.128918"
  },
  {
    "composition": "AlCoCrFeNiTi-C",
    "composition_type": "atomic",
    "phase": [
      "NiAl B2",
      "CrFe",
      "TiC"
    ],
    "ys": null,
    "uts": 2503.0,
    "strain": null,
    "processes": [
      "mechanical alloying: duration: 10 h, rotation speed: 300 rpm",
      "spark plasma sintering: temperature: 1000 °C, pressure: 60 MPa, duration: 10 min"
    ],
    "test_type": "compressive",
    "test_temperature": "25 °C",
    "doi": "10.1016/j.matlet.2020.129185"
  },
  {
    "composition": "Al20Nb40Ti20V20",
    "composition_type": "atomic",
    "phase": [
      "BCC",
      "B2"
    ],
    "ys": 1043.0,
    "uts": null,
    "strain": 0.33,
    "processes": [
      "arc melting: atmosphere: Ar"
    ],
    "test_type": "compressive",
    "test_temperature": "25 °C",
    "doi": "10.1016/j.matlet.2020.129255"
  },
  {
    "composition": "Al20Nb25Ti25V25",
    "composition_type": "atomic",
    "phase": [
      "BCC"
    ],
    "ys": null,
    "uts": null,
    "strain": null,
    "processes": null,
    "test_type": "compressive",
    "test_temperature": "25 °C",
    "doi": "10.1016/j.matlet.2020.129255"
  },
  {
    "composition": "W-Al0.5Cr0.9FeNi2.5V0.2",
    "composition_type": "atomic",
    "phase": null,
    "ys": 840.8,
    "uts": 1267.3,
    "strain": 10.7,
    "processes": [
      "sintering: atmosphere: H2, temperature: 1500 °C, duration: 0 min, cooling: medium: furnace"
    ],
    "test_type": "tensile",
    "test_temperature": "25 °C",
    "doi": "10.1016/j.matlet.2020.128405"
  },
  {
    "composition": "W-Al0.5Cr0.9FeNi2.5V0.2",
    "composition_type": "atomic",
    "phase": null,
    "ys": 803.5,
    "uts": 1169.5,
    "strain": 10.0,
    "processes": [
      "sintering: atmosphere: H2, temperature: 1500 °C, duration: 30 min, cooling: medium: furnace"
    ],
    "test_type": "tensile",
    "test_temperature": "25 °C",
    "doi": "10.1016/j.matlet.2020.128405"
  },
  {
    "composition": "W-Al0.5Cr0.9FeNi2.5V0.2",
    "composition_type": "atomic",
    "phase": null,
    "ys": 750.3,
    "uts": 1116.1,
    "strain": 10.4,
    "processes": [
      "sintering: atmosphere: H2, temperature: 1500 °C, duration: 60 min, cooling: medium: furnace"
    ],
    "test_type": "tensile",
    "test_temperature": "25 °C",
    "doi": "10.1016/j.matlet.2020.128405"
  },
  {
    "composition": "W-Al0.5Cr0.9FeNi2.5V0.2",
    "composition_type": "atomic",
    "phase": null,
    "ys": 736.5,
    "uts": 1095.9,
    "strain": 9.2,
    "processes": [
      "sintering: atmosphere: H2, temperature: 1500 °C, duration: 90 min, cooling: medium: furnace"
    ],
    "test_type": "tensile",
    "test_temperature": "25 °C",
    "doi": "10.1016/j.matlet.2020.128405"
  },
  {
    "composition": "W-Al0.5Cr0.9FeNi2.5V0.2",
    "composition_type": "atomic",
    "phase": null,
    "ys": 713.1,
    "uts": 1030.4,
    "strain": 8.6,
    "processes": [
      "sintering: atmosphere: H2, temperature: 1500 °C, duration: 120 min, cooling: medium: furnace"
    ],
    "test_type": "tensile",
    "test_temperature": "25 °C",
    "doi": "10.1016/j.matlet.2020.128405"
  },
  {
    "composition": "WNiFe",
    "composition_type": "atomic",
    "phase": null,
    "ys": 600.0,
    "uts": 900.0,
    "strain": null,
    "processes": null,
    "test_type": "tensile",
    "test_temperature": "25 °C",
    "doi": "10.1016/j.matlet.2020.128405"
  },
  {
    "composition": "ZrTiNbMo",
    "composition_type": "atomic",
    "phase": [
      "BCC"
    ],
    "ys": 1243.0,
    "uts": 2045.0,
    "strain": 41.0,
    "processes": [
      "arc melting: atmosphere: not specified, remelting times: 6"
    ],
    "test_type": "compressive",
    "test_temperature": "25 °C",
    "doi": "10.1016/j.matlet.2021.129718"
  },
  {
    "composition": "ZrTiNbMoCr0.02",
    "composition_type": "atomic",
    "phase": [
      "BCC"
    ],
    "ys": 1248.0,
    "uts": 2528.0,
    "strain": 38.0,
    "processes": [
      "arc melting: atmosphere: not specified, remelting times: 6"
    ],
    "test_type": "compressive",
    "test_temperature": "25 °C",
    "doi": "10.1016/j.matlet.2021.129718"
  },
  {
    "composition": "CoCrFeMnNi",
    "composition_type": "atomic",
    "phase": [
      "austenite"
    ],
    "ys": null,
