Repository: Sci-Extract/sisyphus

# Step through _sisyphus_ extraction process
Author: Soike Yuan  date: 1/12/2025

Prerequisite: Assumed that you have installed sisyphus on your machine and add .env file to your root path which contains API key. :shipit:

## Below is the file structure of the project,

```
├─ README.md                        
├─ pyproject.toml                   # Python project metadata and dependencies
├─ data/                            # Extracted data of high entropy alloys
├─ notebooks/                       # Jupyter notebooks
├─ db/                              # sql databases
├─ record/                          # record sql database
│─ sisyphus/

File: notebooks/heas_result.json (part 42 of 64)
[
    "uts": null,
    "strain": null,
    "processes": [
      "hot rolled: temperature: not specified",
      "annealed: temperature: 900 °C, duration: 1 h"
    ],
    "test_type": "tensile",
    "test_temperature": "25 °C",
    "doi": "10.1016/j.matlet.2021.129354"
  },
  {
    "composition": "CoCrFeNiAl0.3",
    "composition_type": "atomic",
    "phase": [
      "FCC",
      "σ"
    ],
    "ys": null,
    "uts": 1150.0,
    "strain": 30.0,
    "processes": [
      "arc melting: atmosphere: Ar, remelting times: 5",
      "homogenized: temperature: 1200 °C, duration: 24 h",
      "cold rolled: reduction: 95%",
      "laser beam welding: atmosphere: Ar, power: 2.0 kW, focus position: 1 mm above surface, speed: 2 m/min"
    ],
    "test_type": "tensile",
    "test_temperature": "25 °C",
    "doi": "10.1016/j.matlet.2021.130269"
  },
  {
    "composition": "CoCrFeNiAl0.3",
    "composition_type": "atomic",
    "phase": [
      "FCC",
      "σ"
    ],
    "ys": null,
    "uts": 50.0,
    "strain": null,
    "processes": [
      "arc melting: atmosphere: Ar, remelting times: 5",
      "homogenized: temperature: 1200 °C, duration: 24 h",
      "cold rolled: reduction: 95%",
      "laser beam welding: atmosphere: Ar, power: 2.0 kW, focus position: 1 mm above surface, speed: 2 m/min"
    ],
    "test_type": "tensile",
    "test_temperature": "700 °C",
    "doi": "10.1016/j.matlet.2021.130269"
  },
  {
    "composition": "Ti1.5ZrNbAl0.3",
    "composition_type": "atomic",
    "phase": [
      "BCC"
    ],
    "ys": 876.0,
    "uts": null,
    "strain": 23.0,
    "processes": [
      "vacuum melting",
      "cold rolled: reduction: 62%",
      "annealed: temperature: 800 °C, duration: 1 h, atmosphere: air",
      "annealed: temperature: 600 °C, duration: 1 h, atmosphere: water"
    ],
    "test_type": "tensile",
    "test_temperature": "25 °C",
    "doi": "10.1016/j.matlet.2021.129428"
  },
  {
    "composition": "Al0.3CoCr3Fe5Ni",
    "composition_type": "atomic",
    "phase": [
      "FCC",
      "BCC"
    ],
    "ys": 831.3,
    "uts": 1018.9,
    "strain": 16.1,
    "processes": [
      "induction melting: atmosphere: Ar"
    ],
    "test_type": "tensile",
    "test_temperature": "25 °C",
    "doi": "10.1016/j.matlet.2021.130110"
  },
  {
    "composition": "Y0.01Al0.3CoCr3Fe5Ni",
    "composition_type": "atomic",
    "phase": [
      "FCC",
      "BCC"
    ],
    "ys": 403.8,
    "uts": 830.0,
    "strain": 41.47,
    "processes": [
      "induction melting: atmosphere: Ar"
    ],
    "test_type": "tensile",
    "test_temperature": "25 °C",
    "doi": "10.1016/j.matlet.2021.130110"
  },
  {
    "composition": "Y0.03Al0.3CoCr3Fe5Ni",
    "composition_type": "atomic",
    "phase": [
      "FCC",
      "BCC"
    ],
    "ys": 437.2,
    "uts": 804.7,
    "strain": 26.48,
    "processes": [
      "induction melting: atmosphere: Ar"
    ],
    "test_type": "tensile",
    "test_temperature": "25 °C",
    "doi": "10.1016/j.matlet.2021.130110"
  },
  {
    "composition": "Y0.01Al0.4CoCr3Fe5Ni",
    "composition_type": "atomic",
    "phase": [
      "FCC",
      "BCC"
    ],
    "ys": 683.6,
    "uts": 1002.5,
    "strain": 25.88,
    "processes": [
      "induction melting: atmosphere: Ar"
    ],
    "test_type": "tensile",
    "test_temperature": "25 °C",
    "doi": "10.1016/j.matlet.2021.130110"
  },
  {
    "composition": "UHfNbTi",
    "composition_type": "atomic",
    "phase": [
      "bcc"
    ],
    "ys": 755.0,
    "uts": 1502.0,
    "strain": 60.0,
    "processes": null,
    "test_type": "compressive",
    "test_temperature": "25 °C",
    "doi": "10.1016/j.matlet.2021.130822"
  },
  {
    "composition": "Fe40Co40Ni10Cr10",
    "composition_type": "atomic",
    "phase": [
      "FCC"
    ],
    "ys": 300.0,
    "uts": null,
    "strain": 60.0,
    "processes": [
      "arc melting: atmosphere: Ar, remelting times: 5",
      "suction casting: mold: copper, size: 10 × 10 × 60 mm",
      "injection casting: mold: copper, atmosphere: Ar"
    ],
    "test_type": "compressive",
    "test_temperature": "25 °C",
    "doi": "10.1016/j.matlet.2021.130571"
  },
  {
    "composition": "HfNbTiZr",
    "composition_type": "atomic",
    "phase": [
      "BCC"
    ],
    "ys": 762.0,
    "uts": null,
    "strain": null,
    "processes": [
      "arc melting: atmosphere: vacuum, remelting times: not specified",
      "cold rolled: reduction: 80%, temperature: room temperature",
      "annealed: temperature: 900 °C, duration: 1 h",
      "quenching: medium: water"
    ],
    "test_type": "tensile",
    "test_temperature": "25 °C",
    "doi": "10.1016/j.matlet.2021.130526"
  },
  {
    "composition": "HfNbTiZr",
    "composition_type": "atomic",
    "phase": [
      "BCC"
    ],
    "ys": 690.0,
    "uts": null,
    "strain": null,
    "processes": [
      "arc melting: atmosphere: vacuum, remelting times: not specified",
      "cold rolled: reduction: 80%, temperature: room temperature",
      "annealed: temperature: 900 °C, duration: 4 h",
      "quenching: medium: water"
    ],
    "test_type": "tensile",
    "test_temperature": "25 °C",
    "doi": "10.1016/j.matlet.2021.130526"
  },
  {
    "composition": "HfNbTiZr",
    "composition_type": "atomic",
    "phase": [
      "BCC"
    ],
    "ys": 681.0,
    "uts": null,
    "strain": null,
    "processes": [
      "arc melting: atmosphere: vacuum, remelting times: not specified",
      "cold rolled: reduction: 80%, temperature: room temperature",
      "annealed: temperature: 900 °C, duration: 6 h",
      "quenching: medium: water"
    ],
    "test_type": "tensile",
    "test_temperature": "25 °C",
    "doi": "10.1016/j.matlet.2021.130526"
  },
  {
    "composition": "HfNbTiZr",
    "composition_type": "atomic",
    "phase": [
      "BCC"
    ],
    "ys": 704.0,
    "uts": null,
    "strain": null,
    "processes": [
      "arc melting: atmosphere: vacuum, remelting times: not specified",
      "cold rolled: reduction: 80%, temperature: room temperature",
      "annealed: temperature: 1000 °C, duration: 1 h",
      "quenching: medium: water"
    ],
    "test_type": "tensile",
    "test_temperature": "25 °C",
    "doi": "10.1016/j.matlet.2021.130526"
  },
  {
    "composition": "AlCoCrFeNi2.1",
    "composition_type": "atomic",
    "phase": [
      "FCC(L12)",
      "BCC(B2)"
    ],
    "ys": null,
    "uts": 1189.0,
    "strain": 26.0,
    "processes": [
      ": arc melting: atmosphere: vacuum, remelting times: 5"
    ],
    "test_type": "tensile",
    "test_temperature": "25 °C",
    "doi": "10.1016/j.matlet.2021.131137"
  },
  {
    "composition": "AlCoCrFeNi2.1",
    "composition_type": "atomic",
    "phase": [
      "FCC(L12)",
      "BCC(B2)"
    ],
    "ys": null,
    "uts": 1201.0,
    "strain": 22.0,
    "processes": [
      ": arc melting: atmosphere: vacuum, remelting times: 5",
      ": laser beam welding: atmosphere: Ar, laser power: 1.2 kW, welding speed: 3.5 m/min, Ar flow rate: 25 L/min"
    ],
    "test_type": "tensile",
    "test_temperature": "25 °C",
    "doi": "10.1016/j.matlet.2021.131137"
  },
  {
    "composition": "Fe29.41Co29.41Ni29.41Mo5.88W5.88",
    "composition_type": "atomic",
    "phase": [
      "FCC",
      "μ phase"
    ],
    "ys": 288.0,
    "uts": null,
    "strain": 0.5,
    "processes": [
      "arc melting: atmosphere: Ar, remelting times: 8"
    ],
    "test_type": "compressive",
    "test_temperature": "25 °C",
    "doi": "10.1016/j.matlet.2021.131250"
  },
  {
    "composition": "Fe29.41Co29.41Ni29.41Mo5.88W5.88",
    "composition_type": "atomic",
    "phase": [
      "FCC",
      "μ phase"
    ],
    "ys": null,
    "uts": null,
    "strain": 58.97,
    "processes": [
      "arc melting: atmosphere: Ar, remelting times: 8"
    ],
    "test_type": "tensile",
    "test_temperature": "25 °C",
    "doi": "10.1016/j.matlet.2021.131250"
  },
  {
    "composition": "Fe27.78Co27.78Ni27.78Mo8.33W8.33",
    "composition_type": "atomic",
    "phase": [
      "FCC",
      "μ phase"
    ],
    "ys": 402.0,
    "uts": null,
    "strain": 0.5,
    "processes": [
      "arc melting: atmosphere: Ar, remelting times: 8"
    ],
    "test_type": "compressive",
    "test_temperature": "25 °C",
    "doi": "10.1016/j.matlet.2021.131250"
  },
  {
    "composition": "Fe27.78Co27.78Ni27.78Mo8.33W8.33",
    "composition_type": "atomic",
    "phase": [
      "FCC",
      "μ phase"
    ],
    "ys": null,
    "uts": null,
    "strain": 17.38,
    "processes": [
      "arc melting: atmosphere: Ar, remelting times: 8"
    ],
    "test_type": "tensile",
    "test_temperature": "25 °C",
    "doi": "10.1016/j.matlet.2021.131250"
  },
  {
    "composition": "Fe25.00Co25.00Ni25.00Mo12.50W12.50",
    "composition_type": "atomic",
    "phase": [
      "FCC",
      "μ phase"
    ],
    "ys": 930.0,
    "uts": null,
    "strain": 0.24,
    "processes": [
      "arc melting: atmosphere: Ar, remelting times: 8"
    ],
    "test_type": "compressive",
    "test_temperature": "25 °C",
    "doi": "10.1016/j.matlet.2021.131250"
  },
  {
    "composition": "Fe25.00Co25.00Ni25.00Mo12.50W12.50",
    "composition_type": "atomic",
    "phase": [
      "FCC",
      "μ phase"
    ],
    "ys": null,
    "uts": null,
    "strain": 0.45,
    "processes": [
      "arc melting: atmosphere: Ar, remelting times: 8"
    ],
    "test_type": "tensile",
    "test_temperature": "25 °C",
    "doi": "10.1016/j.matlet.2021.131250"
  },
  {
    "composition": "CoNiCuNb0.5V1.5",
    "composition_type": "atomic",
    "phase": [
      "FCC",
      "V solid solution"
    ],
    "ys": null,
    "uts": 190.0,
    "strain": null,
    "processes": [
      "laser welding: laser power: 660 W, scanning speed: 10 mm/s, laser spot size: 1.5 mm"
    ],
    "test_type": "tensile",
    "test_temperature": "25 °C",
    "doi": "10.1016/j.matlet.2021.131562"
  },
  {
    "composition": "AlCoCrFeNi2.1",
    "composition_type": "atomic",
    "phase": [
      "FCC",
      "BCC"
    ],
    "ys": null,
    "uts": 719.0,
    "strain": 27.0,
    "processes": [
      "powder-bed arc additive manufacturing (PAAM)"
    ],
    "test_type": "tensile",
    "test_temperature": "25 °C",
    "doi": "10.1016/j.matlet.2021.131511"
  },
  {
    "composition": "AlCoCrFeNi2.1",
    "composition_type": "atomic",
    "phase": null,
    "ys": 567.0,
    "uts": null,
    "strain": null,
    "processes": [
      "laser-engineered net shaping (LENS)"
    ],
    "test_type": "tensile",
    "test_temperature": "25 °C",
    "doi": "10.1016/j.matlet.2021.131511"
  },
  {
    "composition": "AlCoCrFeNi2.1",
    "composition_type": "atomic",
    "phase": null,
    "ys": null,
    "uts": 1200.0,
    "strain": 23.0,
    "processes": [
      "laser rapid directional solidification (LRDS)"
    ],
    "test_type": "tensile",
    "test_temperature": "25 °C",
    "doi": "10.1016/j.matlet.2021.131511"
  },
  {
    "composition": "AlCoCrFeNi2.1",
    "composition_type": "atomic",
    "phase": [
      "FCC",
      "BCC"
    ],
    "ys": 1063.0,
    "uts": 1386.0,
    "strain": null,
    "processes": [
      "selective laser melting (SLM): laser power: 200 W, scanning velocity: 800-1200 mm/min, layer thickness: 40 μm, laser hatch distance: 0.1 mm"
    ],
    "test_type": "tensile",
    "test_temperature": "25 °C",
    "doi": "10.1016/j.matlet.2021.131511"
  },
  {
    "composition": "Fe2.5CoNiCu",
    "composition_type": "atomic",
    "phase": [
      "BCC",
      "FCC"
    ],
    "ys": null,
    "uts": 566.0,
    "strain": null,
    "processes": [
      "induction melting: atmosphere: vacuum",
      "cooling: medium: copper mold, rate: room temperature"
    ],
    "test_type": "tensile",
    "test_temperature": "25 °C",
    "doi": "10.1016/j.matlet.2021.131495"
  },
  {
    "composition": "SiC0.05Fe2.5CoNiCu",
    "composition_type": "atomic",
    "phase": [
      "FCC"
    ],
    "ys": null,
    "uts": 587.0,
    "strain": 14.7,
    "processes": [
      "induction melting: atmosphere: vacuum",
      "cooling: medium: copper mold, rate: room temperature"
    ],
    "test_type": "tensile",
    "test_temperature": "25 °C",
    "doi": "10.1016/j.matlet.2021.131495"
  },
  {
    "composition": "SiC0.10Fe2.5CoNiCu",
    "composition_type": "atomic",
    "phase": [
      "FCC"
    ],
    "ys": null,
    "uts": 787.0,
    "strain": 39.1,
    "processes": [
      "induction melting: atmosphere: vacuum",
      "cooling: medium: copper mold, rate: room temperature"
    ],
    "test_type": "tensile",
    "test_temperature": "25 °C",
    "doi": "10.1016/j.matlet.2021.131495"
  },
  {
    "composition": "AlNbTiVZr0.25",
    "composition_type": "atomic",
    "phase": [
      "B2 (CsCl-prototype; cP2; Pm-3m)",
      "Zr5Al3-type phase (Mn5Si3-prototype; hP16; P63/mcm)"
    ],
    "ys": 1385.0,
    "uts": null,
    "strain": null,
    "processes": null,
    "test_type": "tensile",
    "test_temperature": "22 °C",
    "doi": "10.1016/j.matlet.2021.131584"
  },
  {
    "composition": "AlNbTiVZr0.25",
    "composition_type": "atomic",
    "phase": [
      "B2 (CsCl-prototype; cP2; Pm-3m)",
      "Zr5Al3-type phase (Mn5Si3-prototype; hP16; P63/mcm)"
    ],
    "ys": 870.0,
    "uts": null,
    "strain": null,
    "processes": null,
    "test_type": "tensile",
    "test_temperature": "600 °C",
    "doi": "10.1016/j.matlet.2021.131584"
  },
  {
    "composition": "AlNbTiVZr0.25",
    "composition_type": "atomic",
    "phase": [
      "B2 (CsCl-prototype; cP2; Pm-3m)",
      "Zr5Al3-type phase (Mn5Si3-prototype; hP16; P63/mcm)"
    ],
    "ys": 1005.0,
    "uts": null,
    "strain": null,
    "processes": null,
    "test_type": "tensile",
    "test_temperature": "700 °C",
    "doi": "10.1016/j.matlet.2021.131584"
  },
  {
    "composition": "CuZnMnNi",
    "composition_type": "atomic",
    "phase": [
      "FCC",
      "BCC"
    ],
    "ys": null,
    "uts": null,
    "strain": null,
    "processes": [
      "mechanical alloying: duration: 25 h, environment: vacuum",
      "fast hot pressing sintering: temperature: 600 °C, pressure: 35 MPa, duration: 5 min"
    ],
    "test_type": "compressive",
    "test_temperature": "25 °C",
    "doi": "10.1016/j.matlet.2021.131614"
  },
  {
    "composition": "CuZnMnNiSn4",
    "composition_type": "atomic",
    "phase": [
      "FCC",
      "BCC"
    ],
    "ys": null,
    "uts": null,
    "strain": null,
    "processes": [
      "mechanical alloying: duration: 25 h, environment: vacuum",
      "fast hot pressing sintering: temperature: 600 °C, pressure: 35 MPa, duration: 5 min"
    ],
    "test_type": "compressive",
    "test_temperature": "25 °C",
    "doi": "10.1016/j.matlet.2021.131614"
  },
  {
    "composition": "CuZnMnNiSn6",
    "composition_type": "atomic",
    "phase": [
      "FCC",
      "BCC"
    ],
    "ys": null,
    "uts": null,
    "strain": null,
    "processes": [
      "mechanical alloying: duration: 25 h, environment: vacuum",
      "fast hot pressing sintering: temperature: 600 °C, pressure: 35 MPa, duration: 5 min"
    ],
    "test_type": "compressive",
    "test_temperature": "25 °C",
    "doi": "10.1016/j.matlet.2021.131614"
  },
  {
    "composition": "Co25.4Cr15Fe37.9Mn3.5Ni16.8Si1.4",
    "composition_type": "atomic",
    "phase": null,
    "ys": null,
    "uts": null,
    "strain": 50.0,
    "processes": [
      "wire-arc additive manufacturing: welding voltage: 22 V, welding speed: 0.1 mm/min, wire feed speed: 13 m/min, contact tip to layer angle: 90°, contact tip to layer distance: 10 mm, shielding gas: Ar (99.99 %)"
    ],
    "test_type": "tensile",
    "test_temperature": "25 °C",
    "doi": "10.1016/j.matlet.2022.131675"
  },
  {
    "composition": "Co25.4Cr15Fe37.9Mn3.5Ni16.8Si1.4",
    "composition_type": "atomic",
    "phase": null,
    "ys": null,
    "uts": 1689.0,
    "strain": null,
    "processes": [
      "wire-arc additive manufacturing: welding voltage: 22 V, welding speed: 0.1 mm/min, wire feed speed: 13 m/min, contact tip to layer angle: 90°, contact tip to layer distance: 10 mm, shielding gas: Ar (99.99 %)"
    ],
    "test_type": "compressive",
    "test_temperature": "25 °C",
    "doi": "10.1016/j.matlet.2022.131675"
  },
  {
    "composition": "AlCoCrFeNi2.1",
    "composition_type": "atomic",
    "phase": [
      "FCC",
      "BCC"
    ],
    "ys": 753.0,
    "uts": 1300.0,
    "strain": 18.5,
    "processes": [
      "induction melting: atmosphere: Ar, remelting times: 5",
      "hot rolled: reduction: 80%, temperature: 1000 °C",
      "aged: temperature: 600 °C, duration: 50 h"
    ],
    "test_type": "tensile",
    "test_temperature": "25 °C",
    "doi": "10.1016/j.matlet.2022.131933"
  },
  {
    "composition": "Al0.2CoCrFeNiMo0.5",
    "composition_type": "atomic",
    "phase": [
      "FCC",
      "sigma"
    ],
    "ys": 340.0,
    "uts": 844.0,
    "strain": 24.7,
    "processes": [
      "induction melting: atmosphere: vacuum",
      "forged: temperature: 1100 °C",
      "hot rolled: reduction: 80%, temperature: 1100 °C",
      "homogenized: temperature: 1200 °C, duration: 6 h, atmosphere: Ar",
      "quenching: medium: water",
      "cold rolled: reduction: 80%, temperature: 25 °C",
      "heat treated: temperature: 1200 °C, duration: 1 h, atmosphere: Ar"
    ],
    "test_type": "tensile",
    "test_temperature": "25 °C",
    "doi": "10.1016/j.matlet.2022.132109"
  },
  {
    "composition": "Al0.2CoCrFeNiMo0.5",
    "composition_type": "atomic",
    "phase": [
      "FCC",
      "sigma"
    ],
    "ys": 300.0,
    "uts": 762.0,
    "strain": 15.5,
    "processes": [
      "induction melting: atmosphere: vacuum",
      "forged: temperature: 1100 °C",
      "hot rolled: reduction: 80%, temperature: 1100 °C",
      "homogenized: temperature: 1200 °C, duration: 6 h, atmosphere: Ar",
      "quenching: medium: water",
      "cold rolled: reduction: 80%, temperature: 25 °C",
      "heat treated: temperature: 1200 °C, duration: 1 h, atmosphere: Ar",
      "gas tungsten arc welding: current: 35 Amps, voltage: 9.5 V, speed: 200 mm/min, arc length: 3 mm, atmosphere: Ar"
    ],
    "test_type": "tensile",
    "test_temperature": "25 °C",
    "doi": "10.1016/j.matlet.2022.132109"
  },
  {
    "composition": "Al0.3CoCrFeNiCu",
    "composition_type": "atomic",
    "phase": [
      "FCC matrix",
      "Cu-rich phase"
    ],
    "ys": 360.0,
    "uts": 700.0,
    "strain": 60.0,
    "processes": [
      "induction melting: atmosphere: Ar"
    ],
    "test_type": "tensile",
    "test_temperature": "25 °C",
    "doi": "10.1016/j.matlet.2022.131879"
  },
  {
    "composition": "Al0.3CoCrFeNiCu",
    "composition_type": "atomic",
    "phase": [
      "FCC matrix",
      "Cu-rich phase"
    ],
    "ys": 750.0,
    "uts": 1200.0,
    "strain": null,
    "processes": [
      "induction melting: atmosphere: Ar",
      "cold rolled: reduction: 90%"
    ],
    "test_type": "tensile",
    "test_temperature": "25 °C",
    "doi": "10.1016/j.matlet.2022.131879"
  },
  {
    "composition": "Al0.3CoCrFeNiCu",
    "composition_type": "atomic",
    "phase": [
      "FCC matrix",
      "Cu-rich phase"
    ],
    "ys": 750.0,
    "uts": 850.0,
    "strain": 31.0,
    "processes": [
      "induction melting: atmosphere: Ar",
      "cold rolled: reduction: 90%",
      "recrystallized: temperature: 1000 °C, duration: 5 mins"
    ],
    "test_type": "tensile",
    "test_temperature": "25 °C",
    "doi": "10.1016/j.matlet.2022.131879"
  },
  {
    "composition": "Al0.3CoCrFeNiCu",
    "composition_type": "atomic",
    "phase": [
      "FCC matrix",
      "Cu-rich phase"
    ],
    "ys": 880.0,
    "uts": 970.0,
    "strain": 29.0,
    "processes": [
      "induction melting: atmosphere: Ar",
      "cold rolled: reduction: 90%",
      "recrystallized: temperature: 1000 °C, duration: 5 mins",
      "annealed: temperature: 600 °C, duration: 10 h"
    ],
    "test_type": "tensile",
    "test_temperature": "25 °C",
    "doi": "10.1016/j.matlet.2022.131879"
  },
  {
    "composition": "Ti3Zr1.5NbVAl0.25",
    "composition_type": "atomic",
    "phase": [
      "BCC"
    ],
    "ys": 899.0,
    "uts": null,
    "strain": 24.5,
    "processes": [
      "vacuum arc melting",
      "hot forged: temperature: 1323 K, reduction: 50%",
      "annealed: temperature: 1423 K, duration: 15 min",
      "quenching: medium: water"
    ],
    "test_type": "tensile",
    "test_temperature": "25 °C",
    "doi": "10.1016/j.matlet.2022.132548"
  },
  {
    "composition": "Al10Co19Cr16Fe20Ni35",
    "composition_type": "atomic",
    "phase": [
      "fcc",
      "B2"
    ],
    "ys": 470.0,
    "uts": 790.0,
    "strain": 48.0,
    "processes": [
      "arc melting: atmosphere: Ar",
      "quenching: medium: iced water",
      "homogenized: temperature: 1200 °C, duration: 8 h",
      "aged: temperature: 800 °C, duration: 24 h",
      "aged: temperature: 590 °C, duration: 120 h"
    ],
    "test_type": "tensile",
    "test_temperature": "25 °C",
    "doi": "10.1016/j.matlet.2022.132828"
  },
  {
    "composition": "AlCoCrFeNi2.1",
    "composition_type": "atomic",
    "phase": [
      "FCC",
      "B2",
      "sigma"
    ],
    "ys": null,
    "uts": null,
    "strain": null,
    "processes": [
      "powder plasma arc additive manufacturing: current: 80 A, torch travel speed: 5 mm/s, atmosphere: Ar, deposition temperature: 1350 °C, cooling temperature: 150 °C, cooling time: 1 to 5 min"
    ],
    "test_type": "tensile",
    "test_temperature": "25 °C",
    "doi": "10.1016/j.matlet.2022.132902"
  },
  {
    "composition": "TiZrHfCo0.7Ni0.7Cu0.7",
    "composition_type": "atomic",
    "phase": [
      "B2",
      "Co31.3Hf66.7Ni2"
    ],
    "ys": null,
    "uts": null,
    "strain": null,
    "processes": [
      "arc melting: atmosphere: not specified, remelting times: 5",
      "annealed: temperature: 600 °C, duration: 2 h, atmosphere: not specified",
      "annealed: temperature: 800 °C, duration: 2 h, atmosphere: not specified",
      "annealed: temperature: 900 °C, duration: 2 h, atmosphere: not specified",
      "annealed: temperature: 1000 °C, duration: 2 h, atmosphere: not specified",
      "annealed: temperature: 1200 °C, duration: 2 h, atmosphere: not specified",
      "cooling: medium: furnace, rate: not specified"
    ],
    "test_type": "compressive",
    "test_temperature": "25 °C",
    "doi": "10.1016/j.matlet.2022.132424"
  },
  {
    "composition": "TiZrHfCo0.8Ni0.8Cu0.8",
    "composition_type": "atomic",
    "phase": [
      "B2",
      "Co31.3Hf66.7Ni2"
    ],
    "ys": null,
    "uts": null,
    "strain": null,
    "processes": [
      "arc melting: atmosphere: not specified, remelting times: 5",
      "annealed: temperature: 600 °C, duration: 2 h, atmosphere: not specified",
      "annealed: temperature: 800 °C, duration: 2 h, atmosphere: not specified",
      "annealed: temperature: 900 °C, duration: 2 h, atmosphere: not specified",
      "annealed: temperature: 1000 °C, duration: 2 h, atmosphere: not specified",
      "annealed: temperature: 1200 °C, duration: 2 h, atmosphere: not specified",
      "cooling: medium: furnace, rate: not specified"
    ],
    "test_type": "compressive",
    "test_temperature": "25 °C",
    "doi": "10.1016/j.matlet.2022.132424"
  },
  {
    "composition": "TiZrHfCo0.9Ni0.9Cu0.9",
    "composition_type": "atomic",
    "phase": [
      "B2",
      "Co31.3Hf66.7Ni2"
    ],
    "ys": null,
    "uts": null,
    "strain": null,
    "processes": [
      "arc melting: atmosphere: not specified, remelting times: 5",
      "annealed: temperature: 600 °C, duration: 2 h, atmosphere: not specified",
      "annealed: temperature: 800 °C, duration: 2 h, atmosphere: not specified",
      "annealed: temperature: 900 °C, duration: 2 h, atmosphere: not specified",
      "annealed: temperature: 1000 °C, duration: 2 h, atmosphere: not specified",
      "annealed: temperature: 1200 °C, duration: 2 h, atmosphere: not specified",
      "cooling: medium: furnace, rate: not specified"
    ],
    "test_type": "compressive",
    "test_temperature": "25 °C",
    "doi": "10.1016/j.matlet.2022.132424"
  },
  {
    "composition": "TiZrHfCoNiCu",
    "composition_type": "atomic",
    "phase": [
      "B2"
    ],
    "ys": 1580.0,
    "uts": 2480.0,
    "strain": 1.5,
    "processes": [
      "arc melting: atmosphere: not specified, remelting times: 5",
      "annealed: temperature: 600 °C, duration: 2 h, atmosphere: not specified",
      "annealed: temperature: 800 °C, duration: 2 h, atmosphere: not specified",
      "annealed: temperature: 900 °C, duration: 2 h, atmosphere: not specified",
      "annealed: temperature: 1000 °C, duration: 2 h, atmosphere: not specified",
      "annealed: temperature: 1200 °C, duration: 2 h, atmosphere: not specified",
      "cooling: medium: furnace, rate: not specified"
    ],
    "test_type": "compressive",
    "test_temperature": "25 °C",
    "doi": "10.1016/j.matlet.2022.132424"
  },
  {
    "composition": "TiZrHfCo1.2Ni1.2Cu1.2",
    "composition_type": "atomic",
    "phase": [
      "B2",
      "Zr2Ni"
    ],
    "ys": null,
    "uts": null,
    "strain": null,
    "processes": [
      "arc melting: atmosphere: not specified, remelting times: 5",
      "annealed: temperature: 600 °C, duration: 2 h, atmosphere: not specified",
      "annealed: temperature: 800 °C, duration: 2 h, atmosphere: not specified",
      "annealed: temperature: 900 °C, duration: 2 h, atmosphere: not specified",
      "annealed: temperature: 1000 °C, duration: 2 h, atmosphere: not specified",
      "annealed: temperature: 1200 °C, duration: 2 h, atmosphere: not specified",
      "cooling: medium: furnace, rate: not specified"
    ],
    "test_type": "compressive",
    "test_temperature": "25 °C",
    "doi": "10.1016/j.matlet.2022.132424"
  },
  {
    "composition": "TiZrHfCo1.4Ni1.4Cu1.4",
    "composition_type": "atomic",
    "phase": [
      "B2",
      "Zr2Ni"
    ],
    "ys": null,
    "uts": null,
    "strain": null,
    "processes": [
      "arc melting: atmosphere: not specified, remelting times: 5",
      "annealed: temperature: 600 °C, duration: 2 h, atmosphere: not specified",
      "annealed: temperature: 800 °C, duration: 2 h, atmosphere: not specified",
      "annealed: temperature: 900 °C, duration: 2 h, atmosphere: not specified",
      "annealed: temperature: 1000 °C, duration: 2 h, atmosphere: not specified",
      "annealed: temperature: 1200 °C, duration: 2 h, atmosphere: not specified",
      "cooling: medium: furnace, rate: not specified"
    ],
    "test_type": "compressive",
    "test_temperature": "25 °C",
    "doi": "10.1016/j.matlet.2022.132424"
  },
  {
    "composition": "Fe1.3CrNiCu0.7Si0.2",
    "composition_type": "atomic",
    "phase": [
      "FCC"
    ],
    "ys": 902.0,
    "uts": 1084.0,
    "strain": 10.2,
    "processes": [
      "arc melting: atmosphere: Ar, remelting times: 4",
      "cold rolled: reduction: 80%, temperature: 25 °C"
    ],
    "test_type": "tensile",
    "test_temperature": "25 °C",
    "doi": "10.1016/j.matlet.2022.133139"
  },
  {
    "composition": "AlCrFe2Ni2",
    "composition_type": "atomic",
    "phase": [
      "FCC",
      "B2"
    ],
    "ys": 633.0,
    "uts": 1092.0,
    "strain": 14.0,
    "processes": [
      "arc melting: atmosphere: Ar"
    ],
    "test_type": "tensile",
    "test_temperature": "25 °C",
    "doi": "10.1016/j.matlet.2022.132981"
  },
  {
    "composition": "AlCrFe2Ni2",
    "composition_type": "atomic",
    "phase": [
      "FCC",
      "B2"
    ],
    "ys": 738.0,
    "uts": 1153.0,
    "strain": 21.0,
    "processes": [
      "arc melting: atmosphere: Ar",
      "cryo-rolling: reduction: 65%",
      "annealed: temperature: 900 °C, duration: 1 h, atmosphere: molten salt-bath"
    ],
    "test_type": "tensile",
    "test_temperature": "25 °C",
    "doi": "10.1016/j.matlet.2022.132981"
  },
  {
    "composition": "CrMn0.3FeVCu0.06",
    "composition_type": "atomic",
    "phase": null,
    "ys": null,
    "uts": 1273.0,
    "strain": 50.7,
    "processes": null,
    "test_type": "compressive",
    "test_temperature": "25 °C",
    "doi": "10.1016/j.matlet.2022.133322"
  },
  {
    "composition": "Al-Co-Cr-Fe-Ni",
    "composition_type": "atomic",
    "phase": [
      "BCC",
      "FCC"
    ],
    "ys": 514.0,
    "uts": 916.0,
    "strain": 9.25,
    "processes": [
      "Cold Metal Transfer (CMT) intelligent arc additive manufacturing: wire feeding speed of ER1070: 1.2 m/min, wire feeding speed of cable welding wire: 5.2 m/min, travel speed of the welding gun: 6 mm/s, welding current: 127A, voltage: 19.6 V, shielding gas: pure argon, flow: 20 L/min"
    ],
    "test_type": "tensile",
    "test_temperature": "25 °C",
    "doi": "10.1016/j.matlet.2022.132928"
  },
  {
    "composition": "Al-Co-Cr-Fe-Ni",
    "composition_type": "atomic",
    "phase": [
      "BCC",
      "FCC"
    ],
    "ys": 576.0,
    "uts": 1012.0,
    "strain": 7.85,
    "processes": [
      "Cold Metal Transfer (CMT) intelligent arc additive manufacturing: wire feeding speed of ER1070: 1.2 m/min, wire feeding speed of cable welding wire: 5.2 m/min, travel speed of the welding gun: 6 mm/s, welding current: 127A, voltage: 19.6 V, shielding gas: pure argon, flow: 20 L/min"
    ],
    "test_type": "tensile",
    "test_temperature": "25 °C",
    "doi": "10.1016/j.matlet.2022.132928"
  },
  {
    "composition": "Al-Co-Cr-Fe-Ni",
    "composition_type": "atomic",
    "phase": [
      "BCC",
      "FCC"
    ],
    "ys": 656.0,
    "uts": 1087.0,
    "strain": 7.68,
    "processes": [
      "Cold Metal Transfer (CMT) intelligent arc additive manufacturing: wire feeding speed of ER1070: 1.2 m/min, wire feeding speed of cable welding wire: 5.2 m/min, travel speed of the welding gun: 6 mm/s, welding current: 127A, voltage: 19.6 V, shielding gas: pure argon, flow: 20 L/min"
    ],
    "test_type": "tensile",
    "test_temperature": "25 °C",
    "doi": "10.1016/j.matlet.2022.132928"
  },
  {
    "composition": "Al0.8Nb0.5Ti2V2Zr0.5",
    "composition_type": "atomic",
    "phase": [
      "BCC",
      "C14-Laves"
    ],
    "ys": 1418.0,
    "uts": 1617.0,
    "strain": 17.9,
    "processes": [
      "arc melting: atmosphere: vacuum, remelting times: 5"
    ],
    "test_type": "compressive",
    "test_temperature": "25 °C",
    "doi": "10.1016/j.matlet.2022.133144"
  },
  {
    "composition": "Al0.8Nb0.5Ti2V2Zr0.5",
    "composition_type": "atomic",
    "phase": [
      "BCC",
      "C14-Laves"
    ],
    "ys": 931.0,
    "uts": 1311.0,
    "strain": 21.8,
    "processes": [
      "arc melting: atmosphere: vacuum, remelting times: 5"
    ],
    "test_type": "compressive",
    "test_temperature": "600 °C",
    "doi": "10.1016/j.matlet.2022.133144"
  },
  {
    "composition": "Al0.8Nb0.5Ti2V2Zr0.5",
    "composition_type": "atomic",
    "phase": [
      "BCC",
      "C14-Laves"
    ],
    "ys": 760.0,
    "uts": 824.0,
    "strain": 50.0,
    "processes": [
      "arc melting: atmosphere: vacuum, remelting times: 5"
    ],
    "test_type": "compressive",
    "test_temperature": "800 °C",
    "doi": "10.1016/j.matlet.2022.133144"
  },
  {
    "composition": "AlNbTiVZr",
    "composition_type": "atomic",
    "phase": null,
    "ys": 550.0,
    "uts": null,
    "strain": null,
    "processes": null,
    "test_type": "compressive",
    "test_temperature": "800 °C",
    "doi": "10.1016/j.matlet.2022.133144"
  },
  {
    "composition": "CrNbTiVZr",
    "composition_type": "atomic",
    "phase": null,
    "ys": 615.0,
    "uts": null,
    "strain": null,
    "processes": null,
    "test_type": "compressive",
    "test_temperature": "800 °C",
    "doi": "10.1016/j.matlet.2022.133144"
  },
  {
    "composition": "AlCoCrFeNi2.1",
    "composition_type": "atomic",
    "phase": [
      "FCC",
      "BCC/B2"
    ],
    "ys": 1200.0,
    "uts": 1380.0,
    "strain": 10.0,
    "processes": [
      "additive manufacturing: scan speed: 850 mm/s, laser power: not specified"
    ],
    "test_type": "tensile",
    "test_temperature": "25 °C",
    "doi": "10.1016/j.matlet.2022.133321"
  },
  {
    "composition": "Mg-Li-Al-RE",
    "composition_type": "atomic",
    "phase": [
      "bcc",
      "Al2Y",
      "Al2Gd"
    ],
    "ys": 116.0,
    "uts": null,
    "strain": 45.0,
    "processes": [
      "cast: atmosphere: Ar"
    ],
    "test_type": "compressive",
    "test_temperature": "25 °C",
    "doi": "10.1016/j.matlet.2022.133606"
  },
  {
    "composition": "Mg-Li-Al-RE",
    "composition_type": "atomic",
    "phase": [
      "bcc",
      "Al2Y",
      "Al2Gd"
    ],
    "ys": 73.0,
    "uts": 107.0,
    "strain": 33.0,
    "processes": [
      "cast: atmosphere: Ar"
    ],
    "test_type": "tensile",
    "test_temperature": "25 °C",
    "doi": "10.1016/j.matlet.2022.133606"
  },
  {
    "composition": "Mg-Li-Al-RE",
    "composition_type": "atomic",
    "phase": [
      "bcc",
      "Al2Y",
      "Al2Gd"
    ],
    "ys": 120.0,
    "uts": null,
    "strain": 66.0,
    "processes": [
      "cast: atmosphere: Ar",
      "cold rolled: reduction: 80%, temperature: 25 °C"
    ],
    "test_type": "tensile",
    "test_temperature": "25 °C",
    "doi": "10.1016/j.matlet.2022.133606"
  },
  {
    "composition": "Mg-Li-Al-RE",
    "composition_type": "atomic",
    "phase": [
      "hcp Mg",
      "hcp Li"
    ],
    "ys": 219.0,
    "uts": null,
    "strain": 33.0,
    "processes": [
      "cast: atmosphere: Ar",
      "ECAP: temperature: 100 °C, passes: 6, quenching: medium: water"
    ],
    "test_type": "tensile",
    "test_temperature": "25 °C",
    "doi": "10.1016/j.matlet.2022.133606"
  },
  {
    "composition": "Al1.2CrCuFeNi2",
    "composition_type": "atomic",
    "phase": [
      "BCC",
      "FCC"
    ],
    "ys": 1326.0,
    "uts": 1762.0,
    "strain": 24.0,
    "processes": [
      "arc melting: atmosphere: Ar, remelting times: 4",
      "annealed: temperature: 1000 °C, duration: 12 h, atmosphere: air",
      "quenching: medium: water"
    ],
    "test_type": "compressive",
    "test_temperature": "25 °C",
    "doi": "10.1016/j.matlet.2023.134052"
  },
  {
    "composition": "AlCrFeMnNi2",
    "composition_type": "atomic",
    "phase": [
      "BCC",
      "B2"
    ],
    "ys": 1206.0,
    "uts": 3437.0,
    "strain": 37.5,
    "processes": [
      "arc melting"
    ],
    "test_type": "compressive",
    "test_temperature": "25 °C",
    "doi": "10.1016/j.matlet.2023.134107"
  },
  {
    "composition": "Fe2CrNiSi0.3Al0.28",
    "composition_type": "atomic",
    "phase": [
      "FCC",
      "BCC"
    ],
    "ys": 633.0,
    "uts": 1259.0,
    "strain": 9.32,
    "processes": [
      "arc melting: atmosphere: Ar, remelting times: 5"
    ],
    "test_type": "tensile",
    "test_temperature": "25 °C",
    "doi": "10.1016/j.matlet.2023.134447"
  },
  {
    "composition": "NbMoZrTi",
    "composition_type": "atomic",
    "phase": [
      "BCC"
    ],
    "ys": 1462.0,
    "uts": 2158.0,
    "strain": 24.6,
    "processes": [
      "arc melting: atmosphere: vacuum, remelting times: 8"
    ],
    "test_type": "compressive",
    "test_temperature": "25 °C",
    "doi": "10.1016/j.matlet.2023.135330"
  },
  {
    "composition": "Al18Co30Cr10Fe10Ni32",
    "composition_type": "atomic",
    "phase": [
      "FCC",
      "BCC"
    ],
    "ys": 1064.3,
    "uts": 1368.6,
    "strain": 21.3,
    "processes": [
      "gas atomization",
      "additive manufacturing: scan speed: 300-1500 mm/s, laser power: 200-350 W"
    ],
    "test_type": "tensile",
    "test_temperature": "25 °C",
    "doi": "10.1016/j.matlet.2023.134942"
  },
  {
    "composition": "AlCoCrFeNi2.1",
    "composition_type": "atomic",
    "phase": null,
    "ys": 1330.0,
    "uts": null,
    "strain": 14.0,
    "processes": null,
    "test_type": "tensile",
    "test_temperature": "25 °C",
    "doi": "10.1016/j.matlet.2023.134942"
  },
  {
    "composition": "AlCoCrFeNi2.1",
    "composition_type": "atomic",
    "phase": null,
    "ys": 1030.0,
    "uts": null,
    "strain": 13.6,
    "processes": null,
    "test_type": "tensile",
    "test_temperature": "25 °C",
    "doi": "10.1016/j.matlet.2023.134942"
  },
  {
    "composition": "Al19Fe20Co20Ni41",
    "composition_type": "atomic",
    "phase": [
      "L12",
      "B2",
      "BCT"
    ],
    "ys": null,
    "uts": null,
    "strain": null,
    "processes": [
      "induction melting: atmosphere: vacuum",
      "homogenized: temperature: 1200 °C, duration: 2 h",
      "cold rolled: reduction: 30%, temperature: 25 °C",
      "annealed: temperature: 1200 °C, duration: 1 h",
      "cold rolled: reduction: 30%, temperature: 25 °C",
      "annealed: temperature: 1200 °C, duration: 1 h"
    ],
    "test_type": "tensile",
    "test_temperature": "25 °C",
    "doi": "10.1016/j.matlet.2024.136549"
  },
  {
    "composition": "Al20.33Co21.60Fe30.45Ni27.62",
    "composition_type": "atomic",
    "phase": [
      "FCC",
      "BCC",
      "B2",
      "L12"
    ],
    "ys": 632.0,
    "uts": 1022.0,
    "strain": 13.2,
    "processes": [
      "double-wire arc additive manufacturing: main wire: CCW, side wire: Al, wire feeding speed: CCW: 7 m/min, Al: 3.4 m/min"
    ],
    "test_type": "tensile",
    "test_temperature": "25 °C",
    "doi": "10.1016/j.matlet.2024.136312"
  },
  {
    "composition": "Al0.25CoCrFeNi2V0.8B0.4",
    "composition_type": "atomic",
    "phase": [
      "FCC",
      "M3B2"
    ],
    "ys": null,
    "uts": 1193.0,
    "strain": 4.3,
    "processes": [
      "arc melting: atmosphere: Ar, remelting times: 5",
      "cooling: medium: copper mold, rate: water-cooled"
    ],
    "test_type": "tensile",
    "test_temperature": "25 °C",
    "doi": "10.1016/j.matlet.2024.136935"
  },
  {
    "composition": "Al0.25CoCrFeNi2V0.8B0.4",
    "composition_type": "atomic",
    "phase": [
      "FCC",
      "M3B2"
    ],
    "ys": null,
    "uts": 1410.0,
    "strain": 15.7,
    "processes": [
      "arc melting: atmosphere: Ar, remelting times: 5",
      "annealed: temperature: 1100 °C, duration: 24 h, atmosphere: furnace cooling"
    ],
    "test_type": "tensile",
    "test_temperature": "25 °C",
    "doi": "10.1016/j.matlet.2024.136935"
  },
  {
    "composition": "GdDyCoAl",
    "composition_type": "atomic",
    "phase": null,
    "ys": null,
    "uts": null,
    "strain": null,
    "processes": [
      "arc melting: atmosphere: Ar",
      "melt-extraction method: atmosphere: Ar"
    ],
    "test_type": "tensile",
    "test_temperature": "25 °C",
    "doi": "10.1016/j.matlet.2025.138130"
  },
  {
    "composition": "Al0.2CoCrFeNiMo0.5",
    "composition_type": "atomic",
    "phase": [
      "FCC",
      "sigma (BCT)"
    ],
    "ys": 26.0,
    "uts": 97.0,
    "strain": 208.0,
    "processes": [
      "vacuum induction melting",
      "homogenized: temperature: 1100 °C, duration: , atmosphere: ",
      "hot forged: temperature: 1100 °C",
      "hot rolled: reduction: , temperature: 1100 °C",
      "homogenized: temperature: , duration: , atmosphere: ",
      "cold rolled: reduction: 80 %, temperature: ",
      "heat treated: temperature: 700 °C, duration: 1 h, atmosphere: Ar",
      "quenching: medium: water"
    ],
    "test_type": "tensile",
    "test_temperature": "900 °C",
    "doi": "10.1016/j.matlet.2023.135789"
  },
  {
    "composition": "Al0.2CoCrFeNiMo0.5",
    "composition_type": "atomic",
    "phase": [
      "FCC",
      "sigma (BCT)"
    ],
    "ys": 46.0,
    "uts": 97.0,
    "strain": 275.0,
    "processes": [
      "vacuum induction melting",
      "homogenized: temperature: 1100 °C, duration: , atmosphere: ",
      "hot forged: temperature: 1100 °C",
      "hot rolled: reduction: , temperature: 1100 °C",
      "homogenized: temperature: , duration: , atmosphere: ",
      "cold rolled: reduction: 80 %, temperature: ",
      "heat treated: temperature: 700 °C, duration: 1 h, atmosphere: Ar",
      "quenching: medium: water"
    ],
    "test_type": "tensile",
    "test_temperature": "900 °C",
    "doi": "10.1016/j.matlet.2023.135789"
  },
  {
    "composition": "Al0.2CoCrFeNiMo0.5",
