Repository: Sci-Extract/sisyphus

# Step through _sisyphus_ extraction process
Author: Soike Yuan  date: 1/12/2025

Prerequisite: Assumed that you have installed sisyphus on your machine and add .env file to your root path which contains API key. :shipit:

## Below is the file structure of the project,

```
├─ README.md                        
├─ pyproject.toml                   # Python project metadata and dependencies
├─ data/                            # Extracted data of high entropy alloys
├─ notebooks/                       # Jupyter notebooks
├─ db/                              # sql databases
├─ record/                          # record sql database
│─ sisyphus/

File: notebooks/heas_result.json (part 43 of 64)
[
    "composition_type": "atomic",
    "phase": [
      "FCC",
      "sigma (BCT)"
    ],
    "ys": 97.0,
    "uts": 97.0,
    "strain": 189.0,
    "processes": [
      "vacuum induction melting",
      "homogenized: temperature: 1100 °C, duration: , atmosphere: ",
      "hot forged: temperature: 1100 °C",
      "hot rolled: reduction: , temperature: 1100 °C",
      "homogenized: temperature: , duration: , atmosphere: ",
      "cold rolled: reduction: 80 %, temperature: ",
      "heat treated: temperature: 700 °C, duration: 1 h, atmosphere: Ar",
      "quenching: medium: water"
    ],
    "test_type": "tensile",
    "test_temperature": "900 °C",
    "doi": "10.1016/j.matlet.2023.135789"
  },
  {
    "composition": "Fe40.2Mn18.6Co19.5Cr15.0Si5.3Cu1.5",
    "composition_type": "atomic",
    "phase": [
      "ε (h.c.p)"
    ],
    "ys": 510.0,
    "uts": 2750.0,
    "strain": null,
    "processes": [
      "additive manufacturing: scan speed: unspecified, laser power: unspecified",
      "gas atomization: pressure: unspecified, gas velocity: unspecified, gas: unspecified"
    ],
    "test_type": "compressive",
    "test_temperature": "25 °C",
    "doi": "10.1016/j.mechmat.2021.103798"
  },
  {
    "composition": "AlCoCrCuMnFe",
    "composition_type": "atomic",
    "phase": [
      "BCC1",
      "BCC2",
      "FCC"
    ],
    "ys": 1110.9,
    "uts": 1529.3,
    "strain": 15.2,
    "processes": [
      "arc melting: atmosphere: Ar, remelting times: 6"
    ],
    "test_type": "compressive",
    "test_temperature": "25 °C",
    "doi": "10.1016/j.msea.2015.01.002"
  },
  {
    "composition": "AlCoCrCuMnTi",
    "composition_type": "atomic",
    "phase": [
      "BCC1",
      "BCC2",
      "FCC",
      "AlCu2Mn-like phase"
    ],
    "ys": 1568.0,
    "uts": 1947.9,
    "strain": 10.9,
    "processes": [
      "arc melting: atmosphere: Ar, remelting times: 6"
    ],
    "test_type": "compressive",
    "test_temperature": "25 °C",
    "doi": "10.1016/j.msea.2015.01.002"
  },
  {
    "composition": "CoCrFeMnNi",
    "composition_type": "atomic",
    "phase": [
      "FCC"
    ],
    "ys": null,
    "uts": null,
    "strain": null,
    "processes": [
      "induction melting: atmosphere: Ar, remelting times: 4",
      "levitation melting: atmosphere: Ar, remelting times: 4",
      "cooling: medium: ambient, rate: 10 min from 1973 K to 1173 K, 20 min from 1173 K to ambient"
    ],
    "test_type": "tensile",
    "test_temperature": "773-973 K",
    "doi": "10.1016/j.micron.2021.103144"
  },
  {
    "composition": "CoCrFeMnNi",
    "composition_type": "atomic",
    "phase": null,
    "ys": 13.0,
    "uts": 85.0,
    "strain": null,
    "processes": null,
    "test_type": "compressive",
    "test_temperature": "973-1023 K",
    "doi": "10.1016/j.micron.2021.103144"
  },
  {
    "composition": "CoCrFeMnNi",
    "composition_type": "atomic",
    "phase": null,
    "ys": 10.0,
    "uts": 65.0,
    "strain": null,
    "processes": null,
    "test_type": "compressive",
    "test_temperature": "1023-1073 K",
    "doi": "10.1016/j.micron.2021.103144"
  },
  {
    "composition": "CoCrFeMnNi",
    "composition_type": "atomic",
    "phase": null,
    "ys": 7.0,
    "uts": 300.0,
    "strain": null,
    "processes": null,
    "test_type": "tensile",
    "test_temperature": "1023-1123 K",
    "doi": "10.1016/j.micron.2021.103144"
  },
  {
    "composition": "CoCrFeMnNi",
    "composition_type": "atomic",
    "phase": null,
    "ys": 20.0,
    "uts": 200.0,
    "strain": null,
    "processes": null,
    "test_type": "tensile",
    "test_temperature": "1023-1173 K",
    "doi": "10.1016/j.micron.2021.103144"
  },
  {
    "composition": "Al2NbTi3V2Zr1.0",
    "composition_type": "atomic",
    "phase": [
      "BCC",
      "α",
      "β"
    ],
    "ys": 2153.0,
    "uts": 2625.0,
    "strain": 19.8,
    "processes": [
      "mechanical alloying: duration: 12 h, ball size: not specified, ball to powder ratio: 10:1, rotation speed: 350 rpm",
      "hot pressing: temperature: 1250 °C, pressure: 40 MPa, duration: 2 h",
      "cooling: medium: furnace, rate: not specified"
    ],
    "test_type": "compressive",
    "test_temperature": "25 °C",
    "doi": "10.1016/j.micron.2021.103031"
  },
  {
    "composition": "Al2NbTi3V2Zr0.8",
    "composition_type": "atomic",
    "phase": [
      "BCC",
      "α",
      "β"
    ],
    "ys": 2098.0,
    "uts": 2620.0,
    "strain": 24.6,
    "processes": [
      "mechanical alloying: duration: 12 h, ball size: not specified, ball to powder ratio: 10:1, rotation speed: 350 rpm",
      "hot pressing: temperature: 1250 °C, pressure: 40 MPa, duration: 2 h",
      "cooling: medium: furnace, rate: not specified"
    ],
    "test_type": "compressive",
    "test_temperature": "25 °C",
    "doi": "10.1016/j.micron.2021.103031"
  },
  {
    "composition": "Al2NbTi3V2Zr0.6",
    "composition_type": "atomic",
    "phase": [
      "BCC",
      "α",
      "β"
    ],
    "ys": 2004.0,
    "uts": 2581.0,
    "strain": 28.1,
    "processes": [
      "mechanical alloying: duration: 12 h, ball size: not specified, ball to powder ratio: 10:1, rotation speed: 350 rpm",
      "hot pressing: temperature: 1250 °C, pressure: 40 MPa, duration: 2 h",
      "cooling: medium: furnace, rate: not specified"
    ],
    "test_type": "compressive",
    "test_temperature": "25 °C",
    "doi": "10.1016/j.micron.2021.103031"
  },
  {
    "composition": "Al2NbTi3V2Zr0.4",
    "composition_type": "atomic",
    "phase": [
      "BCC",
      "α"
    ],
    "ys": 1742.0,
    "uts": 2420.0,
    "strain": 38.2,
    "processes": [
      "mechanical alloying: duration: 12 h, ball size: not specified, ball to powder ratio: 10:1, rotation speed: 350 rpm",
      "hot pressing: temperature: 1250 °C, pressure: 40 MPa, duration: 2 h",
      "cooling: medium: furnace, rate: not specified"
    ],
    "test_type": "compressive",
    "test_temperature": "25 °C",
    "doi": "10.1016/j.micron.2021.103031"
  },
  {
    "composition": "Al2NbTi3V2Zr0.2",
    "composition_type": "atomic",
    "phase": [
      "BCC",
      "γ",
      "δ"
    ],
    "ys": 2322.0,
    "uts": 2663.0,
    "strain": 18.5,
    "processes": [
      "mechanical alloying: duration: 12 h, ball size: not specified, ball to powder ratio: 10:1, rotation speed: 350 rpm",
      "hot pressing: temperature: 1250 °C, pressure: 40 MPa, duration: 2 h",
      "cooling: medium: furnace, rate: not specified"
    ],
    "test_type": "compressive",
    "test_temperature": "25 °C",
    "doi": "10.1016/j.micron.2021.103031"
  },
  {
    "composition": "Al2NbTi3V2Zr0",
    "composition_type": "atomic",
    "phase": [
      "BCC",
      "γ",
      "δ"
    ],
    "ys": 2397.0,
    "uts": 2674.0,
    "strain": 15.7,
    "processes": [
      "mechanical alloying: duration: 12 h, ball size: not specified, ball to powder ratio: 10:1, rotation speed: 350 rpm",
      "hot pressing: temperature: 1250 °C, pressure: 40 MPa, duration: 2 h",
      "cooling: medium: furnace, rate: not specified"
    ],
    "test_type": "compressive",
    "test_temperature": "25 °C",
    "doi": "10.1016/j.micron.2021.103031"
  },
  {
    "composition": "FeNiMnCr18",
    "composition_type": "atomic",
    "phase": [
      "FCC"
    ],
    "ys": null,
    "uts": null,
    "strain": null,
    "processes": [
      "arc melting: atmosphere: Ar, remelting times: 5",
      "drop-cast: mold dimensions: 12.7mm×12.7mm×70mm",
      "homogenized: temperature: 1200 °C, duration: 24 h, atmosphere: Ar",
      "quenching: medium: water",
      "cold rolled: reduction: 86%, temperature: room temperature",
      "annealed: temperature: 900 °C, duration: 1 h, atmosphere: Ar"
    ],
    "test_type": "tensile",
    "test_temperature": "25 °C",
    "doi": "10.1016/j.msea.2015.05.097"
  },
  {
    "composition": "CoCrCu0.1FeMoNi",
    "composition_type": "atomic",
    "phase": [
      "FCC",
      "BCC"
    ],
    "ys": null,
    "uts": 3012.0,
    "strain": 51.6,
    "processes": [
      "arc melting: atmosphere: Ar, remelting times: 3"
    ],
    "test_type": "compressive",
    "test_temperature": "25 °C",
    "doi": "10.1016/j.msea.2015.06.061"
  },
  {
    "composition": "TiZrHfNbTa",
    "composition_type": "atomic",
    "phase": [
      "bcc"
    ],
    "ys": 905.0,
    "uts": null,
    "strain": 20.0,
    "processes": [
      "arc melting: atmosphere: He, remelting times: 2",
      "induction melting: atmosphere: He, remelting times: 1"
    ],
    "test_type": "compressive",
    "test_temperature": "25 °C",
    "doi": "10.1016/j.msea.2015.08.024"
  },
  {
    "composition": "Al0.3CoCrFeNi",
    "composition_type": "atomic",
    "phase": [
      "FCC"
    ],
    "ys": 200.0,
    "uts": null,
    "strain": 1.0,
    "processes": [
      "additive manufacturing: scan speed: 800mm/min, laser power: 800W",
      "gas atomization: pressure: unknown, gas velocity: unknown, gas: Ar"
    ],
    "test_type": "compressive",
    "test_temperature": "25 °C",
    "doi": "10.1016/j.msea.2015.02.072"
  },
  {
    "composition": "Al0.3CoCrFeNi",
    "composition_type": "atomic",
    "phase": [
      "FCC"
    ],
    "ys": 200.0,
    "uts": null,
    "strain": 1.0,
    "processes": [
      "arc melting: atmosphere: Ar, remelting times: 5"
    ],
    "test_type": "compressive",
    "test_temperature": "25 °C",
    "doi": "10.1016/j.msea.2015.02.072"
  },
  {
    "composition": "Al0.6CoCrFeNi",
    "composition_type": "atomic",
    "phase": [
      "FCC",
      "BCC"
    ],
    "ys": 400.0,
    "uts": null,
    "strain": 0.5,
    "processes": [
      "additive manufacturing: scan speed: 800mm/min, laser power: 800W",
      "gas atomization: pressure: unknown, gas velocity: unknown, gas: Ar"
    ],
    "test_type": "compressive",
    "test_temperature": "25 °C",
    "doi": "10.1016/j.msea.2015.02.072"
  },
  {
    "composition": "Al0.6CoCrFeNi",
    "composition_type": "atomic",
    "phase": [
      "FCC",
      "BCC"
    ],
    "ys": 400.0,
    "uts": null,
    "strain": 0.78,
    "processes": [
      "arc melting: atmosphere: Ar, remelting times: 5"
    ],
    "test_type": "compressive",
    "test_temperature": "25 °C",
    "doi": "10.1016/j.msea.2015.02.072"
  },
  {
    "composition": "Al0.85CoCrFeNi",
    "composition_type": "atomic",
    "phase": [
      "BCC"
    ],
    "ys": 1400.0,
    "uts": null,
    "strain": 0.25,
    "processes": [
      "additive manufacturing: scan speed: 800mm/min, laser power: 800W",
      "gas atomization: pressure: unknown, gas velocity: unknown, gas: Ar"
    ],
    "test_type": "compressive",
    "test_temperature": "25 °C",
    "doi": "10.1016/j.msea.2015.02.072"
  },
  {
    "composition": "Al0.85CoCrFeNi",
    "composition_type": "atomic",
    "phase": [
      "BCC"
    ],
    "ys": 1400.0,
    "uts": null,
    "strain": 0.25,
    "processes": [
      "arc melting: atmosphere: Ar, remelting times: 5"
    ],
    "test_type": "compressive",
    "test_temperature": "25 °C",
    "doi": "10.1016/j.msea.2015.02.072"
  },
  {
    "composition": "Fe40.0Mn27.0Ni25.7Co5.2Cr2.1",
    "composition_type": "atomic",
    "phase": [
      "fcc"
    ],
    "ys": null,
    "uts": null,
    "strain": 58.0,
    "processes": [
      "induction melting: atmosphere: Ar",
      "hot rolled: reduction: 50%, temperature: 900 °C",
      "homogenized: temperature: 1200 °C, duration: 2 h, atmosphere: Ar",
      "quenching: medium: water",
      "cold rolled: reduction: 64%, temperature: 25 °C",
      "annealed: temperature: 900 °C, duration: 10 min, atmosphere: Ar"
    ],
    "test_type": "tensile",
    "test_temperature": "25 °C",
    "doi": "10.1016/j.msea.2015.09.010"
  },
  {
    "composition": "Fe40.0Mn27.0Ni25.7Co5.2Cr2.1",
    "composition_type": "atomic",
    "phase": [
      "fcc"
    ],
    "ys": 240.0,
    "uts": 645.0,
    "strain": null,
    "processes": [
      "induction melting: atmosphere: Ar",
      "hot rolled: reduction: 50%, temperature: 900 °C",
      "homogenized: temperature: 1200 °C, duration: 2 h, atmosphere: Ar",
      "quenching: medium: water",
      "cold rolled: reduction: 64%, temperature: 25 °C",
      "annealed: temperature: 900 °C, duration: 10 min, atmosphere: Ar"
    ],
    "test_type": "tensile",
    "test_temperature": "25 °C",
    "doi": "10.1016/j.msea.2015.09.010"
  },
  {
    "composition": "AlCrCuFeNi2",
    "composition_type": "atomic",
    "phase": [
      "FCC",
      "BCC",
      "B2"
    ],
    "ys": 855.0,
    "uts": null,
    "strain": 30.0,
    "processes": [
      "arc melting: atmosphere: Ar",
      "copper-mold suction-casting"
    ],
    "test_type": "compressive",
    "test_temperature": "25 °C",
    "doi": "10.1016/j.msea.2015.09.089"
  },
  {
    "composition": "MoNbHfZrTi",
    "composition_type": "atomic",
    "phase": null,
    "ys": null,
    "uts": null,
    "strain": 70.0,
    "processes": [
      "arc melting: atmosphere: Ar, remelting times: 5"
    ],
    "test_type": "compressive",
    "test_temperature": "900 °C",
    "doi": "10.1016/j.msea.2015.10.113"
  },
  {
    "composition": "Ti20Zr20Hf20Nb20Ta20",
    "composition_type": "atomic",
    "phase": null,
    "ys": null,
    "uts": null,
    "strain": null,
    "processes": [
      "arc melting: atmosphere: Ar, remelting times: 2",
      "induction melting: atmosphere: He, remelting times: 0"
    ],
    "test_type": "tensile",
    "test_temperature": "25 °C",
    "doi": "10.1016/j.msea.2015.12.017"
  },
  {
    "composition": "Al0.1CoCrFeNi",
    "composition_type": "atomic",
    "phase": [
      "FCC"
    ],
    "ys": null,
    "uts": null,
    "strain": null,
    "processes": [
      "vacuum induction melting",
      "hot isostatic pressing: pressure: 103.4 MPa, temperature: 1478 K, duration: 4 h"
    ],
    "test_type": "tensile",
    "test_temperature": "25 °C",
    "doi": "10.1016/j.msea.2015.12.063"
  },
  {
    "composition": "NbTaTiV",
    "composition_type": "atomic",
    "phase": [
      "BCC"
    ],
    "ys": 965.0,
    "uts": null,
    "strain": 50.0,
    "processes": [
      "arc melting: atmosphere: Ar, remelting times: 7"
    ],
    "test_type": "compressive",
    "test_temperature": "25 °C",
    "doi": "10.1016/j.msea.2016.07.102"
  },
  {
    "composition": "NbTaVW",
    "composition_type": "atomic",
    "phase": [
      "BCC"
    ],
    "ys": 1530.0,
    "uts": null,
    "strain": 12.0,
    "processes": [
      "arc melting: atmosphere: Ar, remelting times: 7"
    ],
    "test_type": "compressive",
    "test_temperature": "25 °C",
    "doi": "10.1016/j.msea.2016.07.102"
  },
  {
    "composition": "NbTaTiVW",
    "composition_type": "atomic",
    "phase": [
      "BCC"
    ],
    "ys": 1420.0,
    "uts": null,
    "strain": 20.0,
    "processes": [
      "arc melting: atmosphere: Ar, remelting times: 7"
    ],
    "test_type": "compressive",
    "test_temperature": "25 °C",
    "doi": "10.1016/j.msea.2016.07.102"
  },
  {
    "composition": "CoCrFeNi",
    "composition_type": "atomic",
    "phase": [
      "FCC",
      "BCC"
    ],
    "ys": 280.0,
    "uts": 395.0,
    "strain": 5.0,
    "processes": [
      "ball milling: duration: 15 h, ball to powder ratio: 10:1, process medium: toluene",
      "friction deposition: spindle speed: 800 rpm, friction force: 8 kN, friction time: 25 s"
    ],
    "test_type": "tensile",
    "test_temperature": "25 °C",
    "doi": "10.1016/j.msea.2016.10.038"
  },
  {
    "composition": "CoCrFeNi",
    "composition_type": "atomic",
    "phase": [
      "FCC",
      "BCC"
    ],
    "ys": 320.0,
    "uts": null,
    "strain": 25.0,
    "processes": [
      "ball milling: duration: 15 h, ball to powder ratio: 10:1, process medium: toluene",
      "friction deposition: spindle speed: 800 rpm, friction force: 8 kN, friction time: 25 s"
    ],
    "test_type": "compressive",
    "test_temperature": "25 °C",
    "doi": "10.1016/j.msea.2016.10.038"
  },
  {
    "composition": "CoCrFeNi",
    "composition_type": "atomic",
    "phase": [
      "FCC",
      "BCC"
    ],
    "ys": 300.0,
    "uts": 400.0,
    "strain": 6.0,
    "processes": [
      "ball milling: duration: 15 h, ball to powder ratio: 10:1, process medium: toluene",
      "friction deposition: spindle speed: 800 rpm, friction force: 8 kN, friction time: 25 s"
    ],
    "test_type": "tensile",
    "test_temperature": "25 °C",
    "doi": "10.1016/j.msea.2016.10.038"
  },
  {
    "composition": "MnFeCoNiCu",
    "composition_type": "atomic",
    "phase": [
      "fcc"
    ],
    "ys": 642.0,
    "uts": 1069.0,
    "strain": 5.4,
    "processes": [
      "arc melting: atmosphere: Ar",
      "homogenized: temperature: 1173K, duration: 6h, atmosphere: Ar",
      "quenching: medium: water",
      "cold rolled: reduction: 90%, temperature: 25 °C"
    ],
    "test_type": "tensile",
    "test_temperature": "25 °C",
    "doi": "10.1016/j.msea.2016.01.065"
  },
  {
    "composition": "MnFeCoNiCu",
    "composition_type": "atomic",
    "phase": [
      "fcc"
    ],
    "ys": 342.0,
    "uts": 638.0,
    "strain": 38.0,
    "processes": [
      "arc melting: atmosphere: Ar",
      "homogenized: temperature: 1173K, duration: 2h, atmosphere: Ar",
      "quenching: medium: water"
    ],
    "test_type": "tensile",
    "test_temperature": "25 °C",
    "doi": "10.1016/j.msea.2016.01.065"
  },
  {
    "composition": "Al0.5CoCrFeNi",
    "composition_type": "atomic",
    "phase": [
      "FCC",
      "BCC"
    ],
    "ys": 355.0,
    "uts": 714.0,
    "strain": 41.6,
    "processes": [
      "arc melting: atmosphere: Ar, remelting times: 4",
      "heat treated: temperature: 650 °C, duration: 0.5 h, atmosphere: air",
      "quenching: medium: water"
    ],
    "test_type": "tensile",
    "test_temperature": "25 °C",
    "doi": "10.1016/j.msea.2016.06.040"
  },
  {
    "composition": "Al0.5CoCrFeNi",
    "composition_type": "atomic",
    "phase": [
      "FCC",
      "BCC"
    ],
    "ys": 355.0,
    "uts": 714.0,
    "strain": 41.6,
    "processes": [
      "arc melting: atmosphere: Ar, remelting times: 4",
      "heat treated: temperature: 650 °C, duration: 1 h, atmosphere: air",
      "quenching: medium: water"
    ],
    "test_type": "tensile",
    "test_temperature": "25 °C",
    "doi": "10.1016/j.msea.2016.06.040"
  },
  {
    "composition": "Al0.5CoCrFeNi",
    "composition_type": "atomic",
    "phase": [
      "FCC",
      "BCC"
    ],
    "ys": null,
    "uts": null,
    "strain": null,
    "processes": [
      "arc melting: atmosphere: Ar, remelting times: 4",
      "heat treated: temperature: 650 °C, duration: 2 h, atmosphere: air",
      "quenching: medium: water"
    ],
    "test_type": "tensile",
    "test_temperature": "25 °C",
    "doi": "10.1016/j.msea.2016.06.040"
  },
  {
    "composition": "Al0.5CoCrFeNi",
    "composition_type": "atomic",
    "phase": [
      "FCC",
      "BCC"
    ],
    "ys": null,
    "uts": null,
    "strain": null,
    "processes": [
      "arc melting: atmosphere: Ar, remelting times: 4",
      "heat treated: temperature: 650 °C, duration: 4 h, atmosphere: air",
      "quenching: medium: water"
    ],
    "test_type": "tensile",
    "test_temperature": "25 °C",
    "doi": "10.1016/j.msea.2016.06.040"
  },
  {
    "composition": "Al0.5CoCrFeNi",
    "composition_type": "atomic",
    "phase": [
      "FCC",
      "BCC"
    ],
    "ys": 834.0,
    "uts": 1220.0,
    "strain": 25.0,
    "processes": [
      "arc melting: atmosphere: Ar, remelting times: 4",
      "heat treated: temperature: 650 °C, duration: 8 h, atmosphere: air",
      "quenching: medium: water"
    ],
    "test_type": "tensile",
    "test_temperature": "25 °C",
    "doi": "10.1016/j.msea.2016.06.040"
  },
  {
    "composition": "Al0.1CoCrFeNi",
    "composition_type": "atomic",
    "phase": [
      "FCC"
    ],
    "ys": 300.0,
    "uts": null,
    "strain": 27.25,
    "processes": [
      "induction melting: atmosphere: vacuum, remelting times: 5",
      "hot isostatic pressing: pressure: 100 MPa, temperature: 1200 °C, duration: 4 h",
      "cooling: medium: Ar, rate: 3 h from 1200 °C to 340 °C, 1 h to 190 °C"
    ],
    "test_type": "tensile",
    "test_temperature": "25 °C",
    "doi": "10.1016/j.msea.2016.12.110"
  },
  {
    "composition": "Al0.1CoCrFeNi",
    "composition_type": "atomic",
    "phase": [
      "FCC"
    ],
    "ys": null,
    "uts": null,
    "strain": 33.73,
    "processes": [
      "induction melting: atmosphere: vacuum, remelting times: 5",
      "hot isostatic pressing: pressure: 100 MPa, temperature: 1200 °C, duration: 4 h",
      "cooling: medium: Ar, rate: 3 h from 1200 °C to 340 °C, 1 h to 190 °C"
    ],
    "test_type": "tensile",
    "test_temperature": "500 °C",
    "doi": "10.1016/j.msea.2016.12.110"
  },
  {
    "composition": "Al0.1CoCrFeNi",
    "composition_type": "atomic",
    "phase": [
      "FCC"
    ],
    "ys": null,
    "uts": null,
    "strain": 23.04,
    "processes": [
      "induction melting: atmosphere: vacuum, remelting times: 5",
      "hot isostatic pressing: pressure: 100 MPa, temperature: 1200 °C, duration: 4 h",
      "cooling: medium: Ar, rate: 3 h from 1200 °C to 340 °C, 1 h to 190 °C"
    ],
    "test_type": "tensile",
    "test_temperature": "600 °C",
    "doi": "10.1016/j.msea.2016.12.110"
  },
  {
    "composition": "Al0.1CoCrFeNi",
    "composition_type": "atomic",
    "phase": [
      "FCC"
    ],
    "ys": null,
    "uts": null,
    "strain": 5.85,
    "processes": [
      "induction melting: atmosphere: vacuum, remelting times: 5",
      "hot isostatic pressing: pressure: 100 MPa, temperature: 1200 °C, duration: 4 h",
      "cooling: medium: Ar, rate: 3 h from 1200 °C to 340 °C, 1 h to 190 °C"
    ],
    "test_type": "tensile",
    "test_temperature": "700 °C",
    "doi": "10.1016/j.msea.2016.12.110"
  },
  {
    "composition": "CoCrFeNiMn",
    "composition_type": "atomic",
    "phase": null,
    "ys": null,
    "uts": 1750.0,
    "strain": 4.0,
    "processes": [
      "arc melting: atmosphere: Ar",
      "homogenized: temperature: 1273 K, duration: 16 h, atmosphere: Ar",
      "high pressure torsion: pressure: 6.0 GPa, turns: 5, rotation speed: 1 rpm"
    ],
    "test_type": "tensile",
    "test_temperature": "25 °C",
    "doi": "10.1016/j.msea.2017.01.016"
  },
  {
    "composition": "CoCrFeNiMn",
    "composition_type": "atomic",
    "phase": null,
    "ys": null,
    "uts": null,
    "strain": 600.0,
    "processes": [
      "arc melting: atmosphere: Ar",
      "homogenized: temperature: 1273 K, duration: 16 h, atmosphere: Ar",
      "high pressure torsion: pressure: 6.0 GPa, turns: 5, rotation speed: 1 rpm"
    ],
    "test_type": "tensile",
    "test_temperature": "973 K",
    "doi": "10.1016/j.msea.2017.01.016"
  },
  {
    "composition": "Co20Cr20Fe20Mn20Ni20",
    "composition_type": "atomic",
    "phase": [
      "face-centered cubic"
    ],
    "ys": null,
    "uts": null,
    "strain": null,
    "processes": [
      "additive manufacturing: scan speed: 800 mm/min, laser power: 370 W"
    ],
    "test_type": "tensile",
    "test_temperature": "25 °C",
    "doi": "10.1016/j.msea.2017.01.099"
  },
  {
    "composition": "CrFeCoNiMo0.2",
    "composition_type": "atomic",
    "phase": [
      "FCC"
    ],
    "ys": null,
    "uts": null,
    "strain": 50.0,
    "processes": [
      "gas atomization",
      "spark plasma sintering: temperature: 1000 °C, pressure: 30 MPa, duration: 10 min"
    ],
    "test_type": "compressive",
    "test_temperature": "700-1100 °C",
    "doi": "10.1016/j.msea.2017.02.064"
  },
  {
    "composition": "Co26.6Cr25.4Fe24.4Ni23.6",
    "composition_type": "atomic",
    "phase": [
      "FCC"
    ],
    "ys": null,
    "uts": null,
    "strain": null,
    "processes": [
      "arc melting: atmosphere: Ar, remelting times: 5"
    ],
    "test_type": "tensile",
    "test_temperature": "25 °C",
    "doi": "10.1016/j.msea.2017.02.077"
  },
  {
    "composition": "AlCrFeMnNi",
    "composition_type": "atomic",
    "phase": [
      "BCC",
      "B2"
    ],
    "ys": 1370.0,
    "uts": 1800.0,
    "strain": 12.0,
    "processes": [
      "arc melting: atmosphere: Ar, remelting times: 5"
    ],
    "test_type": "compressive",
    "test_temperature": "25 °C",
    "doi": "10.1016/j.msea.2017.02.072"
  },
  {
    "composition": "AlCrFeMnNi",
    "composition_type": "atomic",
    "phase": [
      "BCC",
      "B2",
      "FCC"
    ],
    "ys": 1600.0,
    "uts": 2440.0,
    "strain": 22.0,
    "processes": [
      "arc melting: atmosphere: Ar, remelting times: 5",
      "homogenized: temperature: 400 °C, duration: 4 h, atmosphere: air",
      "quenching: medium: water"
    ],
    "test_type": "compressive",
    "test_temperature": "25 °C",
    "doi": "10.1016/j.msea.2017.02.072"
  },
  {
    "composition": "AlCrFeMnNi",
    "composition_type": "atomic",
    "phase": [
      "BCC",
      "B2",
      "FCC"
    ],
    "ys": 1500.0,
    "uts": 2130.0,
    "strain": 16.0,
    "processes": [
      "arc melting: atmosphere: Ar, remelting times: 5",
      "homogenized: temperature: 850 °C, duration: 4 h, atmosphere: air",
      "quenching: medium: water"
    ],
    "test_type": "compressive",
    "test_temperature": "25 °C",
    "doi": "10.1016/j.msea.2017.02.072"
  },
  {
    "composition": "AlCrFeMnNi",
    "composition_type": "atomic",
    "phase": [
      "BCC",
      "B2",
      "FCC"
    ],
    "ys": 1400.0,
    "uts": 2000.0,
    "strain": 18.0,
    "processes": [
      "arc melting: atmosphere: Ar, remelting times: 5",
      "homogenized: temperature: 1040 °C, duration: 4 h, atmosphere: air",
      "quenching: medium: water"
    ],
    "test_type": "compressive",
    "test_temperature": "25 °C",
    "doi": "10.1016/j.msea.2017.02.072"
  },
  {
    "composition": "AlCrFeMnNi",
    "composition_type": "atomic",
    "phase": [
      "BCC",
      "B2",
      "FCC"
    ],
    "ys": 1490.0,
    "uts": 2460.0,
    "strain": 25.0,
    "processes": [
      "arc melting: atmosphere: Ar, remelting times: 5",
      "homogenized: temperature: 1200 °C, duration: 4 h, atmosphere: Ar",
      "quenching: medium: water"
    ],
    "test_type": "compressive",
    "test_temperature": "25 °C",
    "doi": "10.1016/j.msea.2017.02.072"
  },
  {
    "composition": "Al0.5CoCrFeNi",
    "composition_type": "atomic",
    "phase": [
      "FCC",
      "BCC"
    ],
    "ys": null,
    "uts": null,
    "strain": null,
    "processes": [
      "arc melting: atmosphere: Ar, remelting times: 4",
      "vacuum suction casting",
      "heat-treatment: temperature: 650 °C, duration: 8 h, atmosphere: air",
      "quenching: medium: water"
    ],
    "test_type": "tensile",
    "test_temperature": "400 °C",
    "doi": "10.1016/j.msea.2017.05.075"
  },
  {
    "composition": "CoCrFeNi",
    "composition_type": "atomic",
    "phase": null,
    "ys": null,
    "uts": null,
    "strain": null,
    "processes": null,
    "test_type": "tensile",
    "test_temperature": "400 °C",
    "doi": "10.1016/j.msea.2017.05.075"
  },
  {
    "composition": "CrMnFeCoNi",
    "composition_type": "atomic",
    "phase": [
      "FCC"
    ],
    "ys": 1250.0,
    "uts": 1327.0,
    "strain": 19.3,
    "processes": [
      "induction melting: atmosphere: vacuum",
      "homogenized: temperature: 1100 °C, duration: 6 h, atmosphere: Ar",
      "hot rolled: reduction: 98%, temperature: 1020-1100 °C",
      "cold rolled: reduction: 50%, temperature: 25 °C"
    ],
    "test_type": "tensile",
    "test_temperature": "25 °C",
    "doi": "10.1016/j.msea.2017.07.079"
  },
  {
    "composition": "CrMnFeCoNi",
    "composition_type": "atomic",
    "phase": [
      "partially recrystallized",
      "sigma phase"
    ],
    "ys": 625.0,
    "uts": 855.0,
    "strain": 50.7,
    "processes": [
      "induction melting: atmosphere: vacuum",
      "homogenized: temperature: 1100 °C, duration: 6 h, atmosphere: Ar",
      "hot rolled: reduction: 98%, temperature: 1020-1100 °C",
      "cold rolled: reduction: 50%, temperature: 25 °C",
      "annealed: temperature: 650 °C, duration: 1 h, atmosphere: Ar",
      "quenching: medium: water"
    ],
    "test_type": "tensile",
    "test_temperature": "25 °C",
    "doi": "10.1016/j.msea.2017.07.079"
  },
  {
    "composition": "CrMnFeCoNi",
    "composition_type": "atomic",
    "phase": [
      "partially recrystallized",
      "sigma phase"
    ],
    "ys": 351.0,
    "uts": 700.0,
    "strain": 58.7,
    "processes": [
      "induction melting: atmosphere: vacuum",
      "homogenized: temperature: 1100 °C, duration: 6 h, atmosphere: Ar",
      "hot rolled: reduction: 98%, temperature: 1020-1100 °C",
      "cold rolled: reduction: 50%, temperature: 25 °C",
      "annealed: temperature: 800 °C, duration: 1 h, atmosphere: Ar",
      "quenching: medium: water"
    ],
    "test_type": "tensile",
    "test_temperature": "25 °C",
    "doi": "10.1016/j.msea.2017.07.079"
  },
  {
    "composition": "CrMnFeCoNi",
    "composition_type": "atomic",
    "phase": [
      "fully recrystallized",
      "FCC"
    ],
    "ys": 194.0,
    "uts": 599.0,
    "strain": 63.2,
    "processes": [
      "induction melting: atmosphere: vacuum",
      "homogenized: temperature: 1100 °C, duration: 6 h, atmosphere: Ar",
      "hot rolled: reduction: 98%, temperature: 1020-1100 °C",
      "cold rolled: reduction: 50%, temperature: 25 °C",
      "annealed: temperature: 1000 °C, duration: 1 h, atmosphere: Ar",
      "quenching: medium: water"
    ],
    "test_type": "tensile",
    "test_temperature": "25 °C",
    "doi": "10.1016/j.msea.2017.07.079"
  },
  {
    "composition": "Co20.09Cr19.66Fe20.41Mn20.89Ni18.95",
    "composition_type": "atomic",
    "phase": [
      "fcc"
    ],
    "ys": 290.0,
    "uts": 1000.0,
    "strain": 45.0,
    "processes": [
      "Bridgman method: atmosphere: Ar, remelting times: 3",
      "homogenized: temperature: 1473K, duration: 48h, atmosphere: He",
      "quenching: medium: water"
    ],
    "test_type": "tensile",
    "test_temperature": "25 °C",
    "doi": "10.1016/j.msea.2017.08.065"
  },
  {
    "composition": "Co20.09Cr19.66Fe20.41Mn20.89Ni18.95",
    "composition_type": "atomic",
    "phase": [
      "fcc"
    ],
    "ys": 180.0,
    "uts": 320.0,
    "strain": 27.0,
    "processes": [
      "Bridgman method: atmosphere: Ar, remelting times: 3",
      "homogenized: temperature: 1473K, duration: 48h, atmosphere: He",
      "quenching: medium: water"
    ],
    "test_type": "tensile",
    "test_temperature": "25 °C",
    "doi": "10.1016/j.msea.2017.08.065"
  },
  {
    "composition": "Co20.09Cr19.66Fe20.41Mn20.89Ni18.95",
    "composition_type": "atomic",
    "phase": [
      "fcc"
    ],
    "ys": 200.0,
    "uts": null,
    "strain": 42.0,
    "processes": [
      "Bridgman method: atmosphere: Ar, remelting times: 3",
      "homogenized: temperature: 1473K, duration: 48h, atmosphere: He",
      "quenching: medium: water"
    ],
    "test_type": "tensile",
    "test_temperature": "25 °C",
    "doi": "10.1016/j.msea.2017.08.065"
  },
  {
    "composition": "CoCrFeMnNi",
    "composition_type": "atomic",
    "phase": [
      "fcc"
    ],
    "ys": 484.0,
    "uts": 853.0,
    "strain": 44.0,
    "processes": [
      "induction melting: atmosphere: vacuum",
      "homogenized: temperature: 1200 °C, duration: 24 h",
      "hot rolled: reduction: 93%, temperature: 700 °C",
      "cold rolled: reduction: 93%, temperature: 25 °C",
      "annealed: temperature: 900 °C, duration: 30 min",
      "cooling: medium: air"
    ],
    "test_type": "tensile",
    "test_temperature": "25 °C",
    "doi": "10.1016/j.msea.2017.09.026"
  },
  {
    "composition": "CoCrFeMnNi",
    "composition_type": "atomic",
    "phase": [
      "fcc"
    ],
    "ys": 650.0,
    "uts": 968.0,
    "strain": 48.0,
    "processes": [
      "induction melting: atmosphere: vacuum",
      "homogenized: temperature: 1200 °C, duration: 24 h",
      "hot rolled: reduction: 93%, temperature: 700 °C",
      "cold rolled: reduction: 93%, temperature: 25 °C",
      "annealed: temperature: 900 °C, duration: 30 min",
      "cooling: medium: air"
    ],
    "test_type": "tensile",
    "test_temperature": "25 °C",
    "doi": "10.1016/j.msea.2017.09.026"
  },
  {
    "composition": "Al0.25CoCrFeNi",
    "composition_type": "atomic",
    "phase": [
      "FCC"
    ],
    "ys": 127.0,
    "uts": 526.0,
    "strain": 62.0,
    "processes": [
      "arc melting: atmosphere: Ar, remelting times: 4"
    ],
    "test_type": "tensile",
    "test_temperature": "25 °C",
    "doi": "10.1016/j.msea.2017.09.089"
  },
  {
    "composition": "Al0.25CoCrFeNi",
    "composition_type": "atomic",
    "phase": [
      "FCC"
    ],
    "ys": 691.0,
    "uts": 736.0,
    "strain": 12.5,
    "processes": [
      "arc melting: atmosphere: Ar, remelting times: 4"
    ],
    "test_type": "tensile",
    "test_temperature": "25 °C",
    "doi": "10.1016/j.msea.2017.09.089"
  },
  {
    "composition": "Al0.25CoCrFeNi",
    "composition_type": "atomic",
    "phase": [
      "FCC"
    ],
    "ys": 800.0,
    "uts": 936.0,
    "strain": 5.2,
    "processes": [
      "arc melting: atmosphere: Ar, remelting times: 4"
    ],
    "test_type": "tensile",
    "test_temperature": "25 °C",
    "doi": "10.1016/j.msea.2017.09.089"
  },
  {
    "composition": "Al0.25CoCrFeNi",
    "composition_type": "atomic",
    "phase": [
      "FCC"
    ],
    "ys": 991.0,
    "uts": 1141.0,
    "strain": 4.3,
    "processes": [
      "arc melting: atmosphere: Ar, remelting times: 4"
    ],
    "test_type": "tensile",
    "test_temperature": "25 °C",
    "doi": "10.1016/j.msea.2017.09.089"
  },
  {
    "composition": "Al0.25CoCrFeNi",
    "composition_type": "atomic",
    "phase": [
      "FCC"
    ],
    "ys": 1280.0,
    "uts": 1479.0,
    "strain": 2.3,
    "processes": [
      "arc melting: atmosphere: Ar, remelting times: 4"
    ],
    "test_type": "tensile",
    "test_temperature": "25 °C",
    "doi": "10.1016/j.msea.2017.09.089"
  },
  {
    "composition": "CoCrFeMnNi",
    "composition_type": "atomic",
    "phase": [
      "FCC",
      "ZrO2"
    ],
    "ys": 1574.0,
    "uts": null,
    "strain": 0.2,
    "processes": [
      "spark plasma sintering: temperature: 900 °C"
    ],
    "test_type": "tensile",
    "test_temperature": "25 °C",
    "doi": "10.1016/j.msea.2017.09.132"
  },
  {
    "composition": "CoCrFeMnNi",
    "composition_type": "atomic",
    "phase": [
      "FCC",
      "ZrO2"
    ],
    "ys": 831.0,
    "uts": null,
    "strain": 0.8,
    "processes": [
      "spark plasma sintering: temperature: 1100 °C"
    ],
    "test_type": "tensile",
    "test_temperature": "25 °C",
    "doi": "10.1016/j.msea.2017.09.132"
  },
  {
    "composition": "CoCrFeMnNi",
    "composition_type": "atomic",
    "phase": [
      "FCC"
    ],
    "ys": 361.0,
    "uts": null,
    "strain": 60.0,
    "processes": [
      "casting"
    ],
    "test_type": "tensile",
    "test_temperature": "25 °C",
    "doi": "10.1016/j.msea.2017.09.132"
  },
  {
    "composition": "CoCrFeMnNi",
    "composition_type": "atomic",
    "phase": [
      "FCC",
      "ZrO2"
    ],
    "ys": 158.0,
    "uts": null,
    "strain": 2.6,
    "processes": [
      "static compaction: pressure: 1 GPa",
      "pressureless sintering: temperature: 1100 °C, duration: 2 h",
      "quenching: medium: water"
    ],
    "test_type": "tensile",
    "test_temperature": "25 °C",
    "doi": "10.1016/j.msea.2017.09.132"
  },
  {
    "composition": "CoCrFeMnNi",
    "composition_type": "atomic",
    "phase": [
      "FCC",
      "ZrO2"
    ],
    "ys": 163.0,
    "uts": null,
    "strain": 2.9,
    "processes": [
      "static compaction: pressure: 3 GPa",
      "pressureless sintering: temperature: 1100 °C, duration: 2 h",
      "quenching: medium: water"
    ],
    "test_type": "tensile",
    "test_temperature": "25 °C",
    "doi": "10.1016/j.msea.2017.09.132"
  },
  {
    "composition": "CoCrFeMnNi",
    "composition_type": "atomic",
    "phase": [
      "FCC",
      "ZrO2"
    ],
    "ys": 630.0,
    "uts": null,
    "strain": 4.3,
    "processes": [
      "shock wave compaction: projectile velocity: 487.2 m/s, gas pressure: 12.2 MPa",
      "pressureless sintering: temperature: 1100 °C, duration: 2 h",
      "quenching: medium: water"
    ],
    "test_type": "tensile",
    "test_temperature": "25 °C",
    "doi": "10.1016/j.msea.2017.09.132"
  },
  {
    "composition": "CoCrFeMnNi",
    "composition_type": "atomic",
    "phase": null,
    "ys": null,
    "uts": null,
    "strain": null,
    "processes": [
      "levitation melting",
      "hot forging",
      "cold rolling: thickness: 1 mm, temperature: 25 °C",
      "annealed: temperature: various, atmosphere: recrystallized"
    ],
    "test_type": "tensile",
    "test_temperature": "25 °C",
    "doi": "10.1016/j.msea.2017.12.022"
  },
  {
    "composition": "AlCoCrCuNi",
    "composition_type": "atomic",
    "phase": [
      "BCC",
      "B2",
      "FCC"
    ],
    "ys": 1300.0,
    "uts": 2180.0,
    "strain": 8.8,
    "processes": [
      "induction melting: atmosphere: Ar",
      "compression: temperature: 850 °C, reduction: 25%",
      "compression: temperature: 1050 °C, reduction: 50%",
      "thixoforming: temperature: 1250 °C, duration: 5 min"
    ],
    "test_type": "compressive",
    "test_temperature": "25 °C",
    "doi": "10.1016/j.msea.2017.10.012"
  },
  {
    "composition": "AlCoCrCuNi",
    "composition_type": "atomic",
    "phase": [
      "BCC",
      "B2",
      "FCC"
    ],
    "ys": 1380.0,
    "uts": 2110.0,
    "strain": 5.0,
    "processes": [
      "induction melting: atmosphere: Ar",
      "compression: temperature: 850 °C, reduction: 25%",
      "compression: temperature: 1050 °C, reduction: 50%",
      "thixoforming: temperature: 1250 °C, duration: 5 min"
    ],
    "test_type": "compressive",
    "test_temperature": "25 °C",
    "doi": "10.1016/j.msea.2017.10.012"
  },
  {
    "composition": "AlCoCrCuNi",
    "composition_type": "atomic",
    "phase": [
      "BCC",
      "B2",
      "FCC"
    ],
    "ys": 1580.0,
    "uts": 2070.0,
    "strain": 6.0,
    "processes": [
      "induction melting: atmosphere: Ar",
      "compression: temperature: 850 °C, reduction: 25%",
      "compression: temperature: 1050 °C, reduction: 50%",
      "thixoforming: temperature: 1250 °C, duration: 5 min"
    ],
    "test_type": "compressive",
    "test_temperature": "25 °C",
    "doi": "10.1016/j.msea.2017.10.012"
  },
  {
    "composition": "Co21.5Cr18.4Fe20.1Mn18.4Ni21.2Si0.2C0.05",
    "composition_type": "weight",
    "phase": null,
    "ys": null,
    "uts": null,
    "strain": null,
    "processes": [
      "vacuum induction melting: atmosphere: vacuum"
    ],
    "test_type": "tensile",
    "test_temperature": "25 °C",
    "doi": "10.1016/j.msea.2017.11.081"
  },
  {
    "composition": "Co20.09Cr19.66Fe20.41Mn20.89Ni18.95",
    "composition_type": "atomic",
    "phase": null,
    "ys": 82.0,
    "uts": null,
    "strain": null,
    "processes": [
      "Bridgman method: atmosphere: Ar, remelting times: 3",
      "homogenized: temperature: 1473 K, duration: 48 h, atmosphere: He",
      "quenching: medium: water"
    ],
    "test_type": "tensile",
    "test_temperature": "296 K",
    "doi": "10.1016/j.msea.2017.12.059"
  },
  {
    "composition": "Co20.09Cr19.66Fe20.41Mn20.89Ni18.95",
    "composition_type": "atomic",
    "phase": null,
    "ys": 155.0,
    "uts": null,
    "strain": 5.0,
    "processes": [
      "Bridgman method: atmosphere: Ar, remelting times: 3",
      "homogenized: temperature: 1473 K, duration: 48 h, atmosphere: He",
      "quenching: medium: water"
    ],
    "test_type": "tensile",
    "test_temperature": "77 K",
    "doi": "10.1016/j.msea.2017.12.059"
  },
  {
    "composition": "AlCoCrFeNi",
    "composition_type": "atomic",
    "phase": [
      "BCC"
    ],
    "ys": 1300.0,
    "uts": 2743.0,
    "strain": 27.0,
    "processes": [
      "arc melting: atmosphere: Ar, remelting times: 7"
    ],
    "test_type": "compressive",
    "test_temperature": "25 °C",
