Repository: Sci-Extract/sisyphus

# Step through _sisyphus_ extraction process
Author: Soike Yuan  date: 1/12/2025

Prerequisite: Assumed that you have installed sisyphus on your machine and add .env file to your root path which contains API key. :shipit:

## Below is the file structure of the project,

```
├─ README.md                        
├─ pyproject.toml                   # Python project metadata and dependencies
├─ data/                            # Extracted data of high entropy alloys
├─ notebooks/                       # Jupyter notebooks
├─ db/                              # sql databases
├─ record/                          # record sql database
│─ sisyphus/

File: notebooks/heas_result.json (part 44 of 64)
[
    "doi": "10.1016/j.msea.2017.10.088"
  },
  {
    "composition": "(AlCoCrFeNi)96Co4",
    "composition_type": "atomic",
    "phase": [
      "BCC"
    ],
    "ys": null,
    "uts": null,
    "strain": null,
    "processes": [
      "arc melting: atmosphere: Ar, remelting times: 7"
    ],
    "test_type": "compressive",
    "test_temperature": "25 °C",
    "doi": "10.1016/j.msea.2017.10.088"
  },
  {
    "composition": "(AlCoCrFeNi)92Co8",
    "composition_type": "atomic",
    "phase": [
      "BCC",
      "FCC"
    ],
    "ys": null,
    "uts": null,
    "strain": null,
    "processes": [
      "arc melting: atmosphere: Ar, remelting times: 7"
    ],
    "test_type": "compressive",
    "test_temperature": "25 °C",
    "doi": "10.1016/j.msea.2017.10.088"
  },
  {
    "composition": "(AlCoCrFeNi)88Co12",
    "composition_type": "atomic",
    "phase": [
      "BCC",
      "FCC"
    ],
    "ys": null,
    "uts": null,
    "strain": null,
    "processes": [
      "arc melting: atmosphere: Ar, remelting times: 7"
    ],
    "test_type": "compressive",
    "test_temperature": "25 °C",
    "doi": "10.1016/j.msea.2017.10.088"
  },
  {
    "composition": "(AlCoCrFeNi)84Co16",
    "composition_type": "atomic",
    "phase": [
      "FCC"
    ],
    "ys": 750.0,
    "uts": 2680.0,
    "strain": 40.0,
    "processes": [
      "arc melting: atmosphere: Ar, remelting times: 7"
    ],
    "test_type": "compressive",
    "test_temperature": "25 °C",
    "doi": "10.1016/j.msea.2017.10.088"
  },
  {
    "composition": "Fe34Cr34Ni14Al14Co4",
    "composition_type": "atomic",
    "phase": [
      "BCC",
      "B2"
    ],
    "ys": 1353.0,
    "uts": 2638.5,
    "strain": 40.6,
    "processes": [
      "arc melting: atmosphere: Ar, remelting times: 5",
      "cooling: medium: furnace, rate: natural"
    ],
    "test_type": "compressive",
    "test_temperature": "25 °C",
    "doi": "10.1016/j.msea.2018.01.034"
  },
  {
    "composition": "Fe40Mn40Co10Cr10",
    "composition_type": "atomic",
    "phase": [
      "FCC"
    ],
    "ys": 213.0,
    "uts": 471.0,
    "strain": 57.7,
    "processes": [
      "arc melting: atmosphere: Ar, remelting times: 5"
    ],
    "test_type": "tensile",
    "test_temperature": "25 °C",
    "doi": "10.1016/j.msea.2018.01.045"
  },
  {
    "composition": "Fe37.8Mn37.8Co9.45Cr9.45C2.2",
    "composition_type": "atomic",
    "phase": [
      "FCC"
    ],
    "ys": 310.0,
    "uts": 650.0,
    "strain": 62.9,
    "processes": [
      "arc melting: atmosphere: Ar, remelting times: 5"
    ],
    "test_type": "tensile",
    "test_temperature": "25 °C",
    "doi": "10.1016/j.msea.2018.01.045"
  },
  {
    "composition": "Fe36.7Mn36.7Co9.15Cr9.15C3.3",
    "composition_type": "atomic",
    "phase": [
      "FCC"
    ],
    "ys": 422.0,
    "uts": 787.0,
    "strain": 77.8,
    "processes": [
      "arc melting: atmosphere: Ar, remelting times: 5"
    ],
    "test_type": "tensile",
    "test_temperature": "25 °C",
    "doi": "10.1016/j.msea.2018.01.045"
  },
  {
    "composition": "Fe35.6Mn35.6Co8.85Cr8.85C4.4",
    "composition_type": "atomic",
    "phase": [
      "FCC"
    ],
    "ys": 467.0,
    "uts": 836.0,
    "strain": 54.7,
    "processes": [
      "arc melting: atmosphere: Ar, remelting times: 5"
    ],
    "test_type": "tensile",
    "test_temperature": "25 °C",
    "doi": "10.1016/j.msea.2018.01.045"
  },
  {
    "composition": "Fe33.4Mn33.4Co8.35Cr8.35C6.6",
    "composition_type": "atomic",
    "phase": [
      "FCC"
    ],
    "ys": 620.0,
    "uts": 946.0,
    "strain": 26.5,
    "processes": [
      "arc melting: atmosphere: Ar, remelting times: 5"
    ],
    "test_type": "tensile",
    "test_temperature": "25 °C",
    "doi": "10.1016/j.msea.2018.01.045"
  },
  {
    "composition": "Fe31.1Mn31.1Co7.8Cr7.8C8.9",
    "composition_type": "atomic",
    "phase": [
      "FCC"
    ],
    "ys": 750.0,
    "uts": 955.0,
    "strain": 5.8,
    "processes": [
      "arc melting: atmosphere: Ar, remelting times: 5"
    ],
    "test_type": "tensile",
    "test_temperature": "25 °C",
    "doi": "10.1016/j.msea.2018.01.045"
  },
  {
    "composition": "Fe36.7Mn36.7Co9.15Cr9.15C3.3",
    "composition_type": "atomic",
    "phase": [
      "FCC"
    ],
    "ys": 465.0,
    "uts": 935.0,
    "strain": 74.4,
    "processes": [
      "arc melting: atmosphere: Ar, remelting times: 5",
      "hot forging",
      "solid solution treatment: temperature: 1373K, duration: 30 min"
    ],
    "test_type": "tensile",
    "test_temperature": "25 °C",
    "doi": "10.1016/j.msea.2018.01.045"
  },
  {
    "composition": "Al1.25CoCrCuFeNi",
    "composition_type": "atomic",
    "phase": [
      "B2",
      "BCC"
    ],
    "ys": 1480.0,
    "uts": 1820.0,
    "strain": 5.0,
    "processes": [
      "arc melting: atmosphere: Ar, remelting times: 5"
    ],
    "test_type": "compressive",
    "test_temperature": "25 °C",
    "doi": "10.1016/j.msea.2017.12.084"
  },
  {
    "composition": "Al1.25CoCrCuFeNi",
    "composition_type": "atomic",
    "phase": [
      "B2",
      "σ"
    ],
    "ys": 1710.0,
    "uts": 1970.0,
    "strain": 4.8,
    "processes": [
      "arc melting: atmosphere: Ar, remelting times: 5",
      "annealed: temperature: 550 °C, duration: 4 h, atmosphere: water quenching"
    ],
    "test_type": "compressive",
    "test_temperature": "25 °C",
    "doi": "10.1016/j.msea.2017.12.084"
  },
  {
    "composition": "Al1.25CoCrCuFeNi",
    "composition_type": "atomic",
    "phase": [
      "B2",
      "σ"
    ],
    "ys": 1410.0,
    "uts": 1790.0,
    "strain": 7.2,
    "processes": [
      "arc melting: atmosphere: Ar, remelting times: 5",
      "annealed: temperature: 650 °C, duration: 4 h, atmosphere: water quenching"
    ],
    "test_type": "compressive",
    "test_temperature": "25 °C",
    "doi": "10.1016/j.msea.2017.12.084"
  },
  {
    "composition": "Al1.25CoCrCuFeNi",
    "composition_type": "atomic",
    "phase": [
      "B2",
      "σ"
    ],
    "ys": 1290.0,
    "uts": 1790.0,
    "strain": 8.0,
    "processes": [
      "arc melting: atmosphere: Ar, remelting times: 5",
      "annealed: temperature: 850 °C, duration: 4 h, atmosphere: water quenching"
    ],
    "test_type": "compressive",
    "test_temperature": "25 °C",
    "doi": "10.1016/j.msea.2017.12.084"
  },
  {
    "composition": "Al1.25CoCrCuFeNi",
    "composition_type": "atomic",
    "phase": [
      "B2",
      "σ"
    ],
    "ys": 1250.0,
    "uts": 2110.0,
    "strain": 12.0,
    "processes": [
      "arc melting: atmosphere: Ar, remelting times: 5",
      "annealed: temperature: 1040 °C, duration: 4 h, atmosphere: water quenching"
    ],
    "test_type": "compressive",
    "test_temperature": "25 °C",
    "doi": "10.1016/j.msea.2017.12.084"
  },
  {
    "composition": "Al1.25CoCrCuFeNi",
    "composition_type": "atomic",
    "phase": [
      "B2",
      "σ"
    ],
    "ys": 1410.0,
    "uts": 1710.0,
    "strain": 5.9,
    "processes": [
      "arc melting: atmosphere: Ar, remelting times: 5",
      "annealed: temperature: 1200 °C, duration: 4 h, atmosphere: water quenching"
    ],
    "test_type": "compressive",
    "test_temperature": "25 °C",
    "doi": "10.1016/j.msea.2017.12.084"
  },
  {
    "composition": "Co35Cr15Fe20Mo10Ni20",
    "composition_type": "atomic",
    "phase": null,
    "ys": 1030.0,
    "uts": 1250.0,
    "strain": 20.0,
    "processes": null,
    "test_type": "tensile",
    "test_temperature": "25 °C",
    "doi": "10.1016/j.msea.2018.01.029"
  },
  {
    "composition": "Co20Cr20Fe34Mn20Ni6",
    "composition_type": "atomic",
    "phase": null,
    "ys": null,
    "uts": null,
    "strain": null,
    "processes": null,
    "test_type": "tensile",
    "test_temperature": "25 °C",
    "doi": "10.1016/j.msea.2018.01.029"
  },
  {
    "composition": "Co20Fe30Cr25Ni25",
    "composition_type": "atomic",
    "phase": [
      "fcc"
    ],
    "ys": 241.0,
    "uts": 610.0,
    "strain": 53.0,
    "processes": [
      "arc melting: atmosphere: N2, remelting times: 5",
      "homogenized: temperature: 1200 °C, duration: 4 h, atmosphere: N2",
      "cold rolled: reduction: 80%, temperature: 25 °C",
      "homogenized: temperature: 900 °C, duration: 1 h, atmosphere: N2"
    ],
    "test_type": "tensile",
    "test_temperature": "25 °C",
    "doi": "10.1016/j.msea.2018.01.029"
  },
  {
    "composition": "Co25Fe25Cr25Ni25",
    "composition_type": "atomic",
    "phase": [
      "fcc"
    ],
    "ys": null,
    "uts": null,
    "strain": null,
    "processes": [
      "arc melting: atmosphere: N2, remelting times: 5",
      "homogenized: temperature: 1200 °C, duration: 4 h, atmosphere: N2",
      "cold rolled: reduction: 80%, temperature: 25 °C",
      "homogenized: temperature: 900 °C, duration: 1 h, atmosphere: N2"
    ],
    "test_type": "tensile",
    "test_temperature": "25 °C",
    "doi": "10.1016/j.msea.2018.01.029"
  },
  {
    "composition": "Co30Fe20Cr25Ni25",
    "composition_type": "atomic",
    "phase": [
      "fcc"
    ],
    "ys": null,
    "uts": null,
    "strain": null,
    "processes": [
      "arc melting: atmosphere: N2, remelting times: 5",
      "homogenized: temperature: 1200 °C, duration: 4 h, atmosphere: N2",
      "cold rolled: reduction: 80%, temperature: 25 °C",
      "homogenized: temperature: 900 °C, duration: 1 h, atmosphere: N2"
    ],
    "test_type": "tensile",
    "test_temperature": "25 °C",
    "doi": "10.1016/j.msea.2018.01.029"
  },
  {
    "composition": "Co35Fe15Cr25Ni25",
    "composition_type": "atomic",
    "phase": [
      "fcc"
    ],
    "ys": 271.0,
    "uts": 714.0,
    "strain": 70.0,
    "processes": [
      "arc melting: atmosphere: N2, remelting times: 5",
      "homogenized: temperature: 1200 °C, duration: 4 h, atmosphere: N2",
      "cold rolled: reduction: 80%, temperature: 25 °C",
      "homogenized: temperature: 900 °C, duration: 1 h, atmosphere: N2"
    ],
    "test_type": "tensile",
    "test_temperature": "25 °C",
    "doi": "10.1016/j.msea.2018.01.029"
  },
  {
    "composition": "CoCrFeMnNi",
    "composition_type": "atomic",
    "phase": null,
    "ys": 320.0,
    "uts": null,
    "strain": null,
    "processes": [
      "induction melting: atmosphere: vacuum",
      "homogenized: temperature: 1100 °C, duration: 6 h",
      "cold rolled: reduction: 38%",
      "annealed: temperature: 800 °C, duration: 1 h",
      "quenching: medium: water"
    ],
    "test_type": "compressive",
    "test_temperature": "25 °C",
    "doi": "10.1016/j.msea.2018.02.031"
  },
  {
    "composition": "CoCrFeMnNi",
    "composition_type": "atomic",
    "phase": null,
    "ys": 365.0,
    "uts": null,
    "strain": null,
    "processes": [
      "induction melting: atmosphere: vacuum",
      "homogenized: temperature: 1100 °C, duration: 6 h",
      "cold rolled: reduction: 38%",
      "annealed: temperature: 800 °C, duration: 1 h",
      "quenching: medium: water"
    ],
    "test_type": "compressive",
    "test_temperature": "25 °C",
    "doi": "10.1016/j.msea.2018.02.031"
  },
  {
    "composition": "CoCrFeMnNi",
    "composition_type": "atomic",
    "phase": null,
    "ys": 590.0,
    "uts": null,
    "strain": null,
    "processes": [
      "induction melting: atmosphere: vacuum",
      "homogenized: temperature: 1100 °C, duration: 6 h",
      "cold rolled: reduction: 38%",
      "annealed: temperature: 800 °C, duration: 1 h",
      "quenching: medium: water"
    ],
    "test_type": "compressive",
    "test_temperature": "25 °C",
    "doi": "10.1016/j.msea.2018.02.031"
  },
  {
    "composition": "CoCrFeMnNi",
    "composition_type": "atomic",
    "phase": null,
    "ys": 650.0,
    "uts": null,
    "strain": null,
    "processes": [
      "induction melting: atmosphere: vacuum",
      "homogenized: temperature: 1100 °C, duration: 6 h",
      "cold rolled: reduction: 38%",
      "annealed: temperature: 800 °C, duration: 1 h",
      "quenching: medium: water"
    ],
    "test_type": "compressive",
    "test_temperature": "25 °C",
    "doi": "10.1016/j.msea.2018.02.031"
  },
  {
    "composition": "CoCrFeMnNi",
    "composition_type": "atomic",
    "phase": null,
    "ys": 680.0,
    "uts": null,
    "strain": null,
    "processes": [
      "induction melting: atmosphere: vacuum",
      "homogenized: temperature: 1100 °C, duration: 6 h",
      "cold rolled: reduction: 38%",
      "annealed: temperature: 800 °C, duration: 1 h",
      "quenching: medium: water"
    ],
    "test_type": "compressive",
    "test_temperature": "25 °C",
    "doi": "10.1016/j.msea.2018.02.031"
  },
  {
    "composition": "FeCoCrNiMn",
    "composition_type": "atomic",
    "phase": [
      "FCC",
      "M23C6",
      "M7C3"
    ],
    "ys": 774.0,
    "uts": 2129.0,
    "strain": 38.2,
    "processes": [
      "mechanical alloying: duration: 45 h, ball size: Φ5, Φ10, Φ15, ball to powder ratio: 15:1, rotation speed: 250 rpm",
      "hot pressing: temperature: 1000 °C, pressure: 50 MPa, duration: 1 h",
      "cooling: medium: furnace, rate: to room temperature"
    ],
    "test_type": "compressive",
    "test_temperature": "25 °C",
    "doi": "10.1016/j.msea.2018.02.040"
  },
  {
    "composition": "FeCoCrNiMnTi0.3C0.3",
    "composition_type": "atomic",
    "phase": [
      "FCC",
      "M23C6",
      "M7C3",
      "TiC"
    ],
    "ys": 1445.0,
    "uts": 1999.0,
    "strain": 11.5,
    "processes": [
      "mechanical alloying: duration: 45 h, ball size: Φ5, Φ10, Φ15, ball to powder ratio: 15:1, rotation speed: 250 rpm",
      "hot pressing: temperature: 1000 °C, pressure: 50 MPa, duration: 1 h",
      "cooling: medium: furnace, rate: to room temperature"
    ],
    "test_type": "compressive",
    "test_temperature": "25 °C",
    "doi": "10.1016/j.msea.2018.02.040"
  },
  {
    "composition": "Al0Co15Cr15Ni70",
    "composition_type": "atomic",
    "phase": [
      "FCC"
    ],
    "ys": null,
    "uts": null,
    "strain": null,
    "processes": [
      "arc melting: atmosphere: Ar, remelting times: 6",
      "homogenized: temperature: 1000 °C, duration: 12 h, atmosphere: vacuum"
    ],
    "test_type": "compressive",
    "test_temperature": "25 °C",
    "doi": "10.1016/j.msea.2018.03.058"
  },
  {
    "composition": "Al5Co15Cr15Ni65",
    "composition_type": "atomic",
    "phase": [
      "FCC"
    ],
    "ys": null,
    "uts": null,
    "strain": null,
    "processes": [
      "arc melting: atmosphere: Ar, remelting times: 6",
      "homogenized: temperature: 1000 °C, duration: 12 h, atmosphere: vacuum"
    ],
    "test_type": "compressive",
    "test_temperature": "25 °C",
    "doi": "10.1016/j.msea.2018.03.058"
  },
  {
    "composition": "Al12.5Co15Cr15Ni57.5",
    "composition_type": "atomic",
    "phase": [
      "FCC",
      "γ'"
    ],
    "ys": null,
    "uts": null,
    "strain": null,
    "processes": [
      "arc melting: atmosphere: Ar, remelting times: 6",
      "homogenized: temperature: 1000 °C, duration: 12 h, atmosphere: vacuum"
    ],
    "test_type": "compressive",
    "test_temperature": "25 °C",
    "doi": "10.1016/j.msea.2018.03.058"
  },
  {
    "composition": "Al17.5Co15Cr15Ni52.5",
    "composition_type": "atomic",
    "phase": [
      "FCC",
      "BCC"
    ],
    "ys": null,
    "uts": null,
    "strain": null,
    "processes": [
      "arc melting: atmosphere: Ar, remelting times: 6",
      "homogenized: temperature: 1000 °C, duration: 12 h, atmosphere: vacuum"
    ],
    "test_type": "compressive",
    "test_temperature": "25 °C",
    "doi": "10.1016/j.msea.2018.03.058"
  },
  {
    "composition": "Al19.3Co15Cr15Ni50.7",
    "composition_type": "atomic",
    "phase": [
      "FCC",
      "BCC"
    ],
    "ys": 924.0,
    "uts": null,
    "strain": 29.0,
    "processes": [
      "arc melting: atmosphere: Ar, remelting times: 6"
    ],
    "test_type": "compressive",
    "test_temperature": "25 °C",
    "doi": "10.1016/j.msea.2018.03.058"
  },
  {
    "composition": "Al27.5Co15Cr15Ni42.5",
    "composition_type": "atomic",
    "phase": [
      "BCC",
      "FCC"
    ],
    "ys": null,
    "uts": null,
    "strain": null,
    "processes": [
      "arc melting: atmosphere: Ar, remelting times: 6",
      "homogenized: temperature: 1000 °C, duration: 12 h, atmosphere: vacuum"
    ],
    "test_type": "compressive",
    "test_temperature": "25 °C",
    "doi": "10.1016/j.msea.2018.03.058"
  },
  {
    "composition": "Al35Co15Cr15Ni35",
    "composition_type": "atomic",
    "phase": [
      "BCC"
    ],
    "ys": 1055.0,
    "uts": null,
    "strain": 2.0,
    "processes": [
      "arc melting: atmosphere: Ar, remelting times: 6",
      "homogenized: temperature: 1000 °C, duration: 12 h, atmosphere: vacuum"
    ],
    "test_type": "compressive",
    "test_temperature": "25 °C",
    "doi": "10.1016/j.msea.2018.03.058"
  },
  {
    "composition": "AlCoCrFeNi2.1",
    "composition_type": "weight",
    "phase": [
      "FCC",
      "BCC"
    ],
    "ys": 132.0,
    "uts": 216.0,
    "strain": 125.0,
    "processes": [
      "arc melting: atmosphere: vacuum",
      "directional solidification: growth rate: 6 mm/min"
    ],
    "test_type": "tensile",
    "test_temperature": "900 °C",
    "doi": "10.1016/j.msea.2018.03.078"
  },
  {
    "composition": "AlCoCrFeNi2.1",
    "composition_type": "weight",
    "phase": [
      "FCC",
      "BCC"
    ],
    "ys": 165.0,
    "uts": 173.0,
    "strain": 140.0,
    "processes": [
      "arc melting: atmosphere: vacuum",
      "directional solidification: growth rate: 6 mm/min"
    ],
    "test_type": "tensile",
    "test_temperature": "950 °C",
    "doi": "10.1016/j.msea.2018.03.078"
  },
  {
    "composition": "AlCoCrFeNi2.1",
    "composition_type": "weight",
    "phase": [
      "FCC",
      "BCC"
    ],
    "ys": 108.0,
    "uts": 125.0,
    "strain": 250.0,
    "processes": [
      "arc melting: atmosphere: vacuum",
      "directional solidification: growth rate: 6 mm/min"
    ],
    "test_type": "tensile",
    "test_temperature": "1000 °C",
    "doi": "10.1016/j.msea.2018.03.078"
  },
  {
    "composition": "AlCoCrFeNi2.1",
    "composition_type": "weight",
    "phase": [
      "FCC",
      "BCC"
    ],
    "ys": 30.0,
    "uts": 33.0,
    "strain": 151.0,
    "processes": [
      "arc melting: atmosphere: vacuum",
      "directional solidification: growth rate: 6 mm/min"
    ],
    "test_type": "tensile",
    "test_temperature": "1050 °C",
    "doi": "10.1016/j.msea.2018.03.078"
  },
  {
    "composition": "Fe18Ni23Co25Cr21Mo8WNb3C2",
    "composition_type": "atomic",
    "phase": null,
    "ys": null,
    "uts": 1452.0,
    "strain": 3.9,
    "processes": [
      "mechanical alloying: duration: not specified, ball size: not specified, ball to powder ratio: 60:1, rotation speed: 940 rpm",
      "hot pressing: temperature: 1050 °C, pressure: 30 MPa, duration: 2 h"
    ],
    "test_type": "tensile",
    "test_temperature": "25 °C",
    "doi": "10.1016/j.msea.2018.05.022"
  },
  {
    "composition": "Fe18Ni23Co25Cr21Mo8WNb3C2",
    "composition_type": "atomic",
    "phase": null,
    "ys": null,
    "uts": 795.0,
    "strain": 13.3,
    "processes": [
      "mechanical alloying: duration: not specified, ball size: not specified, ball to powder ratio: 60:1, rotation speed: 940 rpm",
      "hot pressing: temperature: 1050 °C, pressure: 30 MPa, duration: 2 h"
    ],
    "test_type": "tensile",
    "test_temperature": "650 °C",
    "doi": "10.1016/j.msea.2018.05.022"
  },
  {
    "composition": "Fe25Ni25Co25Cr25",
    "composition_type": "atomic",
    "phase": null,
    "ys": null,
    "uts": 400.0,
    "strain": 30.0,
    "processes": null,
    "test_type": "tensile",
    "test_temperature": "600 °C",
    "doi": "10.1016/j.msea.2018.05.022"
  },
  {
    "composition": "Fe25Ni25Co25Cr25",
    "composition_type": "atomic",
    "phase": null,
    "ys": null,
    "uts": 400.0,
    "strain": 30.0,
    "processes": null,
    "test_type": "tensile",
    "test_temperature": "800 °C",
    "doi": "10.1016/j.msea.2018.05.022"
  },
  {
    "composition": "V10Cr15Mn0Fe40Co10Ni25",
    "composition_type": "atomic",
    "phase": [
      "fcc"
    ],
    "ys": 397.0,
    "uts": 721.0,
    "strain": 58.0,
    "processes": [
      "induction melting: atmosphere: Ar",
      "homogenized: temperature: 1100 °C, duration: 6 h",
      "annealed: temperature: 900 °C, duration: 10 min",
      "quenching: medium: water"
    ],
    "test_type": "tensile",
    "test_temperature": "25 °C",
    "doi": "10.1016/j.msea.2018.03.115"
  },
  {
    "composition": "V10Cr15Mn5Fe35Co10Ni25",
    "composition_type": "atomic",
    "phase": [
      "fcc"
    ],
    "ys": 442.0,
    "uts": 745.0,
    "strain": 53.0,
    "processes": [
      "induction melting: atmosphere: Ar",
      "homogenized: temperature: 1100 °C, duration: 6 h",
      "annealed: temperature: 900 °C, duration: 10 min",
      "quenching: medium: water"
    ],
    "test_type": "tensile",
    "test_temperature": "25 °C",
    "doi": "10.1016/j.msea.2018.03.115"
  },
  {
    "composition": "V10Cr15Mn10Fe30Co10Ni25",
    "composition_type": "atomic",
    "phase": [
      "fcc",
      "σ"
    ],
    "ys": 544.0,
    "uts": 860.0,
    "strain": 46.2,
    "processes": [
      "induction melting: atmosphere: Ar",
      "homogenized: temperature: 1100 °C, duration: 6 h",
      "annealed: temperature: 900 °C, duration: 10 min",
      "quenching: medium: water"
    ],
    "test_type": "tensile",
    "test_temperature": "25 °C",
    "doi": "10.1016/j.msea.2018.03.115"
  },
  {
    "composition": "V10Cr15Mn0Fe40Co10Ni25",
    "composition_type": "atomic",
    "phase": [
      "fcc"
    ],
    "ys": 600.0,
    "uts": 1073.0,
    "strain": 81.4,
    "processes": [
      "induction melting: atmosphere: Ar",
      "homogenized: temperature: 1100 °C, duration: 6 h",
      "annealed: temperature: 900 °C, duration: 10 min",
      "quenching: medium: water"
    ],
    "test_type": "tensile",
    "test_temperature": "-196 °C",
    "doi": "10.1016/j.msea.2018.03.115"
  },
  {
    "composition": "V10Cr15Mn5Fe35Co10Ni25",
    "composition_type": "atomic",
    "phase": [
      "fcc"
    ],
    "ys": 698.0,
    "uts": 1136.0,
    "strain": 78.5,
    "processes": [
      "induction melting: atmosphere: Ar",
      "homogenized: temperature: 1100 °C, duration: 6 h",
      "annealed: temperature: 900 °C, duration: 10 min",
      "quenching: medium: water"
    ],
    "test_type": "tensile",
    "test_temperature": "-196 °C",
    "doi": "10.1016/j.msea.2018.03.115"
  },
  {
    "composition": "V10Cr15Mn10Fe30Co10Ni25",
    "composition_type": "atomic",
    "phase": [
      "fcc",
      "σ"
    ],
    "ys": 766.0,
    "uts": 1225.0,
    "strain": 54.1,
    "processes": [
      "induction melting: atmosphere: Ar",
      "homogenized: temperature: 1100 °C, duration: 6 h",
      "annealed: temperature: 900 °C, duration: 10 min",
      "quenching: medium: water"
    ],
    "test_type": "tensile",
    "test_temperature": "-196 °C",
    "doi": "10.1016/j.msea.2018.03.115"
  },
  {
    "composition": "Al0.1CoCrFeNi",
    "composition_type": "atomic",
    "phase": null,
    "ys": 175.0,
    "uts": 880.0,
    "strain": 64.0,
    "processes": null,
    "test_type": "tensile",
    "test_temperature": "25 °C",
    "doi": "10.1016/j.msea.2018.04.108"
  },
  {
    "composition": "Al0.1CoCrFeNi",
    "composition_type": "atomic",
    "phase": null,
    "ys": 464.0,
    "uts": 563.0,
    "strain": 23.0,
    "processes": [
      "cold rolled: reduction: 20%, temperature: room temperature"
    ],
    "test_type": "tensile",
    "test_temperature": "25 °C",
    "doi": "10.1016/j.msea.2018.04.108"
  },
  {
    "composition": "Al0.1CoCrFeNi",
    "composition_type": "atomic",
    "phase": null,
    "ys": 749.0,
    "uts": 824.0,
    "strain": 14.0,
    "processes": [
      "cold rolled: reduction: 40%, temperature: room temperature"
    ],
    "test_type": "tensile",
    "test_temperature": "25 °C",
    "doi": "10.1016/j.msea.2018.04.108"
  },
  {
    "composition": "Al0.1CoCrFeNi",
    "composition_type": "atomic",
    "phase": null,
    "ys": 552.0,
    "uts": 802.0,
    "strain": 42.0,
    "processes": [
      "cold rolled: reduction: 40%, temperature: room temperature",
      "annealed: temperature: 550 °C, duration: 24 h, atmosphere: not specified",
      "quenching: medium: water"
    ],
    "test_type": "tensile",
    "test_temperature": "25 °C",
    "doi": "10.1016/j.msea.2018.04.108"
  },
  {
    "composition": "Al0.1CoCrFeNi",
    "composition_type": "atomic",
    "phase": null,
    "ys": 412.0,
    "uts": 892.0,
    "strain": 40.0,
    "processes": [
      "cold rolled: reduction: 40%, temperature: room temperature",
      "annealed: temperature: 620 °C, duration: 50 h, atmosphere: not specified",
      "quenching: medium: water"
    ],
    "test_type": "tensile",
    "test_temperature": "25 °C",
    "doi": "10.1016/j.msea.2018.04.108"
  },
  {
    "composition": "Al0.1CoCrFeNi",
    "composition_type": "atomic",
    "phase": null,
    "ys": 520.0,
    "uts": 779.0,
    "strain": 31.0,
    "processes": [
      "cold rolled: reduction: 40%, temperature: room temperature",
      "annealed: temperature: 700 °C, duration: 5 h, atmosphere: not specified",
      "quenching: medium: water"
    ],
    "test_type": "tensile",
    "test_temperature": "25 °C",
    "doi": "10.1016/j.msea.2018.04.108"
  },
  {
    "composition": "Al0.1CoCrFeNi",
    "composition_type": "atomic",
    "phase": null,
    "ys": 360.0,
    "uts": 790.0,
    "strain": 39.0,
    "processes": [
      "cold rolled: reduction: 40%, temperature: room temperature",
      "annealed: temperature: 800 °C, duration: 1 h, atmosphere: not specified",
      "quenching: medium: water"
    ],
    "test_type": "tensile",
    "test_temperature": "25 °C",
    "doi": "10.1016/j.msea.2018.04.108"
  },
  {
    "composition": "Al0.5CoCrFeMnNi",
    "composition_type": "atomic",
    "phase": [
      "FCC",
      "BCC"
    ],
    "ys": 278.0,
    "uts": 619.0,
    "strain": 60.4,
    "processes": [
      "induction melting: atmosphere: vacuum",
      "homogenized: temperature: 1200 °C, duration: 6 h",
      "cold rolled: reduction: 78.6%, temperature: not specified"
    ],
    "test_type": "tensile",
    "test_temperature": "25 °C",
    "doi": "10.1016/j.msea.2018.05.041"
  },
  {
    "composition": "Al0.5CoCrFeMnNi",
    "composition_type": "atomic",
    "phase": [
      "FCC",
      "BCC"
    ],
    "ys": 730.0,
    "uts": 968.0,
    "strain": 29.0,
    "processes": [
      "induction melting: atmosphere: vacuum",
      "homogenized: temperature: 1200 °C, duration: 6 h",
      "cold rolled: reduction: 78.6%, temperature: not specified"
    ],
    "test_type": "tensile",
    "test_temperature": "25 °C",
    "doi": "10.1016/j.msea.2018.05.041"
  },
  {
    "composition": "Al0.5CoCrFeNi",
    "composition_type": "atomic",
    "phase": [
      "FCC",
      "BCC"
    ],
    "ys": 402.0,
    "uts": 568.0,
    "strain": 33.68,
    "processes": [
      "arc melting: atmosphere: Ar, remelting times: 4"
    ],
    "test_type": "tensile",
    "test_temperature": "25 °C",
    "doi": "10.1016/j.msea.2018.05.054"
  },
  {
    "composition": "Al0.5CoCrFeNi",
    "composition_type": "atomic",
    "phase": [
      "FCC",
      "BCC"
    ],
    "ys": 1396.0,
    "uts": 1461.0,
    "strain": 5.37,
    "processes": [
      "arc melting: atmosphere: Ar, remelting times: 4",
      "cold rolling: reduction: 80%"
    ],
    "test_type": "tensile",
    "test_temperature": "25 °C",
    "doi": "10.1016/j.msea.2018.05.054"
  },
  {
    "composition": "Al0.5CoCrFeNi",
    "composition_type": "atomic",
    "phase": null,
    "ys": 341.3,
    "uts": 732.0,
    "strain": 47.79,
    "processes": [
      "arc melting: atmosphere: Ar, remelting times: 4",
      "annealed: temperature: 1200 °C, duration: 1 h"
    ],
    "test_type": "tensile",
    "test_temperature": "25 °C",
    "doi": "10.1016/j.msea.2018.05.054"
  },
  {
    "composition": "Ni48.7Co17.5Cr10Fe9.3Al7.5Ti7",
    "composition_type": "atomic",
    "phase": [
      "fcc",
      "γ′-Ni3(Al,Ti)"
    ],
    "ys": 859.0,
    "uts": 1044.0,
    "strain": 14.7,
    "processes": [
      "arc melting: atmosphere: Ar, remelting times: 4"
    ],
    "test_type": "tensile",
    "test_temperature": "25 °C",
    "doi": "10.1016/j.msea.2018.06.102"
  },
  {
    "composition": "Ni47.7Co17.5Cr10Fe9.3Al7.5Ti7Mo1",
    "composition_type": "atomic",
    "phase": [
      "fcc",
      "γ′-Ni3(Al,Ti)"
    ],
    "ys": 899.0,
    "uts": 1064.0,
    "strain": 14.3,
    "processes": [
      "arc melting: atmosphere: Ar, remelting times: 4"
    ],
    "test_type": "tensile",
    "test_temperature": "25 °C",
    "doi": "10.1016/j.msea.2018.06.102"
  },
  {
    "composition": "Co20.09Cr20.16Fe20.09Mn19.77Ni19.89",
    "composition_type": "atomic",
    "phase": [
      "FCC"
    ],
    "ys": 1540.0,
    "uts": 1710.0,
    "strain": 10.0,
    "processes": [
      "induction melting: atmosphere: vacuum",
      "homogenized: temperature: 1100 °C, duration: 12 h",
      "forged: temperature: 1000 °C",
      "annealed: temperature: 1000 °C, duration: 1 h",
      "cryogenic temperature caliber rolling: temperature: 77 K, area reduction: 64%"
    ],
    "test_type": "tensile",
    "test_temperature": "25 °C",
    "doi": "10.1016/j.msea.2018.06.086"
  },
  {
    "composition": "Co20.09Cr20.16Fe20.09Mn19.77Ni19.89",
    "composition_type": "atomic",
    "phase": [
      "FCC"
    ],
    "ys": 328.0,
    "uts": 745.0,
    "strain": null,
    "processes": [
      "induction melting: atmosphere: vacuum",
      "homogenized: temperature: 1100 °C, duration: 12 h",
      "forged: temperature: 1000 °C",
      "annealed: temperature: 1000 °C, duration: 1 h"
    ],
    "test_type": "tensile",
    "test_temperature": "25 °C",
    "doi": "10.1016/j.msea.2018.06.086"
  },
  {
    "composition": "tempered-martensitic steel",
    "composition_type": "weight",
    "phase": null,
    "ys": 1370.0,
    "uts": 1470.0,
    "strain": 10.0,
    "processes": null,
    "test_type": "tensile",
    "test_temperature": "25 °C",
    "doi": "10.1016/j.msea.2018.06.086"
  },
  {
    "composition": "pearlitic steel",
    "composition_type": "weight",
    "phase": null,
    "ys": 1450.0,
    "uts": 1630.0,
    "strain": 8.0,
    "processes": null,
    "test_type": "tensile",
    "test_temperature": "25 °C",
    "doi": "10.1016/j.msea.2018.06.086"
  },
  {
    "composition": "Al0.3CoCrFeNi",
    "composition_type": "atomic",
    "phase": [
      "FCC"
    ],
    "ys": 183.0,
    "uts": null,
    "strain": 1.0,
    "processes": [
      "additive manufacturing",
      "hot isostatic pressing: pressure: 300 MPa, temperature: 1100 °C, duration: 2 h"
    ],
    "test_type": "compressive",
    "test_temperature": "25 °C",
    "doi": "10.1016/j.msea.2018.07.036"
  },
  {
    "composition": "Al0.3CoCrFeNi",
    "composition_type": "atomic",
    "phase": [
      "FCC"
    ],
    "ys": null,
    "uts": null,
    "strain": null,
    "processes": [
      "additive manufacturing",
      "hot isostatic pressing: pressure: 300 MPa, temperature: 1100 °C, duration: 2 h"
    ],
    "test_type": "tensile",
    "test_temperature": "25 °C",
    "doi": "10.1016/j.msea.2018.07.036"
  },
  {
    "composition": "Al0.6CoCrFeNi",
    "composition_type": "atomic",
    "phase": [
      "FCC",
      "BCC"
    ],
    "ys": 400.0,
    "uts": 1595.0,
    "strain": 0.74,
    "processes": [
      "additive manufacturing",
      "hot isostatic pressing: pressure: 300 MPa, temperature: 1100 °C, duration: 2 h"
    ],
    "test_type": "compressive",
    "test_temperature": "25 °C",
    "doi": "10.1016/j.msea.2018.07.036"
  },
  {
    "composition": "Al0.6CoCrFeNi",
    "composition_type": "atomic",
    "phase": [
      "FCC",
      "BCC"
    ],
    "ys": 400.0,
    "uts": 952.0,
    "strain": 0.1,
    "processes": [
      "additive manufacturing",
      "hot isostatic pressing: pressure: 300 MPa, temperature: 1100 °C, duration: 2 h"
    ],
    "test_type": "tensile",
    "test_temperature": "25 °C",
    "doi": "10.1016/j.msea.2018.07.036"
  },
  {
    "composition": "Al0.85CoCrFeNi",
    "composition_type": "atomic",
    "phase": [
      "BCC",
      "B2",
      "σ-phase"
    ],
    "ys": 1300.0,
    "uts": null,
    "strain": 0.03,
    "processes": [
      "additive manufacturing",
      "hot isostatic pressing: pressure: 300 MPa, temperature: 1100 °C, duration: 2 h"
    ],
    "test_type": "compressive",
    "test_temperature": "25 °C",
    "doi": "10.1016/j.msea.2018.07.036"
  },
  {
    "composition": "Ti66Nb13Cu8Co6.8Al6.2",
    "composition_type": "atomic",
    "phase": [
      "bcc",
      "TiCo"
    ],
    "ys": 1430.0,
    "uts": 2040.0,
    "strain": 34.0,
    "processes": [
      "arc melting: atmosphere: Ar, remelting times: 3"
    ],
    "test_type": "compressive",
    "test_temperature": "25 °C",
    "doi": "10.1016/j.msea.2018.07.047"
  },
  {
    "composition": "Ti66V13Cu8Co6.8Al6.2",
    "composition_type": "atomic",
    "phase": [
      "bcc",
      "TiCo"
    ],
    "ys": 1350.0,
    "uts": 2170.0,
    "strain": 47.0,
    "processes": [
      "arc melting: atmosphere: Ar, remelting times: 3"
    ],
    "test_type": "compressive",
    "test_temperature": "25 °C",
    "doi": "10.1016/j.msea.2018.07.047"
  },
  {
    "composition": "Ti66Nb13Cu8Co6.8Al6.2",
    "composition_type": "atomic",
    "phase": [
      "bcc",
      "TiCo"
    ],
    "ys": null,
    "uts": 725.0,
    "strain": 0.75,
    "processes": [
      "arc melting: atmosphere: Ar, remelting times: 3"
    ],
    "test_type": "tensile",
    "test_temperature": "25 °C",
    "doi": "10.1016/j.msea.2018.07.047"
  },
  {
    "composition": "Ti66V13Cu8Co6.8Al6.2",
    "composition_type": "atomic",
    "phase": [
      "bcc",
      "TiCo"
    ],
    "ys": null,
    "uts": 480.0,
    "strain": 0.43,
    "processes": [
      "arc melting: atmosphere: Ar, remelting times: 3"
    ],
    "test_type": "tensile",
    "test_temperature": "25 °C",
    "doi": "10.1016/j.msea.2018.07.047"
  },
  {
    "composition": "Al7Co24Cr21Fe24Ni24",
    "composition_type": "atomic",
    "phase": [
      "FCC"
    ],
    "ys": 249.0,
    "uts": null,
    "strain": 50.0,
    "processes": [
      "arc melting: atmosphere: vacuum, remelting times: 6"
    ],
    "test_type": "compressive",
    "test_temperature": "25 °C",
    "doi": "10.1016/j.msea.2018.07.069"
  },
  {
    "composition": "Al7Co24Cr32Fe24Ni24",
    "composition_type": "atomic",
    "phase": [
      "FCC",
      "BCC"
    ],
    "ys": 456.0,
    "uts": null,
    "strain": 50.0,
    "processes": [
      "arc melting: atmosphere: vacuum, remelting times: 6"
    ],
    "test_type": "compressive",
    "test_temperature": "25 °C",
    "doi": "10.1016/j.msea.2018.07.069"
  },
  {
    "composition": "Al7Co24Cr41Fe24Ni24",
    "composition_type": "atomic",
    "phase": [
      "FCC",
      "BCC"
    ],
    "ys": 998.0,
    "uts": 1620.0,
    "strain": 29.5,
    "processes": [
      "arc melting: atmosphere: vacuum, remelting times: 6"
    ],
    "test_type": "compressive",
    "test_temperature": "25 °C",
    "doi": "10.1016/j.msea.2018.07.069"
  },
  {
    "composition": "Al7Co24Cr47Fe24Ni24",
    "composition_type": "atomic",
    "phase": [
      "FCC",
      "BCC"
    ],
    "ys": 1649.0,
    "uts": 2830.0,
    "strain": 24.9,
    "processes": [
      "arc melting: atmosphere: vacuum, remelting times: 6"
    ],
    "test_type": "compressive",
    "test_temperature": "25 °C",
    "doi": "10.1016/j.msea.2018.07.069"
  },
  {
    "composition": "CrMnFeCoNi",
    "composition_type": "atomic",
    "phase": null,
    "ys": null,
    "uts": null,
    "strain": 0.9631,
    "processes": [
      "induction melting: atmosphere: vacuum",
      "gas atomization: pressure: 4 MPa, gas: Ar",
      "spark plasma sintering: temperature: 1000 °C, pressure: 30 MPa, duration: 480 s"
    ],
    "test_type": "tensile",
    "test_temperature": "25 °C",
    "doi": "10.1016/j.msea.2018.07.064"
  },
  {
    "composition": "CrMnFeCoNi",
    "composition_type": "atomic",
    "phase": null,
    "ys": null,
    "uts": null,
    "strain": 0.3533,
    "processes": [
      "induction melting: atmosphere: vacuum",
      "gas atomization: pressure: 4 MPa, gas: Ar",
      "spark plasma sintering: temperature: 1000 °C, pressure: 30 MPa, duration: 480 s"
    ],
    "test_type": "tensile",
    "test_temperature": "25 °C",
    "doi": "10.1016/j.msea.2018.07.064"
  },
  {
    "composition": "CrMnFeCoNi",
    "composition_type": "atomic",
    "phase": null,
    "ys": null,
    "uts": null,
    "strain": 0.7041,
    "processes": [
      "induction melting: atmosphere: vacuum",
      "gas atomization: pressure: 4 MPa, gas: Ar",
      "spark plasma sintering: temperature: 1000 °C, pressure: 30 MPa, duration: 480 s"
    ],
    "test_type": "tensile",
    "test_temperature": "25 °C",
    "doi": "10.1016/j.msea.2018.07.064"
  },
  {
    "composition": "CrMnFeCoNi",
    "composition_type": "atomic",
    "phase": null,
    "ys": null,
    "uts": null,
    "strain": 0.2221,
    "processes": [
      "induction melting: atmosphere: vacuum",
      "gas atomization: pressure: 4 MPa, gas: Ar",
      "spark plasma sintering: temperature: 1000 °C, pressure: 30 MPa, duration: 480 s"
    ],
    "test_type": "tensile",
    "test_temperature": "25 °C",
    "doi": "10.1016/j.msea.2018.07.064"
  },
  {
    "composition": "Al0.1CoCrFeNi",
    "composition_type": "atomic",
    "phase": [
      "FCC"
    ],
    "ys": 120.0,
    "uts": null,
    "strain": null,
    "processes": [
      "levitation melting: atmosphere: , remelting times: 4"
    ],
    "test_type": "compressive",
    "test_temperature": "25 °C",
    "doi": "10.1016/j.msea.2018.07.073"
  },
  {
    "composition": "Al0.1CoCrFeNi",
    "composition_type": "atomic",
    "phase": [
      "FCC"
    ],
    "ys": 168.0,
    "uts": null,
    "strain": null,
    "processes": [
      "levitation melting: atmosphere: , remelting times: 4"
    ],
    "test_type": "compressive",
    "test_temperature": "200 K",
    "doi": "10.1016/j.msea.2018.07.073"
  },
  {
    "composition": "Al0.1CoCrFeNi",
    "composition_type": "atomic",
    "phase": [
      "FCC"
    ],
    "ys": 275.0,
    "uts": null,
    "strain": null,
    "processes": [
      "levitation melting: atmosphere: , remelting times: 4"
    ],
    "test_type": "compressive",
    "test_temperature": "77 K",
    "doi": "10.1016/j.msea.2018.07.073"
  },
  {
    "composition": "Nb25Mo25Ta25W25",
    "composition_type": "atomic",
    "phase": [
      "BCC"
    ],
    "ys": 2460.0,
    "uts": 3016.0,
    "strain": 16.8,
    "processes": [
      "mechanical alloying: duration: 60 h, ball to powder ratio: 15:1, rotation speed: 400 rpm",
      "spark plasma sintering: temperature: 1873 K, pressure: 35 MPa, duration: 8 min"
    ],
    "test_type": "compressive",
    "test_temperature": "25 °C",
    "doi": "10.1016/j.msea.2018.09.089"
  },
  {
    "composition": "Ti8Nb23Mo23Ta23W23",
    "composition_type": "atomic",
    "phase": [
      "BCC"
    ],
    "ys": 2377.0,
    "uts": 3340.0,
    "strain": 26.3,
    "processes": [
      "mechanical alloying: duration: 60 h, ball to powder ratio: 15:1, rotation speed: 400 rpm",
      "spark plasma sintering: temperature: 1873 K, pressure: 35 MPa, duration: 8 min"
    ],
    "test_type": "compressive",
    "test_temperature": "25 °C",
    "doi": "10.1016/j.msea.2018.09.089"
  },
  {
    "composition": "Nb25Mo25Ta25W25",
    "composition_type": "atomic",
    "phase": null,
    "ys": 1058.0,
    "uts": 1211.0,
    "strain": 2.6,
    "processes": null,
    "test_type": "compressive",
    "test_temperature": "25 °C",
    "doi": "10.1016/j.msea.2018.09.089"
  },
  {
    "composition": "Al0.3CoCrFeNi",
    "composition_type": "atomic",
    "phase": [
      "FCC"
    ],
    "ys": 115.0,
    "uts": null,
    "strain": 64.0,
    "processes": [
      "solution treated: temperature: 1150 °C, duration: 1 h, atmosphere: not specified"
    ],
