Repository: Sci-Extract/sisyphus

# Step through _sisyphus_ extraction process
Author: Soike Yuan  date: 1/12/2025

Prerequisite: Assumed that you have installed sisyphus on your machine and add .env file to your root path which contains API key. :shipit:

## Below is the file structure of the project,

```
├─ README.md                        
├─ pyproject.toml                   # Python project metadata and dependencies
├─ data/                            # Extracted data of high entropy alloys
├─ notebooks/                       # Jupyter notebooks
├─ db/                              # sql databases
├─ record/                          # record sql database
│─ sisyphus/

File: notebooks/heas_result.json (part 45 of 64)
[
    "test_type": "tensile",
    "test_temperature": "25 °C",
    "doi": "10.1016/j.msea.2018.07.088"
  },
  {
    "composition": "Al0.3CoCrFeNi",
    "composition_type": "atomic",
    "phase": [
      "FCC",
      "L12"
    ],
    "ys": 812.0,
    "uts": null,
    "strain": 5.0,
    "processes": [
      "cold rolled: reduction: 50%, temperature: not specified",
      "solution treated: temperature: 1150 °C, duration: 1 h, atmosphere: not specified",
      "annealed: temperature: 550 °C, duration: 150 h, atmosphere: not specified"
    ],
    "test_type": "tensile",
    "test_temperature": "25 °C",
    "doi": "10.1016/j.msea.2018.07.088"
  },
  {
    "composition": "Al0.3CoCrFeNi",
    "composition_type": "atomic",
    "phase": [
      "FCC",
      "B2"
    ],
    "ys": null,
    "uts": null,
    "strain": null,
    "processes": [
      "cold rolled: reduction: 50%, temperature: not specified",
      "solution treated: temperature: 1150 °C, duration: 1 h, atmosphere: not specified",
      "annealed: temperature: 700 °C, duration: 50 h, atmosphere: not specified"
    ],
    "test_type": "tensile",
    "test_temperature": "25 °C",
    "doi": "10.1016/j.msea.2018.07.088"
  },
  {
    "composition": "Al0.3CoCrFeNi",
    "composition_type": "atomic",
    "phase": [
      "FCC",
      "B2",
      "σ"
    ],
    "ys": null,
    "uts": null,
    "strain": null,
    "processes": [
      "cold rolled: reduction: 50%, temperature: not specified",
      "annealed: temperature: 550 °C, duration: 150 h, atmosphere: not specified"
    ],
    "test_type": "tensile",
    "test_temperature": "25 °C",
    "doi": "10.1016/j.msea.2018.07.088"
  },
  {
    "composition": "Al0.3CoCrFeNi",
    "composition_type": "atomic",
    "phase": [
      "FCC",
      "B2",
      "σ"
    ],
    "ys": null,
    "uts": null,
    "strain": null,
    "processes": [
      "cold rolled: reduction: 50%, temperature: not specified",
      "annealed: temperature: 700 °C, duration: 50 h, atmosphere: not specified"
    ],
    "test_type": "tensile",
    "test_temperature": "25 °C",
    "doi": "10.1016/j.msea.2018.07.088"
  },
  {
    "composition": "Al0.5FeCoCrNi",
    "composition_type": "atomic",
    "phase": [
      "FCC"
    ],
    "ys": 579.0,
    "uts": 721.0,
    "strain": 22.0,
    "processes": [
      "selective laser melting: gas-atomized pre-alloy powders"
    ],
    "test_type": "tensile",
    "test_temperature": "25 °C",
    "doi": "10.1016/j.msea.2018.10.035"
  },
  {
    "composition": "Al0.5FeCoCrNi",
    "composition_type": "atomic",
    "phase": null,
    "ys": 334.0,
    "uts": 709.0,
    "strain": 43.0,
    "processes": [
      "arc-melting"
    ],
    "test_type": "tensile",
    "test_temperature": "25 °C",
    "doi": "10.1016/j.msea.2018.10.035"
  },
  {
    "composition": "CoCrFeMnNi",
    "composition_type": "atomic",
    "phase": [
      "FCC"
    ],
    "ys": 1210.0,
    "uts": null,
    "strain": 1.1,
    "processes": [
      "levitation melting",
      "hot forged",
      "cold rolled: temperature: 25 °C",
      "annealed: temperature: 600 °C, duration: 30 min"
    ],
    "test_type": "tensile",
    "test_temperature": "293 K",
    "doi": "10.1016/j.msea.2018.10.094"
  },
  {
    "composition": "CoCrFeMnNi",
    "composition_type": "atomic",
    "phase": [
      "FCC"
    ],
    "ys": 1692.0,
    "uts": null,
    "strain": 10.3,
    "processes": [
      "levitation melting",
      "hot forged",
      "cold rolled: temperature: 25 °C",
      "annealed: temperature: 600 °C, duration: 30 min"
    ],
    "test_type": "tensile",
    "test_temperature": "77 K",
    "doi": "10.1016/j.msea.2018.10.094"
  },
  {
    "composition": "CrMnFeCoNi",
    "composition_type": "atomic",
    "phase": [
      "FCC"
    ],
    "ys": null,
    "uts": null,
    "strain": null,
    "processes": [
      "laser melting deposition: laser power: 1000 W, scan direction: single",
      "cooling: medium: argon, oxygen content: <20 ppm"
    ],
    "test_type": "tensile",
    "test_temperature": "25 °C",
    "doi": "10.1016/j.msea.2018.11.110"
  },
  {
    "composition": "CrMnFeCoNi",
    "composition_type": "atomic",
    "phase": [
      "FCC"
    ],
    "ys": null,
    "uts": null,
    "strain": null,
    "processes": [
      "laser melting deposition: laser power: 1400 W, scan direction: single",
      "cooling: medium: argon, oxygen content: <20 ppm"
    ],
    "test_type": "tensile",
    "test_temperature": "25 °C",
    "doi": "10.1016/j.msea.2018.11.110"
  },
  {
    "composition": "CrMnFeCoNi",
    "composition_type": "atomic",
    "phase": [
      "FCC"
    ],
    "ys": null,
    "uts": null,
    "strain": null,
    "processes": [
      "laser melting deposition: scan direction: dual",
      "cooling: medium: argon, oxygen content: <20 ppm"
    ],
    "test_type": "tensile",
    "test_temperature": "25 °C",
    "doi": "10.1016/j.msea.2018.11.110"
  },
  {
    "composition": "CoCrFeNiMn",
    "composition_type": "atomic",
    "phase": [
      "FCC"
    ],
    "ys": 1534.0,
    "uts": 1610.0,
    "strain": 1.2,
    "processes": [
      "mechanical alloying: duration: 8 h, ball size: not specified, ball to powder ratio: 15:1, rotation speed: 400 rpm",
      "spark plasma sintering: temperature: 800 °C, pressure: 48 MPa, duration: 10 min"
    ],
    "test_type": "compressive",
    "test_temperature": "25 °C",
    "doi": "10.1016/j.msea.2018.08.014"
  },
  {
    "composition": "CoCrFeNiMn",
    "composition_type": "atomic",
    "phase": [
      "FCC"
    ],
    "ys": 1125.0,
    "uts": null,
    "strain": null,
    "processes": [
      "mechanical alloying: duration: 8 h, ball size: not specified, ball to powder ratio: 15:1, rotation speed: 400 rpm",
      "spark plasma sintering: temperature: 800 °C, pressure: 48 MPa, duration: 10 min"
    ],
    "test_type": "compressive",
    "test_temperature": "400 °C",
    "doi": "10.1016/j.msea.2018.08.014"
  },
  {
    "composition": "CoCrFeNiMn",
    "composition_type": "atomic",
    "phase": [
      "FCC"
    ],
    "ys": 350.0,
    "uts": null,
    "strain": null,
    "processes": [
      "mechanical alloying: duration: 8 h, ball size: not specified, ball to powder ratio: 15:1, rotation speed: 400 rpm",
      "spark plasma sintering: temperature: 800 °C, pressure: 48 MPa, duration: 10 min"
    ],
    "test_type": "compressive",
    "test_temperature": "600 °C",
    "doi": "10.1016/j.msea.2018.08.014"
  },
  {
    "composition": "CoCrFeNiMn",
    "composition_type": "atomic",
    "phase": [
      "FCC"
    ],
    "ys": 1340.0,
    "uts": null,
    "strain": null,
    "processes": [
      "mechanical alloying: duration: 8 h, ball size: not specified, ball to powder ratio: 15:1, rotation speed: 400 rpm",
      "spark plasma sintering: temperature: 1000 °C, pressure: 48 MPa, duration: 10 min"
    ],
    "test_type": "compressive",
    "test_temperature": "25 °C",
    "doi": "10.1016/j.msea.2018.08.014"
  },
  {
    "composition": "CoCrFeNiMn",
    "composition_type": "atomic",
    "phase": [
      "FCC"
    ],
    "ys": 890.0,
    "uts": null,
    "strain": null,
    "processes": [
      "mechanical alloying: duration: 8 h, ball size: not specified, ball to powder ratio: 15:1, rotation speed: 400 rpm",
      "spark plasma sintering: temperature: 1000 °C, pressure: 48 MPa, duration: 10 min"
    ],
    "test_type": "compressive",
    "test_temperature": "400 °C",
    "doi": "10.1016/j.msea.2018.08.014"
  },
  {
    "composition": "CoCrFeNiMn",
    "composition_type": "atomic",
    "phase": [
      "FCC"
    ],
    "ys": 601.0,
    "uts": null,
    "strain": null,
    "processes": [
      "mechanical alloying: duration: 8 h, ball size: not specified, ball to powder ratio: 15:1, rotation speed: 400 rpm",
      "spark plasma sintering: temperature: 1000 °C, pressure: 48 MPa, duration: 10 min"
    ],
    "test_type": "compressive",
    "test_temperature": "600 °C",
    "doi": "10.1016/j.msea.2018.08.014"
  },
  {
    "composition": "CoCrFeNiMn",
    "composition_type": "atomic",
    "phase": [
      "FCC"
    ],
    "ys": null,
    "uts": 685.0,
    "strain": null,
    "processes": [
      "mechanical alloying: duration: 8 h, ball size: not specified, ball to powder ratio: 15:1, rotation speed: 400 rpm",
      "spark plasma sintering: temperature: 800 °C, pressure: 48 MPa, duration: 10 min"
    ],
    "test_type": "tensile",
    "test_temperature": "25 °C",
    "doi": "10.1016/j.msea.2018.08.014"
  },
  {
    "composition": "CoCrFeNiMn",
    "composition_type": "atomic",
    "phase": [
      "FCC"
    ],
    "ys": 855.0,
    "uts": 892.0,
    "strain": 2.0,
    "processes": [
      "mechanical alloying: duration: 8 h, ball size: not specified, ball to powder ratio: 15:1, rotation speed: 400 rpm",
      "spark plasma sintering: temperature: 1000 °C, pressure: 48 MPa, duration: 10 min"
    ],
    "test_type": "tensile",
    "test_temperature": "25 °C",
    "doi": "10.1016/j.msea.2018.08.014"
  },
  {
    "composition": "CoCrFeNiMn",
    "composition_type": "atomic",
    "phase": [
      "FCC"
    ],
    "ys": 227.0,
    "uts": null,
    "strain": null,
    "processes": [
      "induction melting: atmosphere: Ar, remelting times: not specified"
    ],
    "test_type": "compressive",
    "test_temperature": "25 °C",
    "doi": "10.1016/j.msea.2018.08.014"
  },
  {
    "composition": "CoCrFeNiMn",
    "composition_type": "atomic",
    "phase": [
      "FCC"
    ],
    "ys": 160.0,
    "uts": null,
    "strain": null,
    "processes": [
      "induction melting: atmosphere: Ar, remelting times: not specified"
    ],
    "test_type": "compressive",
    "test_temperature": "400 °C",
    "doi": "10.1016/j.msea.2018.08.014"
  },
  {
    "composition": "CoCrFeNiMn",
    "composition_type": "atomic",
    "phase": [
      "FCC"
    ],
    "ys": 140.0,
    "uts": null,
    "strain": null,
    "processes": [
      "induction melting: atmosphere: Ar, remelting times: not specified"
    ],
    "test_type": "compressive",
    "test_temperature": "600 °C",
    "doi": "10.1016/j.msea.2018.08.014"
  },
  {
    "composition": "CoCrFeNiMn",
    "composition_type": "atomic",
    "phase": [
      "FCC"
    ],
    "ys": 220.0,
    "uts": 443.0,
    "strain": 39.0,
    "processes": [
      "induction melting: atmosphere: Ar, remelting times: not specified"
    ],
    "test_type": "tensile",
    "test_temperature": "25 °C",
    "doi": "10.1016/j.msea.2018.08.014"
  },
  {
    "composition": "Al0.3CoCrFeNi",
    "composition_type": "atomic",
    "phase": [
      "FCC"
    ],
    "ys": 167.0,
    "uts": null,
    "strain": 62.0,
    "processes": [
      "induction melting: atmosphere: vacuum",
      "hot isostatic pressing: pressure: 103 MPa, temperature: 1204 °C, duration: 4 h",
      "homogenized: temperature: 1250 °C, duration: 2 h, atmosphere: Ar",
      "quenching: medium: water"
    ],
    "test_type": "tensile",
    "test_temperature": "25 °C",
    "doi": "10.1016/j.msea.2018.11.055"
  },
  {
    "composition": "Al0.3CoCrFeNi",
    "composition_type": "atomic",
    "phase": [
      "FCC",
      "B2",
      "σ"
    ],
    "ys": 321.0,
    "uts": null,
    "strain": 29.0,
    "processes": [
      "induction melting: atmosphere: vacuum",
      "hot isostatic pressing: pressure: 103 MPa, temperature: 1204 °C, duration: 4 h",
      "homogenized: temperature: 1250 °C, duration: 2 h, atmosphere: Ar",
      "aged: temperature: 700 °C, duration: 500 h, atmosphere: Ar",
      "quenching: medium: water"
    ],
    "test_type": "tensile",
    "test_temperature": "25 °C",
    "doi": "10.1016/j.msea.2018.11.055"
  },
  {
    "composition": "Al0.3CoCrFeNi",
    "composition_type": "atomic",
    "phase": [
      "FCC"
    ],
    "ys": 145.0,
    "uts": null,
    "strain": null,
    "processes": [
      "induction melting: atmosphere: vacuum",
      "hot isostatic pressing: pressure: 103 MPa, temperature: 1204 °C, duration: 4 h",
      "homogenized: temperature: 1250 °C, duration: 2 h, atmosphere: Ar",
      "quenching: medium: water"
    ],
    "test_type": "tensile",
    "test_temperature": "25 °C",
    "doi": "10.1016/j.msea.2018.11.055"
  },
  {
    "composition": "Al0.3CoCrFeNi",
    "composition_type": "atomic",
    "phase": [
      "FCC",
      "B2",
      "σ"
    ],
    "ys": 300.0,
    "uts": null,
    "strain": null,
    "processes": [
      "induction melting: atmosphere: vacuum",
      "hot isostatic pressing: pressure: 103 MPa, temperature: 1204 °C, duration: 4 h",
      "homogenized: temperature: 1250 °C, duration: 2 h, atmosphere: Ar",
      "aged: temperature: 700 °C, duration: 500 h, atmosphere: Ar",
      "quenching: medium: water"
    ],
    "test_type": "tensile",
    "test_temperature": "25 °C",
    "doi": "10.1016/j.msea.2018.11.055"
  },
  {
    "composition": "V10Cr15Mn5Fe35Co10Ni25",
    "composition_type": "atomic",
    "phase": [
      "FCC"
    ],
    "ys": 401.0,
    "uts": 717.0,
    "strain": 49.0,
    "processes": [
      "induction melting: atmosphere: vacuum",
      "homogenized: temperature: 1100 °C, duration: 6 h, atmosphere: Ar",
      "quenching: medium: water",
      "cold rolled: reduction: 70%, temperature: 25 °C",
      "annealed: temperature: >900 °C, duration: varied, atmosphere: not specified"
    ],
    "test_type": "tensile",
    "test_temperature": "25 °C",
    "doi": "10.1016/j.msea.2018.12.077"
  },
  {
    "composition": "V10Cr15Mn5Fe35Co10Ni25",
    "composition_type": "atomic",
    "phase": [
      "FCC"
    ],
    "ys": 212.0,
    "uts": 593.0,
    "strain": 53.0,
    "processes": [
      "induction melting: atmosphere: vacuum",
      "homogenized: temperature: 1100 °C, duration: 6 h, atmosphere: Ar",
      "quenching: medium: water",
      "cold rolled: reduction: 70%, temperature: 25 °C",
      "annealed: temperature: >900 °C, duration: varied, atmosphere: not specified"
    ],
    "test_type": "tensile",
    "test_temperature": "25 °C",
    "doi": "10.1016/j.msea.2018.12.077"
  },
  {
    "composition": "CoCrFeNiMn",
    "composition_type": "atomic",
    "phase": null,
    "ys": 518.0,
    "uts": 660.0,
    "strain": 19.8,
    "processes": [
      "gas atomization: gas: Ar",
      "additive manufacturing: scan speed: 10 mm/s, laser power: 880 W"
    ],
    "test_type": "tensile",
    "test_temperature": "25 °C",
    "doi": "10.1016/j.msea.2018.12.005"
  },
  {
    "composition": "CoCrFeNiMn",
    "composition_type": "atomic",
    "phase": null,
    "ys": 565.0,
    "uts": 703.0,
    "strain": 28.9,
    "processes": [
      "gas atomization: gas: Ar",
      "additive manufacturing: scan speed: 10 mm/s, laser power: 880 W"
    ],
    "test_type": "tensile",
    "test_temperature": "0 °C",
    "doi": "10.1016/j.msea.2018.12.005"
  },
  {
    "composition": "CoCrFeNiMn",
    "composition_type": "atomic",
    "phase": null,
    "ys": 710.0,
    "uts": 850.0,
    "strain": 40.2,
    "processes": [
      "gas atomization: gas: Ar",
      "additive manufacturing: scan speed: 10 mm/s, laser power: 880 W"
    ],
    "test_type": "tensile",
    "test_temperature": "-130 °C",
    "doi": "10.1016/j.msea.2018.12.005"
  },
  {
    "composition": "CoCrFeNiMn",
    "composition_type": "atomic",
    "phase": null,
    "ys": 510.0,
    "uts": 609.0,
    "strain": 34.0,
    "processes": null,
    "test_type": "tensile",
    "test_temperature": "25 °C",
    "doi": "10.1016/j.msea.2018.12.005"
  },
  {
    "composition": "CoCrFeNiMn",
    "composition_type": "atomic",
    "phase": null,
    "ys": 205.0,
    "uts": 493.0,
    "strain": 55.0,
    "processes": null,
    "test_type": "tensile",
    "test_temperature": "25 °C",
    "doi": "10.1016/j.msea.2018.12.005"
  },
  {
    "composition": "CoCrFeNiMn",
    "composition_type": "atomic",
    "phase": null,
    "ys": 254.0,
    "uts": 615.0,
    "strain": 52.0,
    "processes": null,
    "test_type": "tensile",
    "test_temperature": "25 °C",
    "doi": "10.1016/j.msea.2018.12.005"
  },
  {
    "composition": "AlCoCr2FeNi2",
    "composition_type": "atomic",
    "phase": [
      "FCC",
      "BCC",
      "B2"
    ],
    "ys": 840.0,
    "uts": 1330.0,
    "strain": 7.4,
    "processes": [
      "arc melting: atmosphere: Ar, remelting times: 4"
    ],
    "test_type": "tensile",
    "test_temperature": "25 °C",
    "doi": "10.1016/j.msea.2018.12.097"
  },
  {
    "composition": "AlCoCr2FeNi2",
    "composition_type": "atomic",
    "phase": [
      "FCC",
      "BCC",
      "B2"
    ],
    "ys": null,
    "uts": 741.0,
    "strain": null,
    "processes": [
      "arc melting: atmosphere: Ar, remelting times: 4"
    ],
    "test_type": "tensile",
    "test_temperature": "600 °C",
    "doi": "10.1016/j.msea.2018.12.097"
  },
  {
    "composition": "AlCoCr2FeNi2",
    "composition_type": "atomic",
    "phase": [
      "FCC",
      "BCC",
      "B2"
    ],
    "ys": null,
    "uts": 533.0,
    "strain": null,
    "processes": [
      "arc melting: atmosphere: Ar, remelting times: 4"
    ],
    "test_type": "tensile",
    "test_temperature": "700 °C",
    "doi": "10.1016/j.msea.2018.12.097"
  },
  {
    "composition": "AlCoCr2FeNi2",
    "composition_type": "atomic",
    "phase": [
      "FCC",
      "BCC",
      "B2"
    ],
    "ys": null,
    "uts": 306.0,
    "strain": null,
    "processes": [
      "arc melting: atmosphere: Ar, remelting times: 4"
    ],
    "test_type": "tensile",
    "test_temperature": "800 °C",
    "doi": "10.1016/j.msea.2018.12.097"
  },
  {
    "composition": "V20Cr15Fe20Ni45",
    "composition_type": "atomic",
    "phase": [
      "fcc"
    ],
    "ys": 352.0,
    "uts": 790.0,
    "strain": 64.2,
    "processes": [
      "induction melting: atmosphere: Ar",
      "homogenized: temperature: 1100 °C, duration: 6 h",
      "cold rolled: reduction: 75%, temperature: 25 °C",
      "annealed: temperature: 1000 °C, duration: 10 min"
    ],
    "test_type": "tensile",
    "test_temperature": "25 °C",
    "doi": "10.1016/j.msea.2018.11.136"
  },
  {
    "composition": "V20Cr15Fe20Ni45",
    "composition_type": "atomic",
    "phase": [
      "fcc",
      "σ"
    ],
    "ys": 555.0,
    "uts": 976.0,
    "strain": 45.6,
    "processes": [
      "induction melting: atmosphere: Ar",
      "homogenized: temperature: 1100 °C, duration: 6 h",
      "cold rolled: reduction: 75%, temperature: 25 °C",
      "annealed: temperature: 950 °C, duration: 10 min"
    ],
    "test_type": "tensile",
    "test_temperature": "25 °C",
    "doi": "10.1016/j.msea.2018.11.136"
  },
  {
    "composition": "V20Cr15Fe20Ni45",
    "composition_type": "atomic",
    "phase": [
      "fcc",
      "σ"
    ],
    "ys": 587.0,
    "uts": 1013.0,
    "strain": 38.5,
    "processes": [
      "induction melting: atmosphere: Ar",
      "homogenized: temperature: 1100 °C, duration: 6 h",
      "cold rolled: reduction: 75%, temperature: 25 °C",
      "annealed: temperature: 900 °C, duration: 10 min"
    ],
    "test_type": "tensile",
    "test_temperature": "25 °C",
    "doi": "10.1016/j.msea.2018.11.136"
  },
  {
    "composition": "V20Cr15Fe20Ni45",
    "composition_type": "atomic",
    "phase": [
      "fcc",
      "σ"
    ],
    "ys": 715.0,
    "uts": 1149.0,
    "strain": 19.6,
    "processes": [
      "induction melting: atmosphere: Ar",
      "homogenized: temperature: 1100 °C, duration: 6 h",
      "cold rolled: reduction: 75%, temperature: 25 °C",
      "annealed: temperature: 800 °C, duration: 1 h"
    ],
    "test_type": "tensile",
    "test_temperature": "25 °C",
    "doi": "10.1016/j.msea.2018.11.136"
  },
  {
    "composition": "V20Cr15Fe20Ni45",
    "composition_type": "atomic",
    "phase": [
      "fcc"
    ],
    "ys": 571.0,
    "uts": 1119.0,
    "strain": 73.3,
    "processes": [
      "induction melting: atmosphere: Ar",
      "homogenized: temperature: 1100 °C, duration: 6 h",
      "cold rolled: reduction: 75%, temperature: 25 °C",
      "annealed: temperature: 1000 °C, duration: 10 min"
    ],
    "test_type": "tensile",
    "test_temperature": "-196 °C",
    "doi": "10.1016/j.msea.2018.11.136"
  },
  {
    "composition": "V20Cr15Fe20Ni45",
    "composition_type": "atomic",
    "phase": [
      "fcc",
      "σ"
    ],
    "ys": 794.0,
    "uts": 1326.0,
    "strain": 47.4,
    "processes": [
      "induction melting: atmosphere: Ar",
      "homogenized: temperature: 1100 °C, duration: 6 h",
      "cold rolled: reduction: 75%, temperature: 25 °C",
      "annealed: temperature: 950 °C, duration: 10 min"
    ],
    "test_type": "tensile",
    "test_temperature": "-196 °C",
    "doi": "10.1016/j.msea.2018.11.136"
  },
  {
    "composition": "V20Cr15Fe20Ni45",
    "composition_type": "atomic",
    "phase": [
      "fcc",
      "σ"
    ],
    "ys": 819.0,
    "uts": 1369.0,
    "strain": 42.7,
    "processes": [
      "induction melting: atmosphere: Ar",
      "homogenized: temperature: 1100 °C, duration: 6 h",
      "cold rolled: reduction: 75%, temperature: 25 °C",
      "annealed: temperature: 900 °C, duration: 10 min"
    ],
    "test_type": "tensile",
    "test_temperature": "-196 °C",
    "doi": "10.1016/j.msea.2018.11.136"
  },
  {
    "composition": "V20Cr15Fe20Ni45",
    "composition_type": "atomic",
    "phase": [
      "fcc",
      "σ"
    ],
    "ys": 933.0,
    "uts": 1493.0,
    "strain": 22.5,
    "processes": [
      "induction melting: atmosphere: Ar",
      "homogenized: temperature: 1100 °C, duration: 6 h",
      "cold rolled: reduction: 75%, temperature: 25 °C",
      "annealed: temperature: 800 °C, duration: 1 h"
    ],
    "test_type": "tensile",
    "test_temperature": "-196 °C",
    "doi": "10.1016/j.msea.2018.11.136"
  },
  {
    "composition": "Al0.5CoCrFeMnNi",
    "composition_type": "atomic",
    "phase": [
      "FCC",
      "BCC"
    ],
    "ys": 537.0,
    "uts": 874.0,
    "strain": 31.6,
    "processes": [
      "induction melting: atmosphere: vacuum",
      "homogenized: temperature: 1200 °C, duration: 6 h",
      "cold rolled: reduction: 78.6%, temperature: unknown",
      "annealed: temperature: 1000 °C, duration: 2 h, atmosphere: unknown",
      "quenching: medium: water"
    ],
    "test_type": "tensile",
    "test_temperature": "25 °C",
    "doi": "10.1016/j.msea.2019.01.041"
  },
  {
    "composition": "Al0.5CoCrFeMnNi",
    "composition_type": "atomic",
    "phase": [
      "FCC",
      "BCC"
    ],
    "ys": 796.0,
    "uts": 1329.0,
    "strain": 30.5,
    "processes": [
      "induction melting: atmosphere: vacuum",
      "homogenized: temperature: 1200 °C, duration: 6 h",
      "cold rolled: reduction: 78.6%, temperature: unknown",
      "annealed: temperature: 1000 °C, duration: 2 h, atmosphere: unknown",
      "quenching: medium: water"
    ],
    "test_type": "tensile",
    "test_temperature": "-196 °C",
    "doi": "10.1016/j.msea.2019.01.041"
  },
  {
    "composition": "Ni46.4Al5.0Co5.0Cr21.2Fe15.0Ti1.5Nb3.1Mo2.8",
    "composition_type": "atomic",
    "phase": [
      "γ matrix",
      "Laves phases"
    ],
    "ys": 390.0,
    "uts": 894.0,
    "strain": 61.0,
    "processes": [
      "vacuum induction melting: atmosphere: vacuum, remelting times: 1",
      "vacuum arc remelting: atmosphere: vacuum, remelting times: 1",
      "homogenized: temperature: 1145 °C, duration: 24 h, atmosphere: vacuum",
      "hot rolled: reduction: 20% first pass, 15% subsequent passes, temperature: 1015 °C",
      "annealed: temperature: 1145 °C, duration: 1 h, atmosphere: vacuum",
      "quenching: medium: water"
    ],
    "test_type": "tensile",
    "test_temperature": "25 °C",
    "doi": "10.1016/j.msea.2019.02.009"
  },
  {
    "composition": "Ni46.4Al5.0Co5.0Cr21.2Fe15.0Ti1.5Nb3.1Mo2.8",
    "composition_type": "atomic",
    "phase": [
      "γ matrix",
      "Laves phases"
    ],
    "ys": 970.0,
    "uts": 1310.0,
    "strain": 32.0,
    "processes": [
      "vacuum induction melting: atmosphere: vacuum, remelting times: 1",
      "vacuum arc remelting: atmosphere: vacuum, remelting times: 1",
      "homogenized: temperature: 1145 °C, duration: 24 h, atmosphere: vacuum",
      "hot rolled: reduction: 20% first pass, 15% subsequent passes, temperature: 1015 °C",
      "annealed: temperature: 1145 °C, duration: 1 h, atmosphere: vacuum",
      "quenching: medium: water",
      "solution treated: temperature: 980 °C, duration: 1 h, atmosphere: air",
      "aged: temperature: 620 °C, duration: 1 h, atmosphere: air",
      "aged: temperature: 720 °C, duration: 1 h, atmosphere: air"
    ],
    "test_type": "tensile",
    "test_temperature": "25 °C",
    "doi": "10.1016/j.msea.2019.02.009"
  },
  {
    "composition": "(Al21.7Cr15.8Fe28.6Ni33.9)10(Al9.4Cr19.7Fe41.4Ni29.5)90",
    "composition_type": "atomic",
    "phase": [
      "FCC",
      "BCC"
    ],
    "ys": 310.0,
    "uts": null,
    "strain": 55.0,
    "processes": [
      "arc melting: atmosphere: Ar, remelting times: 5"
    ],
    "test_type": "compressive",
    "test_temperature": "25 °C",
    "doi": "10.1016/j.msea.2019.02.067"
  },
  {
    "composition": "(Al21.7Cr15.8Fe28.6Ni33.9)30(Al9.4Cr19.7Fe41.4Ni29.5)70",
    "composition_type": "atomic",
    "phase": [
      "FCC",
      "BCC"
    ],
    "ys": null,
    "uts": null,
    "strain": null,
    "processes": [
      "arc melting: atmosphere: Ar, remelting times: 5"
    ],
    "test_type": "compressive",
    "test_temperature": "25 °C",
    "doi": "10.1016/j.msea.2019.02.067"
  },
  {
    "composition": "(Al21.7Cr15.8Fe28.6Ni33.9)50(Al9.4Cr19.7Fe41.4Ni29.5)50",
    "composition_type": "atomic",
    "phase": [
      "FCC",
      "BCC"
    ],
    "ys": null,
    "uts": null,
    "strain": null,
    "processes": [
      "arc melting: atmosphere: Ar, remelting times: 5"
    ],
    "test_type": "compressive",
    "test_temperature": "25 °C",
    "doi": "10.1016/j.msea.2019.02.067"
  },
  {
    "composition": "(Al21.7Cr15.8Fe28.6Ni33.9)70(Al9.4Cr19.7Fe41.4Ni29.5)30",
    "composition_type": "atomic",
    "phase": [
      "FCC",
      "BCC"
    ],
    "ys": null,
    "uts": null,
    "strain": null,
    "processes": [
      "arc melting: atmosphere: Ar, remelting times: 5"
    ],
    "test_type": "compressive",
    "test_temperature": "25 °C",
    "doi": "10.1016/j.msea.2019.02.067"
  },
  {
    "composition": "(Al21.7Cr15.8Fe28.6Ni33.9)90(Al9.4Cr19.7Fe41.4Ni29.5)10",
    "composition_type": "atomic",
    "phase": [
      "FCC",
      "BCC"
    ],
    "ys": 1268.0,
    "uts": null,
    "strain": 33.85,
    "processes": [
      "arc melting: atmosphere: Ar, remelting times: 5"
    ],
    "test_type": "compressive",
    "test_temperature": "25 °C",
    "doi": "10.1016/j.msea.2019.02.067"
  },
  {
    "composition": "CrCoNi",
    "composition_type": "atomic",
    "phase": [
      "fcc"
    ],
    "ys": 1901.0,
    "uts": 2067.0,
    "strain": 3.9,
    "processes": [
      "arc melting: atmosphere: , remelting times: ",
      "homogenized: temperature: 1200 °C, duration: 24-48 h, atmosphere: ",
      "cold rolled: reduction: 60%, temperature: 25 °C",
      "annealed: temperature: 800 °C, duration: 1 h, atmosphere: ",
      "high pressure torsion: pressure: 7.8 GPa, turns: 5, rotation speed: ",
      "heat treated: temperature: 550 °C, duration: 10 min, atmosphere: "
    ],
    "test_type": "tensile",
    "test_temperature": "25 °C",
    "doi": "10.1016/j.msea.2019.01.073"
  },
  {
    "composition": "CrCoNi",
    "composition_type": "atomic",
    "phase": [
      "fcc"
    ],
    "ys": 1530.0,
    "uts": 1616.0,
    "strain": 5.2,
    "processes": [
      "arc melting: atmosphere: , remelting times: ",
      "homogenized: temperature: 1200 °C, duration: 24-48 h, atmosphere: ",
      "cold rolled: reduction: 60%, temperature: 25 °C",
      "annealed: temperature: 800 °C, duration: 1 h, atmosphere: ",
      "high pressure torsion: pressure: 7.8 GPa, turns: 5, rotation speed: ",
      "heat treated: temperature: 500 °C, duration: 15 h, atmosphere: "
    ],
    "test_type": "tensile",
    "test_temperature": "25 °C",
    "doi": "10.1016/j.msea.2019.01.073"
  },
  {
    "composition": "CrCoNi",
    "composition_type": "atomic",
    "phase": [
      "fcc"
    ],
    "ys": 1452.0,
    "uts": 1520.0,
    "strain": 10.0,
    "processes": [
      "arc melting: atmosphere: , remelting times: ",
      "homogenized: temperature: 1200 °C, duration: 24-48 h, atmosphere: ",
      "cold rolled: reduction: 60%, temperature: 25 °C",
      "annealed: temperature: 800 °C, duration: 1 h, atmosphere: ",
      "high pressure torsion: pressure: 7.8 GPa, turns: 5, rotation speed: ",
      "heat treated: temperature: 500 °C, duration: 100 h, atmosphere: "
    ],
    "test_type": "tensile",
    "test_temperature": "25 °C",
    "doi": "10.1016/j.msea.2019.01.073"
  },
  {
    "composition": "CrMnFeCoNi",
    "composition_type": "atomic",
    "phase": [
      "fcc"
    ],
    "ys": 1787.0,
    "uts": 1924.0,
    "strain": 3.2,
    "processes": [
      "arc melting: atmosphere: , remelting times: ",
      "homogenized: temperature: 1200 °C, duration: 24-48 h, atmosphere: ",
      "cold rolled: reduction: 60%, temperature: 25 °C",
      "annealed: temperature: 800 °C, duration: 1 h, atmosphere: ",
      "high pressure torsion: pressure: 7.8 GPa, turns: 5, rotation speed: ",
      "heat treated: temperature: 600 °C, duration: 2 min, atmosphere: "
    ],
    "test_type": "tensile",
    "test_temperature": "25 °C",
    "doi": "10.1016/j.msea.2019.01.073"
  },
  {
    "composition": "CrMnFeCoNi",
    "composition_type": "atomic",
    "phase": [
      "fcc"
    ],
    "ys": 1207.0,
    "uts": 1216.0,
    "strain": 5.4,
    "processes": [
      "arc melting: atmosphere: , remelting times: ",
      "homogenized: temperature: 1200 °C, duration: 24-48 h, atmosphere: ",
      "cold rolled: reduction: 60%, temperature: 25 °C",
      "annealed: temperature: 800 °C, duration: 1 h, atmosphere: ",
      "high pressure torsion: pressure: 7.8 GPa, turns: 5, rotation speed: ",
      "heat treated: temperature: 700 °C, duration: 1 min, atmosphere: "
    ],
    "test_type": "tensile",
    "test_temperature": "25 °C",
    "doi": "10.1016/j.msea.2019.01.073"
  },
  {
    "composition": "Cr0.5Al0",
    "composition_type": "atomic",
    "phase": [
      "FCC"
    ],
    "ys": 208.0,
    "uts": null,
    "strain": null,
    "processes": [
      "arc melting: atmosphere: vacuum, remelting times: 6"
    ],
    "test_type": "compressive",
    "test_temperature": "25 °C",
    "doi": "10.1016/j.msea.2019.02.071"
  },
  {
    "composition": "Cr1Al0",
    "composition_type": "atomic",
    "phase": [
      "FCC",
      "BCC"
    ],
    "ys": 320.0,
    "uts": null,
    "strain": null,
    "processes": [
      "arc melting: atmosphere: vacuum, remelting times: 6"
    ],
    "test_type": "compressive",
    "test_temperature": "25 °C",
    "doi": "10.1016/j.msea.2019.02.071"
  },
  {
    "composition": "Cr1Al1",
    "composition_type": "atomic",
    "phase": [
      "BCC",
      "B2"
    ],
    "ys": 1653.0,
    "uts": 2950.0,
    "strain": 29.5,
    "processes": [
      "arc melting: atmosphere: vacuum, remelting times: 6"
    ],
    "test_type": "compressive",
    "test_temperature": "25 °C",
    "doi": "10.1016/j.msea.2019.02.071"
  },
  {
    "composition": "FeCrCoMnNi",
    "composition_type": "atomic",
    "phase": [
      "FCC",
      "long-range ordered structure"
    ],
    "ys": 210.0,
    "uts": null,
    "strain": null,
    "processes": [
      "induction melting: atmosphere: Ar",
      "homogenized: temperature: 1273 K, duration: 2 h",
      "cold rolled: reduction: ~0.9",
      "annealed: temperature: 773 K, duration: 1 h",
      "cooling: medium: air"
    ],
    "test_type": "tensile",
    "test_temperature": "25 °C",
    "doi": "10.1016/j.msea.2019.04.025"
  },
  {
    "composition": "FeCrCoMnNi",
    "composition_type": "atomic",
    "phase": [
      "FCC",
      "long-range ordered structure"
    ],
    "ys": 1300.0,
    "uts": null,
    "strain": null,
    "processes": [
      "induction melting: atmosphere: Ar",
      "homogenized: temperature: 1273 K, duration: 2 h",
      "cold rolled: reduction: ~0.9",
      "annealed: temperature: 773 K, duration: 1 h",
      "cooling: medium: air"
    ],
    "test_type": "tensile",
    "test_temperature": "25 °C",
    "doi": "10.1016/j.msea.2019.04.025"
  },
  {
    "composition": "FeCrCoMnNi",
    "composition_type": "atomic",
    "phase": [
      "FCC",
      "partial recrystallization",
      "precipitation particles"
    ],
    "ys": 1050.0,
    "uts": null,
    "strain": 8.0,
    "processes": [
      "induction melting: atmosphere: Ar",
      "homogenized: temperature: 1273 K, duration: 2 h",
      "cold rolled: reduction: ~0.9",
      "annealed: temperature: 873 K, duration: 1 h",
      "cooling: medium: air"
    ],
    "test_type": "tensile",
    "test_temperature": "25 °C",
    "doi": "10.1016/j.msea.2019.04.025"
  },
  {
    "composition": "FeCrCoMnNi",
    "composition_type": "atomic",
    "phase": [
      "FCC",
      "recrystallized",
      "nanotwins"
    ],
    "ys": 560.0,
    "uts": null,
    "strain": null,
    "processes": [
      "induction melting: atmosphere: Ar",
      "homogenized: temperature: 1273 K, duration: 2 h",
      "cold rolled: reduction: ~0.9",
      "annealed: temperature: 923 K, duration: 1 h",
      "cooling: medium: air"
    ],
    "test_type": "tensile",
    "test_temperature": "25 °C",
    "doi": "10.1016/j.msea.2019.04.025"
  },
  {
    "composition": "FeCrCoMnNi",
    "composition_type": "atomic",
    "phase": [
      "FCC",
      "fully recrystallized"
    ],
    "ys": 520.0,
    "uts": null,
    "strain": null,
    "processes": [
      "induction melting: atmosphere: Ar",
      "homogenized: temperature: 1273 K, duration: 2 h",
      "cold rolled: reduction: ~0.9",
      "annealed: temperature: 973 K, duration: 1 h",
      "cooling: medium: air"
    ],
    "test_type": "tensile",
    "test_temperature": "25 °C",
    "doi": "10.1016/j.msea.2019.04.025"
  },
  {
    "composition": "FeCrCoMnNi",
    "composition_type": "atomic",
    "phase": [
      "FCC",
      "fully recrystallized"
    ],
    "ys": 320.0,
    "uts": null,
    "strain": null,
    "processes": [
      "induction melting: atmosphere: Ar",
      "homogenized: temperature: 1273 K, duration: 2 h",
      "cold rolled: reduction: ~0.9",
      "annealed: temperature: 1073 K, duration: 1 h",
      "cooling: medium: air"
    ],
    "test_type": "tensile",
    "test_temperature": "25 °C",
    "doi": "10.1016/j.msea.2019.04.025"
  },
  {
    "composition": "FeCrCoMnNi",
    "composition_type": "atomic",
    "phase": [
      "FCC",
      "fully recrystallized"
    ],
    "ys": 280.0,
    "uts": null,
    "strain": null,
    "processes": [
      "induction melting: atmosphere: Ar",
      "homogenized: temperature: 1273 K, duration: 2 h",
      "cold rolled: reduction: ~0.9",
      "annealed: temperature: 1173 K, duration: 1 h",
      "cooling: medium: air"
    ],
    "test_type": "tensile",
    "test_temperature": "25 °C",
    "doi": "10.1016/j.msea.2019.04.025"
  },
  {
    "composition": "CrMnFeCoNi",
    "composition_type": "atomic",
    "phase": [
      "FCC"
    ],
    "ys": 517.0,
    "uts": null,
    "strain": 26.0,
    "processes": [
      "additive manufacturing: scan speed: 5 mm/s, laser power: 400 W"
    ],
    "test_type": "tensile",
    "test_temperature": "25 °C",
    "doi": "10.1016/j.msea.2019.138056"
  },
  {
    "composition": "Al0.7CoCrFeNi",
    "composition_type": "atomic",
    "phase": [
      "BCC/B2",
      "FCC"
    ],
    "ys": 780.0,
    "uts": 1040.0,
    "strain": 17.0,
    "processes": [
      "arc melting: atmosphere: vacuum",
      "hot rolled: reduction: 30%, temperature: 1150 °C",
      "cold rolled: reduction: 30%, temperature: room temperature",
      "homogenized: temperature: 1100 °C, duration: 10 min, atmosphere: air",
      "quenching: medium: water"
    ],
    "test_type": "tensile",
    "test_temperature": "25 °C",
    "doi": "10.1016/j.msea.2019.06.012"
  },
  {
    "composition": "Al0.7CoCrFeNi",
    "composition_type": "atomic",
    "phase": [
      "BCC/B2",
      "FCC",
      "L12"
    ],
    "ys": 1050.0,
    "uts": 1400.0,
    "strain": 12.0,
    "processes": [
      "arc melting: atmosphere: vacuum",
      "hot rolled: reduction: 30%, temperature: 1150 °C",
      "cold rolled: reduction: 30%, temperature: room temperature",
      "homogenized: temperature: 1100 °C, duration: 10 min, atmosphere: air",
      "quenching: medium: water",
      "annealed: temperature: 580 °C, duration: 24 h, atmosphere: air"
    ],
    "test_type": "tensile",
    "test_temperature": "25 °C",
    "doi": "10.1016/j.msea.2019.06.012"
  },
  {
    "composition": "Al5Cr12Fe35Mn28Ni20",
    "composition_type": "atomic",
    "phase": [
      "FCC"
    ],
    "ys": 280.0,
    "uts": 556.0,
    "strain": 48.2,
    "processes": [
      "arc melting: atmosphere: Ar, remelting times: 3",
      "cooling: medium: copper crucible"
    ],
    "test_type": "tensile",
    "test_temperature": "25 °C",
    "doi": "10.1016/j.msea.2019.05.056"
  },
  {
    "composition": "Al10Cr12Fe35Mn23Ni20",
    "composition_type": "atomic",
    "phase": [
      "FCC"
    ],
    "ys": 320.0,
    "uts": 625.0,
    "strain": 42.45,
    "processes": [
      "arc melting: atmosphere: Ar, remelting times: 3",
      "cooling: medium: copper crucible"
    ],
    "test_type": "tensile",
    "test_temperature": "25 °C",
    "doi": "10.1016/j.msea.2019.05.056"
  },
  {
    "composition": "Al5Cr12Fe35Mn28Ni20",
    "composition_type": "atomic",
    "phase": [
      "FCC"
    ],
    "ys": 1253.0,
    "uts": 1392.0,
    "strain": 8.2,
    "processes": [
      "arc melting: atmosphere: Ar, remelting times: 3",
      "cooling: medium: copper crucible",
      "cold rolling: reduction: 90%"
    ],
    "test_type": "tensile",
    "test_temperature": "25 °C",
    "doi": "10.1016/j.msea.2019.05.056"
  },
  {
    "composition": "Al10Cr12Fe35Mn23Ni20",
    "composition_type": "atomic",
    "phase": [
      "FCC"
    ],
    "ys": 1400.0,
    "uts": 1500.0,
    "strain": 7.85,
    "processes": [
      "arc melting: atmosphere: Ar, remelting times: 3",
      "cooling: medium: copper crucible",
      "cold rolling: reduction: 90%"
    ],
    "test_type": "tensile",
    "test_temperature": "25 °C",
    "doi": "10.1016/j.msea.2019.05.056"
  },
  {
    "composition": "Al0.5CrFeMnNi",
    "composition_type": "atomic",
    "phase": [
      "BCC matrix",
      "B2 phases"
    ],
    "ys": 1091.0,
    "uts": null,
    "strain": 45.0,
    "processes": [
      "arc melting: atmosphere: high-purity argon, remelting times: 6"
    ],
    "test_type": "compressive",
    "test_temperature": "25 °C",
    "doi": "10.1016/j.msea.2019.04.104"
  },
  {
    "composition": "Al0.6CrFeMnNi",
    "composition_type": "atomic",
    "phase": [
      "BCC matrix",
      "B2 phases"
    ],
    "ys": null,
    "uts": null,
    "strain": null,
    "processes": [
      "arc melting: atmosphere: high-purity argon, remelting times: 6"
    ],
    "test_type": "compressive",
    "test_temperature": "25 °C",
    "doi": "10.1016/j.msea.2019.04.104"
  },
  {
    "composition": "Al0.7CrFeMnNi",
    "composition_type": "atomic",
    "phase": [
      "BCC matrix",
      "B2 phases"
    ],
    "ys": null,
    "uts": null,
    "strain": null,
    "processes": [
      "arc melting: atmosphere: high-purity argon, remelting times: 6"
    ],
    "test_type": "compressive",
    "test_temperature": "25 °C",
    "doi": "10.1016/j.msea.2019.04.104"
  },
  {
    "composition": "Al0.8CrFeMnNi",
    "composition_type": "atomic",
    "phase": [
      "BCC matrix",
      "B2 phases"
    ],
    "ys": 1200.0,
    "uts": null,
    "strain": 45.0,
    "processes": [
      "arc melting: atmosphere: high-purity argon, remelting times: 6"
    ],
    "test_type": "compressive",
    "test_temperature": "25 °C",
    "doi": "10.1016/j.msea.2019.04.104"
  },
  {
    "composition": "Al0CrMnFeCoNi",
    "composition_type": "atomic",
    "phase": [
      "fcc"
    ],
