Repository: Sci-Extract/sisyphus

# Step through _sisyphus_ extraction process
Author: Soike Yuan  date: 1/12/2025

Prerequisite: Assumed that you have installed sisyphus on your machine and add .env file to your root path which contains API key. :shipit:

## Below is the file structure of the project,

```
├─ README.md                        
├─ pyproject.toml                   # Python project metadata and dependencies
├─ data/                            # Extracted data of high entropy alloys
├─ notebooks/                       # Jupyter notebooks
├─ db/                              # sql databases
├─ record/                          # record sql database
│─ sisyphus/

File: notebooks/heas_result.json (part 46 of 64)
[
    "ys": null,
    "uts": null,
    "strain": 56.0,
    "processes": [
      "induction melting: atmosphere: Ar, remelting times: 5",
      "homogenized: temperature: 1150 °C, duration: 12 h, atmosphere: Ar",
      "hot rolled: reduction: 40%",
      "annealed: temperature: 1100 °C, duration: 3 h, atmosphere: Ar"
    ],
    "test_type": "tensile",
    "test_temperature": "25 °C",
    "doi": "10.1016/j.msea.2019.05.095"
  },
  {
    "composition": "Al0.4CrMnFeCoNi",
    "composition_type": "atomic",
    "phase": [
      "fcc"
    ],
    "ys": 248.0,
    "uts": null,
    "strain": null,
    "processes": [
      "induction melting: atmosphere: Ar, remelting times: 5",
      "homogenized: temperature: 1150 °C, duration: 12 h, atmosphere: Ar",
      "hot rolled: reduction: 40%",
      "annealed: temperature: 1100 °C, duration: 3 h, atmosphere: Ar"
    ],
    "test_type": "tensile",
    "test_temperature": "25 °C",
    "doi": "10.1016/j.msea.2019.05.095"
  },
  {
    "composition": "Al0.4CrMnFeCoNi",
    "composition_type": "atomic",
    "phase": [
      "fcc"
    ],
    "ys": 434.0,
    "uts": null,
    "strain": null,
    "processes": [
      "induction melting: atmosphere: Ar, remelting times: 5",
      "homogenized: temperature: 1150 °C, duration: 12 h, atmosphere: Ar",
      "hot rolled: reduction: 40%",
      "annealed: temperature: 1100 °C, duration: 3 h, atmosphere: Ar"
    ],
    "test_type": "tensile",
    "test_temperature": "25 °C",
    "doi": "10.1016/j.msea.2019.05.095"
  },
  {
    "composition": "Al0.6CrMnFeCoNi",
    "composition_type": "atomic",
    "phase": [
      "fcc",
      "bcc"
    ],
    "ys": 350.0,
    "uts": null,
    "strain": null,
    "processes": [
      "induction melting: atmosphere: Ar, remelting times: 5",
      "homogenized: temperature: 1150 °C, duration: 12 h, atmosphere: Ar",
      "hot rolled: reduction: 40%",
      "annealed: temperature: 1100 °C, duration: 3 h, atmosphere: Ar"
    ],
    "test_type": "tensile",
    "test_temperature": "25 °C",
    "doi": "10.1016/j.msea.2019.05.095"
  },
  {
    "composition": "Al0.6CrMnFeCoNi",
    "composition_type": "atomic",
    "phase": [
      "fcc",
      "bcc"
    ],
    "ys": 469.0,
    "uts": null,
    "strain": null,
    "processes": [
      "induction melting: atmosphere: Ar, remelting times: 5",
      "homogenized: temperature: 1150 °C, duration: 12 h, atmosphere: Ar",
      "hot rolled: reduction: 40%",
      "annealed: temperature: 1100 °C, duration: 3 h, atmosphere: Ar"
    ],
    "test_type": "tensile",
    "test_temperature": "25 °C",
    "doi": "10.1016/j.msea.2019.05.095"
  },
  {
    "composition": "HfTaTiVZr",
    "composition_type": "atomic",
    "phase": [
      "BCC"
    ],
    "ys": null,
    "uts": null,
    "strain": null,
    "processes": null,
    "test_type": "compressive",
    "test_temperature": "25 °C",
    "doi": "10.1016/j.msea.2019.138326"
  },
  {
    "composition": "CrFeNiNb0.1Ti0.2",
    "composition_type": "atomic",
    "phase": [
      "FCC",
      "HCP",
      "BCC/B2"
    ],
    "ys": 1250.0,
    "uts": null,
    "strain": 16.65,
    "processes": [
      "arc melting: atmosphere: Ar, remelting times: 6"
    ],
    "test_type": "compressive",
    "test_temperature": "25 °C",
    "doi": "10.1016/j.msea.2019.138212"
  },
  {
    "composition": "CrFeNiNb0.1Ti0.3",
    "composition_type": "atomic",
    "phase": [
      "FCC",
      "HCP",
      "BCC/B2"
    ],
    "ys": 1450.0,
    "uts": null,
    "strain": 15.14,
    "processes": [
      "arc melting: atmosphere: Ar, remelting times: 6"
    ],
    "test_type": "compressive",
    "test_temperature": "25 °C",
    "doi": "10.1016/j.msea.2019.138212"
  },
  {
    "composition": "CrFeNiNb0.1Ti0.4",
    "composition_type": "atomic",
    "phase": [
      "FCC",
      "HCP",
      "BCC/B2"
    ],
    "ys": 2223.0,
    "uts": null,
    "strain": 2.9,
    "processes": [
      "arc melting: atmosphere: Ar, remelting times: 6"
    ],
    "test_type": "compressive",
    "test_temperature": "25 °C",
    "doi": "10.1016/j.msea.2019.138212"
  },
  {
    "composition": "Co19.1Cr20.0Fe20.2Ni19.6Mn19.2Al0.6C0.9Si0.3S0.1",
    "composition_type": "atomic",
    "phase": [
      "fcc"
    ],
    "ys": 159.0,
    "uts": 362.0,
    "strain": 38.7,
    "processes": [
      "thermite-type self-propagating high-temperature synthesis (SHS)",
      "mechanical polishing",
      "as-sintered"
    ],
    "test_type": "tensile",
    "test_temperature": "25 °C",
    "doi": "10.1016/j.msea.2019.138358"
  },
  {
    "composition": "Co19.1Cr20.0Fe20.2Ni19.6Mn19.2Al0.6C0.9Si0.3S0.1",
    "composition_type": "atomic",
    "phase": [
      "fcc",
      "M7C3 carbides"
    ],
    "ys": 164.0,
    "uts": 349.0,
    "strain": 36.7,
    "processes": [
      "thermite-type self-propagating high-temperature synthesis (SHS)",
      "mechanical polishing",
      "laser beam welding: laser power: 2.5 kW, focus position: 0.0 mm, welding speed: 5 m/min, atmosphere: Ar"
    ],
    "test_type": "tensile",
    "test_temperature": "25 °C",
    "doi": "10.1016/j.msea.2019.138358"
  },
  {
    "composition": "Ni6Cr4WFe9Ti",
    "composition_type": "atomic",
    "phase": [
      "γ",
      "unknown"
    ],
    "ys": 742.0,
    "uts": 972.0,
    "strain": 12.2,
    "processes": [
      "additive manufacturing: scan speed: 2500 mm/s, laser power: 300 W, atmosphere: Ar"
    ],
    "test_type": "tensile",
    "test_temperature": "25 °C",
    "doi": "10.1016/j.msea.2019.138394"
  },
  {
    "composition": "Ni6Cr4WFe9Ti",
    "composition_type": "atomic",
    "phase": [
      "γ",
      "unknown"
    ],
    "ys": 385.0,
    "uts": 649.0,
    "strain": 6.9,
    "processes": [
      "arc melting: atmosphere: Ar, remelting times: 5"
    ],
    "test_type": "tensile",
    "test_temperature": "25 °C",
    "doi": "10.1016/j.msea.2019.138394"
  },
  {
    "composition": "V10Cr15Mn5Fe35Co10Ni25",
    "composition_type": "atomic",
    "phase": [
      "FCC",
      "σ"
    ],
    "ys": 75.0,
    "uts": 75.0,
    "strain": 770.0,
    "processes": [
      "induction melting: atmosphere: vacuum",
      "homogenized: temperature: 1373 K, duration: 6 h, atmosphere: Ar",
      "quenching: medium: water",
      "cold rolled: reduction: 79%, temperature: room temperature",
      "annealed: temperature: 1173 K, duration: 10 min, atmosphere: Ar",
      "high pressure torsion: pressure: 6 GPa, turns: 5, rotation speed: 1 rpm"
    ],
    "test_type": "tensile",
    "test_temperature": "700 °C",
    "doi": "10.1016/j.msea.2019.138198"
  },
  {
    "composition": "V10Cr15Mn5Fe35Co10Ni25",
    "composition_type": "atomic",
    "phase": [
      "FCC",
      "σ"
    ],
    "ys": 65.0,
    "uts": 65.0,
    "strain": 650.0,
    "processes": [
      "induction melting: atmosphere: vacuum",
      "homogenized: temperature: 1373 K, duration: 6 h, atmosphere: Ar",
      "quenching: medium: water",
      "cold rolled: reduction: 79%, temperature: room temperature",
      "annealed: temperature: 1173 K, duration: 10 min, atmosphere: Ar",
      "high pressure torsion: pressure: 6 GPa, turns: 5, rotation speed: 1 rpm"
    ],
    "test_type": "tensile",
    "test_temperature": "700 °C",
    "doi": "10.1016/j.msea.2019.138198"
  },
  {
    "composition": "V10Cr15Mn5Fe35Co10Ni25",
    "composition_type": "atomic",
    "phase": [
      "FCC",
      "σ"
    ],
    "ys": 40.0,
    "uts": 40.0,
    "strain": 700.0,
    "processes": [
      "induction melting: atmosphere: vacuum",
      "homogenized: temperature: 1373 K, duration: 6 h, atmosphere: Ar",
      "quenching: medium: water",
      "cold rolled: reduction: 79%, temperature: room temperature",
      "annealed: temperature: 1173 K, duration: 10 min, atmosphere: Ar",
      "high pressure torsion: pressure: 6 GPa, turns: 5, rotation speed: 1 rpm"
    ],
    "test_type": "tensile",
    "test_temperature": "800 °C",
    "doi": "10.1016/j.msea.2019.138198"
  },
  {
    "composition": "V10Cr15Mn5Fe35Co10Ni25",
    "composition_type": "atomic",
    "phase": [
      "FCC",
      "σ"
    ],
    "ys": 50.0,
    "uts": 50.0,
    "strain": 580.0,
    "processes": [
      "induction melting: atmosphere: vacuum",
      "homogenized: temperature: 1373 K, duration: 6 h, atmosphere: Ar",
      "quenching: medium: water",
      "cold rolled: reduction: 79%, temperature: room temperature",
      "annealed: temperature: 1173 K, duration: 10 min, atmosphere: Ar",
      "high pressure torsion: pressure: 6 GPa, turns: 5, rotation speed: 1 rpm"
    ],
    "test_type": "tensile",
    "test_temperature": "800 °C",
    "doi": "10.1016/j.msea.2019.138198"
  },
  {
    "composition": "Fe53Mn27C010Cr10",
    "composition_type": "atomic",
    "phase": [
      "FCC",
      "HCP"
    ],
    "ys": null,
    "uts": null,
    "strain": null,
    "processes": [
      "hot rolled: temperature: 1100 °C",
      "homogenized: temperature: 1200 °C, duration: 6 h, atmosphere: Ar",
      "quenching: medium: water"
    ],
    "test_type": "compressive",
    "test_temperature": "600 °C",
    "doi": "10.1016/j.msea.2019.138423"
  },
  {
    "composition": "CoCrFeMnNiC0.5",
    "composition_type": "atomic",
    "phase": [
      "fcc"
    ],
    "ys": null,
    "uts": null,
    "strain": null,
    "processes": [
      "arc melting: atmosphere: Ar, remelting times: 5",
      "homogenized: temperature: 800 °C, duration: 24 h, atmosphere: air",
      "cooling: medium: air, rate: natural"
    ],
    "test_type": "compressive",
    "test_temperature": "700 °C",
    "doi": "10.1016/j.msea.2019.138483"
  },
  {
    "composition": "Al0.3CoCrFeNi",
    "composition_type": "atomic",
    "phase": [
      "fcc",
      "B2"
    ],
    "ys": 330.0,
    "uts": 746.0,
    "strain": 62.5,
    "processes": [
      "arc melting: atmosphere: Ar, remelting times: 5",
      "cold rolled: reduction: 60%, temperature: room temperature",
      "annealed: temperature: 1100 °C, duration: 1 h, atmosphere: air",
      "quenching: medium: water"
    ],
    "test_type": "tensile",
    "test_temperature": "25 °C",
    "doi": "10.1016/j.msea.2019.138424"
  },
  {
    "composition": "Al0.3CoCrFeNi",
    "composition_type": "atomic",
    "phase": [
      "fcc",
      "B2"
    ],
    "ys": 460.0,
    "uts": 913.0,
    "strain": 62.5,
    "processes": [
      "arc melting: atmosphere: Ar, remelting times: 5",
      "cold rolled: reduction: 60%, temperature: room temperature",
      "annealed: temperature: 1100 °C, duration: 1 h, atmosphere: air",
      "quenching: medium: water",
      "aged: temperature: 600 °C, duration: 24 h, atmosphere: air",
      "quenching: medium: water"
    ],
    "test_type": "tensile",
    "test_temperature": "25 °C",
    "doi": "10.1016/j.msea.2019.138424"
  },
  {
    "composition": "Al0.3CoCrFeNi",
    "composition_type": "atomic",
    "phase": [
      "fcc",
      "B2"
    ],
    "ys": 730.0,
    "uts": 1355.0,
    "strain": 66.2,
    "processes": [
      "arc melting: atmosphere: Ar, remelting times: 5",
      "cold rolled: reduction: 60%, temperature: room temperature",
      "annealed: temperature: 1100 °C, duration: 1 h, atmosphere: air",
      "quenching: medium: water",
      "aged: temperature: 600 °C, duration: 24 h, atmosphere: air",
      "quenching: medium: water"
    ],
    "test_type": "tensile",
    "test_temperature": "-196 °C",
    "doi": "10.1016/j.msea.2019.138424"
  },
  {
    "composition": "Co35Cr25Fe35Ni5",
    "composition_type": "atomic",
    "phase": [
      "FCC",
      "HCP"
    ],
    "ys": 382.0,
    "uts": 961.0,
    "strain": 15.0,
    "processes": [
      "arc melting: atmosphere: Ar, remelting times: 5",
      "homogenized: temperature: 1200 °C, duration: 4 h, atmosphere: Ar",
      "cold rolled: reduction: 67%, temperature: room temperature",
      "annealed: temperature: 1150 °C, duration: 5 min, atmosphere: Ar",
      "quenching: medium: water"
    ],
    "test_type": "tensile",
    "test_temperature": "25 °C",
    "doi": "10.1016/j.msea.2019.138403"
  },
  {
    "composition": "Co35Cr25Fe35Ni5Al3Ti3",
    "composition_type": "atomic",
    "phase": [
      "FCC"
    ],
    "ys": 285.0,
    "uts": 791.0,
    "strain": 68.5,
    "processes": [
      "arc melting: atmosphere: Ar, remelting times: 5",
      "homogenized: temperature: 1200 °C, duration: 4 h, atmosphere: Ar",
      "cold rolled: reduction: 67%, temperature: room temperature",
      "annealed: temperature: 1150 °C, duration: 5 min, atmosphere: Ar",
      "quenching: medium: water",
      "aged: temperature: 800 °C, duration: 2 h, atmosphere: Ar",
      "quenching: medium: water"
    ],
    "test_type": "tensile",
    "test_temperature": "25 °C",
    "doi": "10.1016/j.msea.2019.138403"
  },
  {
    "composition": "Co35Cr25Fe35Ni5Al3Ti3",
    "composition_type": "atomic",
    "phase": [
      "FCC"
    ],
    "ys": 294.0,
    "uts": 816.0,
    "strain": 51.1,
    "processes": [
      "arc melting: atmosphere: Ar, remelting times: 5",
      "homogenized: temperature: 1200 °C, duration: 4 h, atmosphere: Ar",
      "cold rolled: reduction: 67%, temperature: room temperature",
      "annealed: temperature: 1150 °C, duration: 5 min, atmosphere: Ar",
      "quenching: medium: water",
      "aged: temperature: 800 °C, duration: 16 h, atmosphere: Ar",
      "quenching: medium: water"
    ],
    "test_type": "tensile",
    "test_temperature": "25 °C",
    "doi": "10.1016/j.msea.2019.138403"
  },
  {
    "composition": "Co35Cr25Fe26Ni14",
    "composition_type": "atomic",
    "phase": [
      "FCC"
    ],
    "ys": 296.0,
    "uts": 871.0,
    "strain": 55.0,
    "processes": [
      "arc melting: atmosphere: Ar, remelting times: 5",
      "homogenized: temperature: 1200 °C, duration: 4 h, atmosphere: Ar",
      "cold rolled: reduction: 67%, temperature: room temperature",
      "annealed: temperature: 1150 °C, duration: 5 min, atmosphere: Ar",
      "quenching: medium: water"
    ],
    "test_type": "tensile",
    "test_temperature": "25 °C",
    "doi": "10.1016/j.msea.2019.138403"
  },
  {
    "composition": "Co35Cr25Fe26Ni14Al3Ti3",
    "composition_type": "atomic",
    "phase": [
      "FCC"
    ],
    "ys": 425.0,
    "uts": 925.0,
    "strain": 53.3,
    "processes": [
      "arc melting: atmosphere: Ar, remelting times: 5",
      "homogenized: temperature: 1200 °C, duration: 4 h, atmosphere: Ar",
      "cold rolled: reduction: 67%, temperature: room temperature",
      "annealed: temperature: 1150 °C, duration: 5 min, atmosphere: Ar",
      "quenching: medium: water",
      "aged: temperature: 800 °C, duration: 2 h, atmosphere: Ar",
      "quenching: medium: water"
    ],
    "test_type": "tensile",
    "test_temperature": "25 °C",
    "doi": "10.1016/j.msea.2019.138403"
  },
  {
    "composition": "Co35Cr25Fe26Ni14Al3Ti3",
    "composition_type": "atomic",
    "phase": [
      "FCC"
    ],
    "ys": 447.0,
    "uts": 929.0,
    "strain": 41.2,
    "processes": [
      "arc melting: atmosphere: Ar, remelting times: 5",
      "homogenized: temperature: 1200 °C, duration: 4 h, atmosphere: Ar",
      "cold rolled: reduction: 67%, temperature: room temperature",
      "annealed: temperature: 1150 °C, duration: 5 min, atmosphere: Ar",
      "quenching: medium: water",
      "aged: temperature: 800 °C, duration: 16 h, atmosphere: Ar",
      "quenching: medium: water"
    ],
    "test_type": "tensile",
    "test_temperature": "25 °C",
    "doi": "10.1016/j.msea.2019.138403"
  },
  {
    "composition": "V10Cr15Mn5Fe35Co10Ni25",
    "composition_type": "atomic",
    "phase": [
      "FCC"
    ],
    "ys": null,
    "uts": 2000.0,
    "strain": 6.0,
    "processes": [
      "induction melting: atmosphere: vacuum",
      "homogenized: temperature: 1100 °C, duration: 6 h, atmosphere: Ar",
      "quenching: medium: water",
      "cold rolled: reduction: 79%, temperature: not specified",
      "high pressure torsion: pressure: 6 GPa, turns: 5, rotation speed: 1 rpm"
    ],
    "test_type": "tensile",
    "test_temperature": "25 °C",
    "doi": "10.1016/j.msea.2019.138604"
  },
  {
    "composition": "V10Cr15Mn5Fe35Co10Ni25",
    "composition_type": "atomic",
    "phase": [
      "FCC",
      "sigma"
    ],
    "ys": null,
    "uts": null,
    "strain": null,
    "processes": [
      "induction melting: atmosphere: vacuum",
      "homogenized: temperature: 1100 °C, duration: 6 h, atmosphere: Ar",
      "quenching: medium: water",
      "cold rolled: reduction: 79%, temperature: not specified",
      "high pressure torsion: pressure: 6 GPa, turns: 5, rotation speed: 1 rpm",
      "annealed: temperature: 600-800 °C, duration: 2-60 min, atmosphere: not specified"
    ],
    "test_type": "tensile",
    "test_temperature": "25 °C",
    "doi": "10.1016/j.msea.2019.138604"
  },
  {
    "composition": "V10Cr15Mn5Fe35Co10Ni25",
    "composition_type": "atomic",
    "phase": [
      "FCC"
    ],
    "ys": null,
    "uts": null,
    "strain": null,
    "processes": [
      "induction melting: atmosphere: vacuum",
      "homogenized: temperature: 1100 °C, duration: 6 h, atmosphere: Ar",
      "quenching: medium: water",
      "cold rolled: reduction: 79%, temperature: not specified",
      "high pressure torsion: pressure: 6 GPa, turns: 5, rotation speed: 1 rpm",
      "annealed: temperature: 900 °C, duration: 60 min, atmosphere: not specified"
    ],
    "test_type": "tensile",
    "test_temperature": "25 °C",
    "doi": "10.1016/j.msea.2019.138604"
  },
  {
    "composition": "Al0.3CoCrFeNi",
    "composition_type": "atomic",
    "phase": [
      "fcc",
      "γ′-phase"
    ],
    "ys": null,
    "uts": null,
    "strain": 10.0,
    "processes": [
      "grown by Bridgman method: atmosphere: Ar",
      "remelted: times: 3",
      "homogenized: temperature: 1473 K, duration: 48 h, atmosphere: He",
      "quenching: medium: water",
      "aged: temperature: 893 K, duration: 50 h, atmosphere: He",
      "cooling: medium: water"
    ],
    "test_type": "tensile",
    "test_temperature": "25 °C",
    "doi": "10.1016/j.msea.2019.138772"
  },
  {
    "composition": "Al12.9Co20.9Cr27.3Fe23.9Ni14.9",
    "composition_type": "atomic",
    "phase": [
      "α",
      "B2",
      "γ"
    ],
    "ys": 618.0,
    "uts": 1031.0,
    "strain": 5.0,
    "processes": [
      "arc melting: atmosphere: Ar, remelting times: 5",
      "homogenized: temperature: 1300 °C, duration: 6 h",
      "quenching: medium: water"
    ],
    "test_type": "tensile",
    "test_temperature": "25 °C",
    "doi": "10.1016/j.msea.2019.138638"
  },
  {
    "composition": "Al12.9Co20.9Cr27.3Fe23.9Ni14.9",
    "composition_type": "atomic",
    "phase": [
      "α",
      "B2",
      "γ"
    ],
    "ys": 808.0,
    "uts": 1381.0,
    "strain": null,
    "processes": [
      "arc melting: atmosphere: Ar, remelting times: 5",
      "homogenized: temperature: 1300 °C, duration: 6 h",
      "quenching: medium: water"
    ],
    "test_type": "compressive",
    "test_temperature": "25 °C",
    "doi": "10.1016/j.msea.2019.138638"
  },
  {
    "composition": "Al0.2CoCrFeNi",
    "composition_type": "atomic",
    "phase": [
      "FCC"
    ],
    "ys": 1094.0,
    "uts": 1205.0,
    "strain": 9.6,
    "processes": [
      "arc melting: atmosphere: Ar, remelting times: 6",
      "homogenized: temperature: 1100 °C, duration: 24 h, atmosphere: Ar",
      "cold rolled: reduction: 80%, temperature: 25 °C",
      "aged: temperature: 550 °C, duration: 0 min, atmosphere: Ar",
      "quenching: medium: water"
    ],
    "test_type": "tensile",
    "test_temperature": "550 °C",
    "doi": "10.1016/j.msea.2019.138526"
  },
  {
    "composition": "Al0.2CoCrFeNi",
    "composition_type": "atomic",
    "phase": [
      "FCC"
    ],
    "ys": 1439.0,
    "uts": 1541.0,
    "strain": 7.2,
    "processes": [
      "arc melting: atmosphere: Ar, remelting times: 6",
      "homogenized: temperature: 1100 °C, duration: 24 h, atmosphere: Ar",
      "cold rolled: reduction: 80%, temperature: 25 °C",
      "aged: temperature: 550 °C, duration: 15 min, atmosphere: Ar",
      "quenching: medium: water"
    ],
    "test_type": "tensile",
    "test_temperature": "550 °C",
    "doi": "10.1016/j.msea.2019.138526"
  },
  {
    "composition": "Al0.2CoCrFeNi",
    "composition_type": "atomic",
    "phase": [
      "FCC"
    ],
    "ys": 1312.0,
    "uts": 1404.0,
    "strain": 6.9,
    "processes": [
      "arc melting: atmosphere: Ar, remelting times: 6",
      "homogenized: temperature: 1100 °C, duration: 24 h, atmosphere: Ar",
      "cold rolled: reduction: 80%, temperature: 25 °C",
      "aged: temperature: 550 °C, duration: 1 h, atmosphere: Ar",
      "quenching: medium: water"
    ],
    "test_type": "tensile",
    "test_temperature": "550 °C",
    "doi": "10.1016/j.msea.2019.138526"
  },
  {
    "composition": "Al0.2CoCrFeNi",
    "composition_type": "atomic",
    "phase": [
      "FCC"
    ],
    "ys": 1443.0,
    "uts": 1544.0,
    "strain": 3.1,
    "processes": [
      "arc melting: atmosphere: Ar, remelting times: 6",
      "homogenized: temperature: 1100 °C, duration: 24 h, atmosphere: Ar",
      "cold rolled: reduction: 80%, temperature: 25 °C",
      "aged: temperature: 550 °C, duration: 25 h, atmosphere: Ar",
      "quenching: medium: water"
    ],
    "test_type": "tensile",
    "test_temperature": "550 °C",
    "doi": "10.1016/j.msea.2019.138526"
  },
  {
    "composition": "Al0.2CoCrFeNi",
    "composition_type": "atomic",
    "phase": [
      "FCC"
    ],
    "ys": 1191.0,
    "uts": 1319.0,
    "strain": 12.0,
    "processes": [
      "arc melting: atmosphere: Ar, remelting times: 6",
      "homogenized: temperature: 1100 °C, duration: 24 h, atmosphere: Ar",
      "cold rolled: reduction: 80%, temperature: 25 °C",
      "aged: temperature: 550 °C, duration: 100 h, atmosphere: Ar",
      "quenching: medium: water"
    ],
    "test_type": "tensile",
    "test_temperature": "550 °C",
    "doi": "10.1016/j.msea.2019.138526"
  },
  {
    "composition": "CoMoNi",
    "composition_type": "atomic",
    "phase": [
      "fcc",
      "μ",
      "κ"
    ],
    "ys": null,
    "uts": 2786.0,
    "strain": 6.3,
    "processes": [
      "mechanical alloying: duration: 12 h",
      "spark plasma sintering: temperature: 1323 K, pressure: 40 MPa, duration: 5 min"
    ],
    "test_type": "compressive",
    "test_temperature": "25 °C",
    "doi": "10.1016/j.msea.2019.138881"
  },
  {
    "composition": "Fe25Co25Mo25Ni25",
    "composition_type": "atomic",
    "phase": [
      "fcc",
      "μ"
    ],
    "ys": null,
    "uts": 2539.0,
    "strain": 6.8,
    "processes": [
      "mechanical alloying: duration: 12 h",
      "spark plasma sintering: temperature: 1323 K, pressure: 40 MPa, duration: 5 min"
    ],
    "test_type": "compressive",
    "test_temperature": "25 °C",
    "doi": "10.1016/j.msea.2019.138881"
  },
  {
    "composition": "Fe40Co20Mo20Ni20",
    "composition_type": "atomic",
    "phase": [
      "fcc",
      "μ"
    ],
    "ys": 1877.0,
    "uts": 2745.0,
    "strain": 40.1,
    "processes": [
      "mechanical alloying: duration: 12 h",
      "spark plasma sintering: temperature: 1323 K, pressure: 40 MPa, duration: 5 min"
    ],
    "test_type": "compressive",
    "test_temperature": "25 °C",
    "doi": "10.1016/j.msea.2019.138881"
  },
  {
    "composition": "Fe55Co15Mo15Ni15",
    "composition_type": "atomic",
    "phase": [
      "fcc",
      "μ"
    ],
    "ys": 1251.0,
    "uts": 3668.0,
    "strain": 53.8,
    "processes": [
      "mechanical alloying: duration: 12 h",
      "spark plasma sintering: temperature: 1323 K, pressure: 40 MPa, duration: 5 min"
    ],
    "test_type": "compressive",
    "test_temperature": "25 °C",
    "doi": "10.1016/j.msea.2019.138881"
  },
  {
    "composition": "Al0.1CrFeCoNi",
    "composition_type": "atomic",
    "phase": [
      "f.c.c."
    ],
    "ys": null,
    "uts": 1147.4,
    "strain": null,
    "processes": null,
    "test_type": "tensile",
    "test_temperature": "25 °C",
    "doi": "10.1016/j.msea.2020.138918"
  },
  {
    "composition": "Al0.1CrFeCoNi",
    "composition_type": "atomic",
    "phase": [
      "f.c.c."
    ],
    "ys": null,
    "uts": 760.1,
    "strain": null,
    "processes": null,
    "test_type": "tensile",
    "test_temperature": "25 °C",
    "doi": "10.1016/j.msea.2020.138918"
  },
  {
    "composition": "304SS",
    "composition_type": "atomic",
    "phase": [
      "f.c.c."
    ],
    "ys": null,
    "uts": 762.7,
    "strain": null,
    "processes": null,
    "test_type": "tensile",
    "test_temperature": "25 °C",
    "doi": "10.1016/j.msea.2020.138918"
  },
  {
    "composition": "304SS",
    "composition_type": "atomic",
    "phase": [
      "f.c.c."
    ],
    "ys": null,
    "uts": 584.8,
    "strain": null,
    "processes": null,
    "test_type": "tensile",
    "test_temperature": "25 °C",
    "doi": "10.1016/j.msea.2020.138918"
  },
  {
    "composition": "IN625",
    "composition_type": "atomic",
    "phase": [
      "f.c.c."
    ],
    "ys": null,
    "uts": 1216.3,
    "strain": null,
    "processes": null,
    "test_type": "tensile",
    "test_temperature": "25 °C",
    "doi": "10.1016/j.msea.2020.138918"
  },
  {
    "composition": "IN625",
    "composition_type": "atomic",
    "phase": [
      "f.c.c."
    ],
    "ys": null,
    "uts": 905.2,
    "strain": null,
    "processes": null,
    "test_type": "tensile",
    "test_temperature": "25 °C",
    "doi": "10.1016/j.msea.2020.138918"
  },
  {
    "composition": "Ti-6Al-4V",
    "composition_type": "atomic",
    "phase": [
      "h.c.p.",
      "b.c.c."
    ],
    "ys": null,
    "uts": null,
    "strain": null,
    "processes": null,
    "test_type": "tensile",
    "test_temperature": "25 °C",
    "doi": "10.1016/j.msea.2020.138918"
  },
  {
    "composition": "CoCrFeNi",
    "composition_type": "atomic",
    "phase": [
      "FCC"
    ],
    "ys": 256.0,
    "uts": 580.0,
    "strain": 60.0,
    "processes": [
      "arc melting: atmosphere: Ar, remelting times: 5",
      "homogenized: temperature: 1200 °C, duration: 19 h",
      "cold rolled: reduction: 60%",
      "aged: temperature: 700 °C, duration: 16 h"
    ],
    "test_type": "tensile",
    "test_temperature": "25 °C",
    "doi": "10.1016/j.msea.2020.138940"
  },
  {
    "composition": "CoCrFeNi(Ni3Al)0.25",
    "composition_type": "atomic",
    "phase": [
      "FCC"
    ],
    "ys": null,
    "uts": null,
    "strain": null,
    "processes": [
      "arc melting: atmosphere: Ar, remelting times: 5",
      "homogenized: temperature: 1200 °C, duration: 19 h",
      "cold rolled: reduction: 60%",
      "aged: temperature: 700 °C, duration: 16 h"
    ],
    "test_type": "tensile",
    "test_temperature": "25 °C",
    "doi": "10.1016/j.msea.2020.138940"
  },
  {
    "composition": "CoCrFeNi(Ni3Al)0.5",
    "composition_type": "atomic",
    "phase": [
      "FCC"
    ],
    "ys": null,
    "uts": null,
    "strain": null,
    "processes": [
      "arc melting: atmosphere: Ar, remelting times: 5",
      "homogenized: temperature: 1200 °C, duration: 19 h",
      "cold rolled: reduction: 60%",
      "aged: temperature: 700 °C, duration: 16 h"
    ],
    "test_type": "tensile",
    "test_temperature": "25 °C",
    "doi": "10.1016/j.msea.2020.138940"
  },
  {
    "composition": "CoCrFeNi(Ni3Al)0.75",
    "composition_type": "atomic",
    "phase": [
      "FCC",
      "L12"
    ],
    "ys": 910.0,
    "uts": 1200.0,
    "strain": 14.0,
    "processes": [
      "arc melting: atmosphere: Ar, remelting times: 5",
      "homogenized: temperature: 1200 °C, duration: 19 h",
      "cold rolled: reduction: 60%",
      "aged: temperature: 700 °C, duration: 16 h"
    ],
    "test_type": "tensile",
    "test_temperature": "25 °C",
    "doi": "10.1016/j.msea.2020.138940"
  },
  {
    "composition": "CoCrFeNi(Ni3Al)1",
    "composition_type": "atomic",
    "phase": [
      "FCC",
      "L12"
    ],
    "ys": 1000.0,
    "uts": 1170.0,
    "strain": 6.0,
    "processes": [
      "arc melting: atmosphere: Ar, remelting times: 5",
      "homogenized: temperature: 1200 °C, duration: 19 h",
      "cold rolled: reduction: 60%",
      "aged: temperature: 700 °C, duration: 16 h"
    ],
    "test_type": "tensile",
    "test_temperature": "25 °C",
    "doi": "10.1016/j.msea.2020.138940"
  },
  {
    "composition": "AlCrCuFeNi",
    "composition_type": "atomic",
    "phase": [
      "BCC",
      "FCC"
    ],
    "ys": null,
    "uts": null,
    "strain": 0.5,
    "processes": [
      "vacuum levitation melting: atmosphere: Ar, remelting times: 3",
      "quenching: medium: water"
    ],
    "test_type": "compressive",
    "test_temperature": "900 °C",
    "doi": "10.1016/j.msea.2020.139077"
  },
  {
    "composition": "AlCrCuFeNi",
    "composition_type": "atomic",
    "phase": [
      "BCC",
      "FCC"
    ],
    "ys": null,
    "uts": null,
    "strain": 0.5,
    "processes": [
      "vacuum levitation melting: atmosphere: Ar, remelting times: 3",
      "quenching: medium: water"
    ],
    "test_type": "compressive",
    "test_temperature": "950 °C",
    "doi": "10.1016/j.msea.2020.139077"
  },
  {
    "composition": "AlCrCuFeNi",
    "composition_type": "atomic",
    "phase": [
      "BCC",
      "FCC"
    ],
    "ys": null,
    "uts": null,
    "strain": 0.5,
    "processes": [
      "vacuum levitation melting: atmosphere: Ar, remelting times: 3",
      "quenching: medium: water"
    ],
    "test_type": "compressive",
    "test_temperature": "1000 °C",
    "doi": "10.1016/j.msea.2020.139077"
  },
  {
    "composition": "AlCrCuFeNi",
    "composition_type": "atomic",
    "phase": [
      "BCC",
      "FCC"
    ],
    "ys": null,
    "uts": null,
    "strain": 0.5,
    "processes": [
      "vacuum levitation melting: atmosphere: Ar, remelting times: 3",
      "quenching: medium: water"
    ],
    "test_type": "compressive",
    "test_temperature": "1050 °C",
    "doi": "10.1016/j.msea.2020.139077"
  },
  {
    "composition": "Fe67Co8.25Cr8.25Ni8.25Mn8.25",
    "composition_type": "atomic",
    "phase": [
      "FCC",
      "BCC"
    ],
    "ys": 150.0,
    "uts": 625.0,
    "strain": 78.0,
    "processes": [
      "arc melting: atmosphere: Ar, remelting times: 5"
    ],
    "test_type": "tensile",
    "test_temperature": "25 °C",
    "doi": "10.1016/j.msea.2020.139182"
  },
  {
    "composition": "CoFeNi2V0.5Mo0.2",
    "composition_type": "atomic",
    "phase": [
      "FCC"
    ],
    "ys": 252.0,
    "uts": 547.0,
    "strain": 82.1,
    "processes": [
      "induction melting: atmosphere: vacuum",
      "homogenized: temperature: 1200 °C, duration: 6 h, atmosphere: vacuum"
    ],
    "test_type": "tensile",
    "test_temperature": "25 °C",
    "doi": "10.1016/j.msea.2020.139027"
  },
  {
    "composition": "CoFeNi2V0.5Mo0.2",
    "composition_type": "atomic",
    "phase": [
      "FCC"
    ],
    "ys": 1330.0,
    "uts": 1330.0,
    "strain": 5.8,
    "processes": [
      "induction melting: atmosphere: vacuum",
      "homogenized: temperature: 1200 °C, duration: 6 h, atmosphere: vacuum",
      "cold rolled: reduction: 90%, temperature: 25 °C"
    ],
    "test_type": "tensile",
    "test_temperature": "25 °C",
    "doi": "10.1016/j.msea.2020.139027"
  },
  {
    "composition": "CoFeNi2V0.5Mo0.2",
    "composition_type": "atomic",
    "phase": [
      "FCC"
    ],
    "ys": 788.0,
    "uts": 1050.0,
    "strain": 33.3,
    "processes": [
      "induction melting: atmosphere: vacuum",
      "homogenized: temperature: 1200 °C, duration: 6 h, atmosphere: vacuum",
      "cold rolled: reduction: 90%, temperature: 25 °C",
      "annealed: temperature: 700 °C, duration: 1 h, atmosphere: Ar",
      "quenching: medium: water"
    ],
    "test_type": "tensile",
    "test_temperature": "25 °C",
    "doi": "10.1016/j.msea.2020.139027"
  },
  {
    "composition": "CoFeNi2V0.5Mo0.2",
    "composition_type": "atomic",
    "phase": [
      "FCC"
    ],
    "ys": 485.0,
    "uts": 880.0,
    "strain": 64.5,
    "processes": [
      "induction melting: atmosphere: vacuum",
      "homogenized: temperature: 1200 °C, duration: 6 h, atmosphere: vacuum",
      "cold rolled: reduction: 90%, temperature: 25 °C",
      "annealed: temperature: 900 °C, duration: 1 h, atmosphere: Ar",
      "quenching: medium: water"
    ],
    "test_type": "tensile",
    "test_temperature": "25 °C",
    "doi": "10.1016/j.msea.2020.139027"
  },
  {
    "composition": "CoFeNi2V0.5Mo0.2",
    "composition_type": "atomic",
    "phase": [
      "FCC"
    ],
    "ys": 379.0,
    "uts": 842.0,
    "strain": 70.7,
    "processes": [
      "induction melting: atmosphere: vacuum",
      "homogenized: temperature: 1200 °C, duration: 6 h, atmosphere: vacuum",
      "cold rolled: reduction: 90%, temperature: 25 °C",
      "annealed: temperature: 1000 °C, duration: 1 h, atmosphere: Ar",
      "quenching: medium: water"
    ],
    "test_type": "tensile",
    "test_temperature": "25 °C",
    "doi": "10.1016/j.msea.2020.139027"
  },
  {
    "composition": "CoCrNi",
    "composition_type": "atomic",
    "phase": [
      "FCC"
    ],
    "ys": null,
    "uts": null,
    "strain": 50.0,
    "processes": [
      "arc melting: atmosphere: Ar, remelting times: 5",
      "homogenized: temperature: 1200 °C, duration: 72 h, atmosphere: vacuum",
      "quenching: medium: water",
      "annealed: temperature: 850 °C, duration: 1 h, atmosphere: vacuum"
    ],
    "test_type": "tensile",
    "test_temperature": "25 °C",
    "doi": "10.1016/j.msea.2020.139290"
  },
  {
    "composition": "CoCrFeMnNi",
    "composition_type": "atomic",
    "phase": [
      "FCC"
    ],
    "ys": null,
    "uts": null,
    "strain": 30.0,
    "processes": [
      "arc melting: atmosphere: Ar, remelting times: 5",
      "homogenized: temperature: 1200 °C, duration: 72 h, atmosphere: vacuum",
      "quenching: medium: water",
      "annealed: temperature: 800 °C, duration: 1 h, atmosphere: vacuum"
    ],
    "test_type": "tensile",
    "test_temperature": "25 °C",
    "doi": "10.1016/j.msea.2020.139290"
  },
  {
    "composition": "Al0.5Cr0.9FeNi2.5V0.2",
    "composition_type": "atomic",
    "phase": [
      "FCC",
      "L12",
      "BCC"
    ],
    "ys": 2100.0,
    "uts": 2230.0,
    "strain": 3.0,
    "processes": [
      "arc melting: atmosphere: Ar",
      "solution treated: temperature: 1200 °C, duration: 24 h",
      "quenching: medium: water",
      "cryo-rolled: temperature: liquid nitrogen, reduction: 85%",
      "aged: temperature: 600 °C, duration: 1 h, atmosphere: air"
    ],
    "test_type": "tensile",
    "test_temperature": "25 °C",
    "doi": "10.1016/j.msea.2020.139474"
  },
  {
    "composition": "Al0.5Cr0.9FeNi2.5V0.2",
    "composition_type": "atomic",
    "phase": null,
    "ys": 1810.0,
    "uts": null,
    "strain": null,
    "processes": null,
    "test_type": "tensile",
    "test_temperature": "25 °C",
    "doi": "10.1016/j.msea.2020.139474"
  },
  {
    "composition": "CoCrFeMnNi",
    "composition_type": "atomic",
    "phase": [
      "FCC"
    ],
    "ys": null,
    "uts": null,
    "strain": null,
    "processes": [
      "induction melting: atmosphere: Ar",
      "homogenized: temperature: 1100 °C, duration: 8 h, atmosphere: Ar",
      "cold rolled: reduction: 60%, temperature: 25 °C",
      "annealed: temperature: 773 °C, duration: 1 h, atmosphere: Ar",
      "quenching: medium: water"
    ],
    "test_type": "tensile",
    "test_temperature": "25 °C",
    "doi": "10.1016/j.msea.2020.139472"
  },
  {
    "composition": "CoCrFeMnNiN0.9",
    "composition_type": "atomic",
    "phase": [
      "FCC"
    ],
    "ys": 872.0,
    "uts": 1025.0,
    "strain": 9.57,
    "processes": [
      "induction melting: atmosphere: Ar",
      "homogenized: temperature: 1100 °C, duration: 8 h, atmosphere: Ar",
      "cold rolled: reduction: 60%, temperature: 25 °C",
      "annealed: temperature: 700 °C, duration: 1 h, atmosphere: Ar",
      "quenching: medium: water"
    ],
    "test_type": "tensile",
    "test_temperature": "25 °C",
    "doi": "10.1016/j.msea.2020.139472"
  },
  {
    "composition": "CrMnFeCoNi",
    "composition_type": "atomic",
    "phase": [
      "fcc"
    ],
    "ys": 138.0,
    "uts": 223.0,
    "strain": 25.0,
    "processes": [
      "arc melting: atmosphere: Ti-gettered argon",
      "drop-casting: mold: copper",
      "cooling: medium: liquid nitrogen, duration: 5 min"
    ],
    "test_type": "tensile",
    "test_temperature": "298 K",
    "doi": "10.1016/j.msea.2020.139579"
  },
  {
    "composition": "CrMnFeCoNi",
    "composition_type": "atomic",
    "phase": [
      "fcc"
    ],
    "ys": 155.0,
    "uts": 300.0,
    "strain": 27.0,
    "processes": [
      "arc melting: atmosphere: Ti-gettered argon",
      "drop-casting: mold: copper",
      "cooling: medium: liquid nitrogen, duration: 5 min"
    ],
    "test_type": "tensile",
    "test_temperature": "223 K",
    "doi": "10.1016/j.msea.2020.139579"
  },
  {
    "composition": "CrMnFeCoNi",
    "composition_type": "atomic",
    "phase": [
      "fcc"
    ],
    "ys": 300.0,
    "uts": 310.0,
    "strain": 31.0,
    "processes": [
      "arc melting: atmosphere: Ti-gettered argon",
      "drop-casting: mold: copper",
      "cooling: medium: liquid nitrogen, duration: 5 min"
    ],
    "test_type": "tensile",
    "test_temperature": "173 K",
    "doi": "10.1016/j.msea.2020.139579"
  },
  {
    "composition": "CrMnFeCoNi",
    "composition_type": "atomic",
    "phase": [
      "fcc"
    ],
    "ys": 338.0,
    "uts": 400.0,
    "strain": 33.0,
    "processes": [
      "arc melting: atmosphere: Ti-gettered argon",
      "drop-casting: mold: copper",
      "cooling: medium: liquid nitrogen, duration: 5 min"
    ],
    "test_type": "tensile",
    "test_temperature": "123 K",
    "doi": "10.1016/j.msea.2020.139579"
  },
  {
    "composition": "MoNbRe0.5TaW",
    "composition_type": "atomic",
    "phase": [
      "BCC"
    ],
    "ys": 1003.0,
    "uts": 1093.0,
    "strain": null,
    "processes": [
      "arc melting: atmosphere: Ar, remelting times: 5"
    ],
    "test_type": "compressive",
    "test_temperature": "25 °C",
    "doi": "10.1016/j.msea.2020.139632"
  },
  {
    "composition": "MoNbRe0.5TaW",
    "composition_type": "atomic",
    "phase": [
      "BCC",
      "Nb-Ta-O particle phase"
    ],
    "ys": 1145.0,
    "uts": 1324.0,
    "strain": null,
    "processes": [
      "arc melting: atmosphere: Ar, remelting times: 5"
    ],
    "test_type": "compressive",
    "test_temperature": "25 °C",
    "doi": "10.1016/j.msea.2020.139632"
  },
  {
    "composition": "MoNbRe0.5TaW",
    "composition_type": "atomic",
    "phase": [
      "BCC"
    ],
    "ys": 1009.0,
    "uts": 1043.0,
    "strain": null,
    "processes": [
      "arc melting: atmosphere: Ar, remelting times: 5"
    ],
    "test_type": "compressive",
    "test_temperature": "25 °C",
    "doi": "10.1016/j.msea.2020.139632"
  },
  {
    "composition": "CrMnFeCoNi",
    "composition_type": "weight",
    "phase": [
      "FCC"
    ],
    "ys": null,
    "uts": null,
    "strain": null,
    "processes": [
      "levitation melting: atmosphere: Ar",
      "annealed: temperature: 1200 °C, duration: 24 h",
      "hot rolled: temperature: 1150 °C",
      "cold rolled: reduction: 80%",
      "annealed: temperature: 575 °C, duration: 1 h",
      "annealed: temperature: 600 °C, duration: 1 h",
      "annealed: temperature: 675 °C, duration: 1 h",
      "annealed: temperature: 700 °C, duration: 1 h",
      "annealed: temperature: 800 °C, duration: 1 h",
      "quenching: medium: water"
    ],
    "test_type": "compressive",
    "test_temperature": "25 °C",
    "doi": "10.1016/j.msea.2020.139854"
  },
  {
    "composition": "V0.5Nb0.5ZrTi",
    "composition_type": "atomic",
    "phase": [
      "BCC"
    ],
    "ys": 832.0,
    "uts": 913.0,
    "strain": 18.6,
    "processes": [
      "arc melting: atmosphere: vacuum, remelting times: 5",
      "homogenized: temperature: 1150 °C, duration: 24 h, atmosphere: Ar"
    ],
