Repository: Sci-Extract/sisyphus

# Step through _sisyphus_ extraction process
Author: Soike Yuan  date: 1/12/2025

Prerequisite: Assumed that you have installed sisyphus on your machine and add .env file to your root path which contains API key. :shipit:

## Below is the file structure of the project,

```
├─ README.md                        
├─ pyproject.toml                   # Python project metadata and dependencies
├─ data/                            # Extracted data of high entropy alloys
├─ notebooks/                       # Jupyter notebooks
├─ db/                              # sql databases
├─ record/                          # record sql database
│─ sisyphus/

File: notebooks/heas_result.json (part 47 of 64)
[
    "test_type": "tensile",
    "test_temperature": "25 °C",
    "doi": "10.1016/j.msea.2020.139774"
  },
  {
    "composition": "V0.5Nb0.5ZrTi",
    "composition_type": "atomic",
    "phase": [
      "BCC"
    ],
    "ys": 787.0,
    "uts": null,
    "strain": 21.9,
    "processes": [
      "arc melting: atmosphere: vacuum, remelting times: 5",
      "homogenized: temperature: 1150 °C, duration: 24 h, atmosphere: Ar"
    ],
    "test_type": "tensile",
    "test_temperature": "25 °C",
    "doi": "10.1016/j.msea.2020.139774"
  },
  {
    "composition": "HfNbZrTi",
    "composition_type": "atomic",
    "phase": null,
    "ys": 879.0,
    "uts": null,
    "strain": null,
    "processes": null,
    "test_type": "tensile",
    "test_temperature": "25 °C",
    "doi": "10.1016/j.msea.2020.139774"
  },
  {
    "composition": "Fe45Ni25Cr25Mo5",
    "composition_type": "atomic",
    "phase": [
      "FCC",
      "IM"
    ],
    "ys": 243.0,
    "uts": 713.0,
    "strain": 27.0,
    "processes": [
      "arc melting: atmosphere: Ar, remelting times: 4"
    ],
    "test_type": "tensile",
    "test_temperature": "25 °C",
    "doi": "10.1016/j.msea.2020.139580"
  },
  {
    "composition": "Fe45Ni25Cr25Mo5",
    "composition_type": "atomic",
    "phase": [
      "FCC",
      "IM"
    ],
    "ys": 239.1,
    "uts": 1098.1,
    "strain": 40.0,
    "processes": [
      "arc melting: atmosphere: Ar, remelting times: 4",
      "aged: temperature: 900 °C, duration: 48 h, atmosphere: ",
      "quenching: medium: water"
    ],
    "test_type": "compressive",
    "test_temperature": "25 °C",
    "doi": "10.1016/j.msea.2020.139580"
  },
  {
    "composition": "Fe45Ni25Cr25Mo5",
    "composition_type": "atomic",
    "phase": [
      "FCC",
      "IM"
    ],
    "ys": 544.0,
    "uts": null,
    "strain": null,
    "processes": [
      "arc melting: atmosphere: Ar, remelting times: 4",
      "aged: temperature: 900 °C, duration: 48 h, atmosphere: ",
      "quenching: medium: water"
    ],
    "test_type": "compressive",
    "test_temperature": "25 °C",
    "doi": "10.1016/j.msea.2020.139580"
  },
  {
    "composition": "Fe45Ni25Cr25Mo5",
    "composition_type": "atomic",
    "phase": [
      "FCC",
      "IM"
    ],
    "ys": null,
    "uts": null,
    "strain": 1.3,
    "processes": [
      "arc melting: atmosphere: Ar, remelting times: 4",
      "aged: temperature: 900 °C, duration: 48 h, atmosphere: ",
      "quenching: medium: water"
    ],
    "test_type": "tensile",
    "test_temperature": "25 °C",
    "doi": "10.1016/j.msea.2020.139580"
  },
  {
    "composition": "CoCrFeMnNi",
    "composition_type": "atomic",
    "phase": [
      "FCC"
    ],
    "ys": 230.0,
    "uts": 408.0,
    "strain": 37.0,
    "processes": null,
    "test_type": "tensile",
    "test_temperature": "25 °C",
    "doi": "10.1016/j.msea.2020.139580"
  },
  {
    "composition": "CoCrFeNi",
    "composition_type": "atomic",
    "phase": [
      "FCC"
    ],
    "ys": 148.0,
    "uts": 413.0,
    "strain": 48.0,
    "processes": null,
    "test_type": "tensile",
    "test_temperature": "25 °C",
    "doi": "10.1016/j.msea.2020.139580"
  },
  {
    "composition": "CoCrMnNi",
    "composition_type": "atomic",
    "phase": [
      "FCC"
    ],
    "ys": 450.0,
    "uts": 800.0,
    "strain": 18.0,
    "processes": null,
    "test_type": "tensile",
    "test_temperature": "25 °C",
    "doi": "10.1016/j.msea.2020.139580"
  },
  {
    "composition": "CoCrCuFe",
    "composition_type": "atomic",
    "phase": [
      "FCC"
    ],
    "ys": null,
    "uts": 480.0,
    "strain": 15.0,
    "processes": null,
    "test_type": "tensile",
    "test_temperature": "25 °C",
    "doi": "10.1016/j.msea.2020.139580"
  },
  {
    "composition": "CoCuFeMnNi",
    "composition_type": "atomic",
    "phase": [
      "FCC"
    ],
    "ys": null,
    "uts": 478.0,
    "strain": 14.0,
    "processes": null,
    "test_type": "tensile",
    "test_temperature": "25 °C",
    "doi": "10.1016/j.msea.2020.139580"
  },
  {
    "composition": "(CoFeMnNi)99C1",
    "composition_type": "atomic",
    "phase": [
      "FCC",
      "Carbides"
    ],
    "ys": 210.0,
    "uts": 510.0,
    "strain": 45.0,
    "processes": null,
    "test_type": "tensile",
    "test_temperature": "25 °C",
    "doi": "10.1016/j.msea.2020.139580"
  },
  {
    "composition": "CoCrFeNiNb0.103",
    "composition_type": "atomic",
    "phase": [
      "FCC",
      "IM"
    ],
    "ys": 317.0,
    "uts": 622.0,
    "strain": 19.2,
    "processes": null,
    "test_type": "tensile",
    "test_temperature": "25 °C",
    "doi": "10.1016/j.msea.2020.139580"
  },
  {
    "composition": "CoCrFeNiNb0.155",
    "composition_type": "atomic",
    "phase": [
      "FCC",
      "IM"
    ],
    "ys": 321.0,
    "uts": 744.0,
    "strain": 23.3,
    "processes": null,
    "test_type": "tensile",
    "test_temperature": "25 °C",
    "doi": "10.1016/j.msea.2020.139580"
  },
  {
    "composition": "CoCrFeNiNb0.206",
    "composition_type": "atomic",
    "phase": [
      "FCC",
      "IM"
    ],
    "ys": 402.0,
    "uts": 807.0,
    "strain": 8.6,
    "processes": null,
    "test_type": "tensile",
    "test_temperature": "25 °C",
    "doi": "10.1016/j.msea.2020.139580"
  },
  {
    "composition": "FeCoCuNiSn0.02",
    "composition_type": "atomic",
    "phase": [
      "FCC",
      "IM"
    ],
    "ys": null,
    "uts": 548.0,
    "strain": 17.0,
    "processes": null,
    "test_type": "tensile",
    "test_temperature": "25 °C",
    "doi": "10.1016/j.msea.2020.139580"
  },
  {
    "composition": "FeCoCuNiSn0.04",
    "composition_type": "atomic",
    "phase": [
      "FCC",
      "IM"
    ],
    "ys": null,
    "uts": 594.0,
    "strain": 18.0,
    "processes": null,
    "test_type": "tensile",
    "test_temperature": "25 °C",
    "doi": "10.1016/j.msea.2020.139580"
  },
  {
    "composition": "FeCoCuNiSn0.05",
    "composition_type": "atomic",
    "phase": [
      "FCC",
      "IM"
    ],
    "ys": null,
    "uts": 615.0,
    "strain": 20.0,
    "processes": null,
    "test_type": "tensile",
    "test_temperature": "25 °C",
    "doi": "10.1016/j.msea.2020.139580"
  },
  {
    "composition": "FeCoCuNiSn0.07",
    "composition_type": "atomic",
    "phase": [
      "FCC",
      "IM"
    ],
    "ys": null,
    "uts": 632.0,
    "strain": 19.0,
    "processes": null,
    "test_type": "tensile",
    "test_temperature": "25 °C",
    "doi": "10.1016/j.msea.2020.139580"
  },
  {
    "composition": "CoCuFeMnNiSn0.03",
    "composition_type": "atomic",
    "phase": [
      "FCC",
      "IM"
    ],
    "ys": null,
    "uts": 465.0,
    "strain": 18.0,
    "processes": null,
    "test_type": "tensile",
    "test_temperature": "25 °C",
    "doi": "10.1016/j.msea.2020.139580"
  },
  {
    "composition": "CoCuFeMnNiSn0.05",
    "composition_type": "atomic",
    "phase": [
      "FCC",
      "IM"
    ],
    "ys": null,
    "uts": 475.0,
    "strain": 12.0,
    "processes": null,
    "test_type": "tensile",
    "test_temperature": "25 °C",
    "doi": "10.1016/j.msea.2020.139580"
  },
  {
    "composition": "CoCrFeNiV0.5C0.01",
    "composition_type": "atomic",
    "phase": [
      "FCC"
    ],
    "ys": 1328.3,
    "uts": null,
    "strain": 4.8,
    "processes": [
      "arc melting: atmosphere: vacuum, remelting times: 5",
      "hot rolled: reduction: 20%, temperature: 950 °C",
      "homogenized: temperature: 1200 °C, duration: 3 h, atmosphere: air",
      "cooling: medium: water, rate: fast",
      "cold rolled: reduction: 70%, temperature: room temperature",
      "annealed: temperature: 700 °C, duration: 1 h, atmosphere: air"
    ],
    "test_type": "tensile",
    "test_temperature": "25 °C",
    "doi": "10.1016/j.msea.2020.139802"
  },
  {
    "composition": "CoCrFeNiV0.5C0.02",
    "composition_type": "atomic",
    "phase": [
      "FCC"
    ],
    "ys": 1339.7,
    "uts": null,
    "strain": 7.64,
    "processes": [
      "arc melting: atmosphere: vacuum, remelting times: 5",
      "hot rolled: reduction: 20%, temperature: 950 °C",
      "homogenized: temperature: 1200 °C, duration: 3 h, atmosphere: air",
      "cooling: medium: water, rate: fast",
      "cold rolled: reduction: 70%, temperature: room temperature",
      "annealed: temperature: 700 °C, duration: 1 h, atmosphere: air"
    ],
    "test_type": "tensile",
    "test_temperature": "25 °C",
    "doi": "10.1016/j.msea.2020.139802"
  },
  {
    "composition": "CoCrFeNiV0.5C0.03",
    "composition_type": "atomic",
    "phase": [
      "FCC"
    ],
    "ys": 1264.6,
    "uts": null,
    "strain": 6.38,
    "processes": [
      "arc melting: atmosphere: vacuum, remelting times: 5",
      "hot rolled: reduction: 20%, temperature: 950 °C",
      "homogenized: temperature: 1200 °C, duration: 3 h, atmosphere: air",
      "cooling: medium: water, rate: fast",
      "cold rolled: reduction: 70%, temperature: room temperature",
      "annealed: temperature: 700 °C, duration: 1 h, atmosphere: air"
    ],
    "test_type": "tensile",
    "test_temperature": "25 °C",
    "doi": "10.1016/j.msea.2020.139802"
  },
  {
    "composition": "CoCrFeNiV0.5C0.04",
    "composition_type": "atomic",
    "phase": [
      "FCC"
    ],
    "ys": 1249.9,
    "uts": null,
    "strain": 4.4,
    "processes": [
      "arc melting: atmosphere: vacuum, remelting times: 5",
      "hot rolled: reduction: 20%, temperature: 950 °C",
      "homogenized: temperature: 1200 °C, duration: 3 h, atmosphere: air",
      "cooling: medium: water, rate: fast",
      "cold rolled: reduction: 70%, temperature: room temperature",
      "annealed: temperature: 700 °C, duration: 1 h, atmosphere: air"
    ],
    "test_type": "tensile",
    "test_temperature": "25 °C",
    "doi": "10.1016/j.msea.2020.139802"
  },
  {
    "composition": "CrMnFeCoNi",
    "composition_type": "atomic",
    "phase": [
      "fcc"
    ],
    "ys": 729.6,
    "uts": 836.2,
    "strain": 12.0,
    "processes": [
      "additive manufacturing: scan speed: 600 mm/s, laser power: 90 W"
    ],
    "test_type": "tensile",
    "test_temperature": "25 °C",
    "doi": "10.1016/j.msea.2020.140039"
  },
  {
    "composition": "CrMnFeCoNi",
    "composition_type": "atomic",
    "phase": [
      "fcc"
    ],
    "ys": 752.6,
    "uts": 863.9,
    "strain": 11.5,
    "processes": [
      "additive manufacturing: scan speed: 600 mm/s, laser power: 90 W",
      "gaseous hydrogen charging"
    ],
    "test_type": "tensile",
    "test_temperature": "25 °C",
    "doi": "10.1016/j.msea.2020.140039"
  },
  {
    "composition": "CrMnFeCoNi",
    "composition_type": "atomic",
    "phase": [
      "fcc"
    ],
    "ys": 300.0,
    "uts": null,
    "strain": null,
    "processes": [
      "homogenized"
    ],
    "test_type": "tensile",
    "test_temperature": "25 °C",
    "doi": "10.1016/j.msea.2020.140039"
  },
  {
    "composition": "CrMnFeCoNi",
    "composition_type": "atomic",
    "phase": [
      "fcc"
    ],
    "ys": 519.0,
    "uts": null,
    "strain": null,
    "processes": [
      "additive manufacturing"
    ],
    "test_type": "tensile",
    "test_temperature": "25 °C",
    "doi": "10.1016/j.msea.2020.140039"
  },
  {
    "composition": "(FeCoNiCr)89Ti6Al5",
    "composition_type": "atomic",
    "phase": [
      "FCC",
      "BCC",
      "L12",
      "L21"
    ],
    "ys": 1136.0,
    "uts": 1597.0,
    "strain": 25.3,
    "processes": [
      "arc melting: atmosphere: Ar, remelting times: 4",
      "solution treated: temperature: 1150 °C, duration: 2 h, atmosphere: air",
      "cold rolled: reduction: 80%, temperature: not specified",
      "recrystallization: temperature: 1150 °C, duration: 1.5 min, atmosphere: air",
      "aged: temperature: 780 °C, duration: 4 h, atmosphere: air",
      "quenching: medium: water"
    ],
    "test_type": "tensile",
    "test_temperature": "25 °C",
    "doi": "10.1016/j.msea.2020.140056"
  },
  {
    "composition": "Ti20Zr20Hf20Be20Cu20",
    "composition_type": "atomic",
    "phase": null,
    "ys": 1990.0,
    "uts": 2027.0,
    "strain": 0.62,
    "processes": [
      "arc melting: atmosphere: Ar, remelting times: 6"
    ],
    "test_type": "compressive",
    "test_temperature": "25 °C",
    "doi": "10.1016/j.msea.2020.140078"
  },
  {
    "composition": "Ti20Zr20Hf20Be20Cu20",
    "composition_type": "atomic",
    "phase": null,
    "ys": 1818.0,
    "uts": 2007.0,
    "strain": 2.1,
    "processes": [
      "arc melting: atmosphere: Ar, remelting times: 6"
    ],
    "test_type": "compressive",
    "test_temperature": "25 °C",
    "doi": "10.1016/j.msea.2020.140078"
  },
  {
    "composition": "Ti20Zr20Hf20Be20Cu20",
    "composition_type": "atomic",
    "phase": null,
    "ys": 1807.0,
    "uts": 2076.0,
    "strain": 3.11,
    "processes": [
      "arc melting: atmosphere: Ar, remelting times: 6"
    ],
    "test_type": "compressive",
    "test_temperature": "25 °C",
    "doi": "10.1016/j.msea.2020.140078"
  },
  {
    "composition": "Ti20Zr20Hf20Be20Cu20",
    "composition_type": "atomic",
    "phase": null,
    "ys": 1820.0,
    "uts": 2081.0,
    "strain": 3.64,
    "processes": [
      "arc melting: atmosphere: Ar, remelting times: 6"
    ],
    "test_type": "compressive",
    "test_temperature": "25 °C",
    "doi": "10.1016/j.msea.2020.140078"
  },
  {
    "composition": "Ti20Zr20Hf20Be20Cu20",
    "composition_type": "atomic",
    "phase": null,
    "ys": 1831.0,
    "uts": 2114.0,
    "strain": 5.38,
    "processes": [
      "arc melting: atmosphere: Ar, remelting times: 6"
    ],
    "test_type": "compressive",
    "test_temperature": "25 °C",
    "doi": "10.1016/j.msea.2020.140078"
  },
  {
    "composition": "Al20Cu20Si20Zn20Fe20",
    "composition_type": "atomic",
    "phase": [
      "BCC",
      "FCC"
    ],
    "ys": 770.0,
    "uts": null,
    "strain": 11.4,
    "processes": [
      "mechanical alloying: duration: 45 h, ball size: 20 mm, ball to powder ratio: 10:1, rotation speed: vial: 600 rpm, disk: 300 rpm",
      "spark plasma sintering: temperature: 600 °C, pressure: 500 MPa, duration: 5 min",
      "cooling: medium: furnace, rate: room temperature"
    ],
    "test_type": "compressive",
    "test_temperature": "600 °C",
    "doi": "10.1016/j.msea.2020.140066"
  },
  {
    "composition": "Al20Cu20Si20Zn20Fe20",
    "composition_type": "atomic",
    "phase": [
      "BCC",
      "FCC"
    ],
    "ys": 1987.0,
    "uts": null,
    "strain": 19.2,
    "processes": [
      "mechanical alloying: duration: 45 h, ball size: 20 mm, ball to powder ratio: 10:1, rotation speed: vial: 600 rpm, disk: 300 rpm",
      "spark plasma sintering: temperature: 650 °C, pressure: 500 MPa, duration: 5 min",
      "cooling: medium: furnace, rate: room temperature"
    ],
    "test_type": "compressive",
    "test_temperature": "650 °C",
    "doi": "10.1016/j.msea.2020.140066"
  },
  {
    "composition": "Al20Cu20Si20Zn20Fe20",
    "composition_type": "atomic",
    "phase": [
      "BCC",
      "FCC"
    ],
    "ys": 1177.0,
    "uts": null,
    "strain": 16.2,
    "processes": [
      "mechanical alloying: duration: 45 h, ball size: 20 mm, ball to powder ratio: 10:1, rotation speed: vial: 600 rpm, disk: 300 rpm",
      "spark plasma sintering: temperature: 700 °C, pressure: 500 MPa, duration: 5 min",
      "cooling: medium: furnace, rate: room temperature"
    ],
    "test_type": "compressive",
    "test_temperature": "700 °C",
    "doi": "10.1016/j.msea.2020.140066"
  },
  {
    "composition": "Al0.1CoCrFeNi",
    "composition_type": "atomic",
    "phase": [
      "FCC"
    ],
    "ys": 380.0,
    "uts": null,
    "strain": null,
    "processes": [
      "vacuum induction casting: atmosphere: not specified",
      "hot isostatic pressing: pressure: 100 MPa, temperature: 1100 °C, duration: 6 h",
      "cooling: medium: not specified, rate: not specified"
    ],
    "test_type": "compressive",
    "test_temperature": "298 K",
    "doi": "10.1016/j.msea.2020.140125"
  },
  {
    "composition": "Al0.1CoCrFeNi",
    "composition_type": "atomic",
    "phase": [
      "FCC"
    ],
    "ys": 524.0,
    "uts": null,
    "strain": null,
    "processes": [
      "vacuum induction casting: atmosphere: not specified",
      "hot isostatic pressing: pressure: 100 MPa, temperature: 1100 °C, duration: 6 h",
      "cooling: medium: not specified, rate: not specified"
    ],
    "test_type": "compressive",
    "test_temperature": "77 K",
    "doi": "10.1016/j.msea.2020.140125"
  },
  {
    "composition": "CoCrFeMnNi",
    "composition_type": "atomic",
    "phase": null,
    "ys": 1840.0,
    "uts": null,
    "strain": 13.0,
    "processes": [
      "levitation melting: atmosphere: , remelting times: ",
      "homogenized: temperature: 1373 K, duration: 2 h, atmosphere: ",
      "forged: temperature: 1273 K",
      "cold rolled: reduction: , temperature: room temperature",
      "annealed: temperature: 998 K, duration: 5 min, atmosphere: ",
      "prestrained: temperature: 77 K, strain: 30%"
    ],
    "test_type": "tensile",
    "test_temperature": "77 K",
    "doi": "10.1016/j.msea.2020.140398"
  },
  {
    "composition": "CoCrFeMnNi",
    "composition_type": "atomic",
    "phase": null,
    "ys": 1500.0,
    "uts": null,
    "strain": 20.0,
    "processes": [
      "levitation melting: atmosphere: , remelting times: ",
      "homogenized: temperature: 1373 K, duration: 2 h, atmosphere: ",
      "forged: temperature: 1273 K",
      "cold rolled: reduction: , temperature: room temperature",
      "annealed: temperature: 998 K, duration: 5 min, atmosphere: ",
      "prestrained: temperature: 77 K, strain: 20%"
    ],
    "test_type": "tensile",
    "test_temperature": "77 K",
    "doi": "10.1016/j.msea.2020.140398"
  },
  {
    "composition": "CoCrFeMnNi",
    "composition_type": "atomic",
    "phase": null,
    "ys": 1500.0,
    "uts": null,
    "strain": 20.0,
    "processes": [
      "levitation melting: atmosphere: , remelting times: ",
      "homogenized: temperature: 1373 K, duration: 2 h, atmosphere: ",
      "forged: temperature: 1273 K",
      "cold rolled: reduction: , temperature: room temperature",
      "annealed: temperature: 998 K, duration: 5 min, atmosphere: ",
      "prestrained: temperature: 293 K, strain: 20%"
    ],
    "test_type": "tensile",
    "test_temperature": "77 K",
    "doi": "10.1016/j.msea.2020.140398"
  },
  {
    "composition": "(Fe1/3Co1/3Ni1/3)80(P1/2B1/2)20",
    "composition_type": "atomic",
    "phase": [
      "amorphous"
    ],
    "ys": 2860.0,
    "uts": null,
    "strain": 4.4,
    "processes": [
      "torch-melting",
      "fluxing treatment",
      "J-quenching"
    ],
    "test_type": "compressive",
    "test_temperature": "25 °C",
    "doi": "10.1016/j.msea.2020.140542"
  },
  {
    "composition": "(Fe1/3Co1/3Ni1/3)77.5Cr2.5(P1/2B1/2)20",
    "composition_type": "atomic",
    "phase": [
      "amorphous"
    ],
    "ys": 3050.0,
    "uts": null,
    "strain": 11.2,
    "processes": [
      "torch-melting",
      "fluxing treatment",
      "J-quenching"
    ],
    "test_type": "compressive",
    "test_temperature": "25 °C",
    "doi": "10.1016/j.msea.2020.140542"
  },
  {
    "composition": "Al10Hf25Nb5Sc10Ti25Zr25",
    "composition_type": "atomic",
    "phase": [
      "bcc",
      "orthorhombic"
    ],
    "ys": 500.0,
    "uts": 900.0,
    "strain": 4.2,
    "processes": [
      "arc melting: atmosphere: Ar, remelting times: 5"
    ],
    "test_type": "tensile",
    "test_temperature": "25 °C",
    "doi": "10.1016/j.msea.2020.140449"
  },
  {
    "composition": "Al10Hf25Nb5Sc10Ti25Zr25",
    "composition_type": "atomic",
    "phase": [
      "bcc",
      "orthorhombic"
    ],
    "ys": 660.0,
    "uts": 1240.0,
    "strain": 11.5,
    "processes": [
      "arc melting: atmosphere: Ar, remelting times: 5",
      "homogenized: temperature: 1000 °C, duration: 5 h, atmosphere: Ar"
    ],
    "test_type": "tensile",
    "test_temperature": "25 °C",
    "doi": "10.1016/j.msea.2020.140449"
  },
  {
    "composition": "Al10Hf25Nb5Sc10Ti25Zr25",
    "composition_type": "atomic",
    "phase": [
      "bcc",
      "orthorhombic"
    ],
    "ys": 620.0,
    "uts": 2132.0,
    "strain": 20.0,
    "processes": [
      "arc melting: atmosphere: Ar, remelting times: 5"
    ],
    "test_type": "compressive",
    "test_temperature": "25 °C",
    "doi": "10.1016/j.msea.2020.140449"
  },
  {
    "composition": "Al10Hf25Nb5Sc10Ti25Zr25",
    "composition_type": "atomic",
    "phase": [
      "bcc",
      "orthorhombic"
    ],
    "ys": 1168.0,
    "uts": 1940.0,
    "strain": null,
    "processes": [
      "arc melting: atmosphere: Ar, remelting times: 5",
      "homogenized: temperature: 1000 °C, duration: 5 h, atmosphere: Ar"
    ],
    "test_type": "compressive",
    "test_temperature": "25 °C",
    "doi": "10.1016/j.msea.2020.140449"
  },
  {
    "composition": "Al0.1CrFeCoNi",
    "composition_type": "atomic",
    "phase": [
      "fcc"
    ],
    "ys": 1233.0,
    "uts": null,
    "strain": 1.4,
    "processes": [
      "arc melting: atmosphere: Ar, remelting times: 4",
      "cold rolled: reduction: 1.5, temperature: 25 °C",
      "annealed: temperature: 673 K, duration: 1 h, atmosphere: air"
    ],
    "test_type": "tensile",
    "test_temperature": "25 °C",
    "doi": "10.1016/j.msea.2020.140523"
  },
  {
    "composition": "Al0.1CrFeCoNi",
    "composition_type": "atomic",
    "phase": [
      "fcc"
    ],
    "ys": 1396.0,
    "uts": null,
    "strain": 1.1,
    "processes": [
      "arc melting: atmosphere: Ar, remelting times: 4",
      "cold rolled: reduction: 1.5, temperature: 25 °C",
      "annealed: temperature: 673 K, duration: 1 h, atmosphere: air"
    ],
    "test_type": "tensile",
    "test_temperature": "25 °C",
    "doi": "10.1016/j.msea.2020.140523"
  },
  {
    "composition": "Al0.1CrFeCoNi",
    "composition_type": "atomic",
    "phase": [
      "fcc"
    ],
    "ys": 746.0,
    "uts": 944.0,
    "strain": 28.0,
    "processes": [
      "arc melting: atmosphere: Ar, remelting times: 4",
      "cold rolled: reduction: 1.5, temperature: 25 °C",
      "annealed: temperature: 873 K, duration: 1 h, atmosphere: air"
    ],
    "test_type": "tensile",
    "test_temperature": "25 °C",
    "doi": "10.1016/j.msea.2020.140523"
  },
  {
    "composition": "Al0.1CrFeCoNi",
    "composition_type": "atomic",
    "phase": [
      "fcc"
    ],
    "ys": 364.0,
    "uts": null,
    "strain": 38.3,
    "processes": [
      "arc melting: atmosphere: Ar, remelting times: 4",
      "cold rolled: reduction: 1.5, temperature: 25 °C",
      "annealed: temperature: 1073 K, duration: 1 h, atmosphere: air"
    ],
    "test_type": "tensile",
    "test_temperature": "25 °C",
    "doi": "10.1016/j.msea.2020.140523"
  },
  {
    "composition": "Al0.1CrFeCoNi",
    "composition_type": "atomic",
    "phase": [
      "fcc"
    ],
    "ys": 210.0,
    "uts": null,
    "strain": 40.5,
    "processes": [
      "arc melting: atmosphere: Ar, remelting times: 4",
      "cold rolled: reduction: 1.5, temperature: 25 °C",
      "annealed: temperature: 1273 K, duration: 1 h, atmosphere: air"
    ],
    "test_type": "tensile",
    "test_temperature": "25 °C",
    "doi": "10.1016/j.msea.2020.140523"
  },
  {
    "composition": "Fe40Mn40Co10Cr10",
    "composition_type": "atomic",
    "phase": [
      "FCC",
      "HCP"
    ],
    "ys": 1700.0,
    "uts": null,
    "strain": 1.5,
    "processes": [
      "cold rolled: reduction: not specified, temperature: not specified",
      "annealed: temperature: 700 °C, duration: 60 min, atmosphere: not specified",
      "high pressure torsion: pressure: 4 GPa, turns: 1, rotation speed: 1 rotation per minute"
    ],
    "test_type": "tensile",
    "test_temperature": "25 °C",
    "doi": "10.1016/j.msea.2020.140570"
  },
  {
    "composition": "Fe40Mn40Co10Cr10",
    "composition_type": "atomic",
    "phase": [
      "FCC",
      "HCP"
    ],
    "ys": 1700.0,
    "uts": null,
    "strain": 19.0,
    "processes": [
      "cold rolled: reduction: not specified, temperature: not specified",
      "annealed: temperature: 800 °C, duration: 60 min, atmosphere: not specified",
      "high pressure torsion: pressure: 4 GPa, turns: 1, rotation speed: 1 rotation per minute"
    ],
    "test_type": "tensile",
    "test_temperature": "25 °C",
    "doi": "10.1016/j.msea.2020.140570"
  },
  {
    "composition": "Fe40Mn40Co10Cr10",
    "composition_type": "atomic",
    "phase": [
      "FCC",
      "HCP"
    ],
    "ys": 1700.0,
    "uts": null,
    "strain": 6.0,
    "processes": [
      "cold rolled: reduction: not specified, temperature: not specified",
      "annealed: temperature: 1000 °C, duration: 60 min, atmosphere: not specified",
      "high pressure torsion: pressure: 4 GPa, turns: 1, rotation speed: 1 rotation per minute"
    ],
    "test_type": "tensile",
    "test_temperature": "25 °C",
    "doi": "10.1016/j.msea.2020.140570"
  },
  {
    "composition": "Co29Cr29Fe29Ni12.5W0.5",
    "composition_type": "atomic",
    "phase": [
      "FCC",
      "TCP"
    ],
    "ys": 470.0,
    "uts": 760.0,
    "strain": 17.5,
    "processes": [
      "induction melting: atmosphere: Ar",
      "homogenized: temperature: 1200 °C, duration: 2 h",
      "quenching: medium: water"
    ],
    "test_type": "tensile",
    "test_temperature": "25 °C",
    "doi": "10.1016/j.msea.2020.140548"
  },
  {
    "composition": "Co29Cr29Fe29Ni12.5W0.5",
    "composition_type": "atomic",
    "phase": [
      "FCC",
      "TCP"
    ],
    "ys": 670.0,
    "uts": 1040.0,
    "strain": 52.7,
    "processes": [
      "induction melting: atmosphere: Ar",
      "homogenized: temperature: 1200 °C, duration: 2 h",
      "hot rolled: reduction: 30%, temperature: 900 °C",
      "annealed: temperature: 1200 °C, duration: 2 h",
      "quenching: medium: water"
    ],
    "test_type": "tensile",
    "test_temperature": "25 °C",
    "doi": "10.1016/j.msea.2020.140548"
  },
  {
    "composition": "Co29Cr29Fe29Ni12.5W0.5",
    "composition_type": "atomic",
    "phase": [
      "FCC",
      "TCP"
    ],
    "ys": 1630.0,
    "uts": null,
    "strain": 7.3,
    "processes": [
      "induction melting: atmosphere: Ar",
      "homogenized: temperature: 1200 °C, duration: 2 h",
      "hot rolled: reduction: 30%, temperature: 900 °C",
      "annealed: temperature: 1200 °C, duration: 2 h",
      "quenching: medium: water",
      "cold rolled: reduction: 80%, temperature: 25 °C"
    ],
    "test_type": "tensile",
    "test_temperature": "25 °C",
    "doi": "10.1016/j.msea.2020.140548"
  },
  {
    "composition": "Co29Cr29Fe29Ni12.5W0.5",
    "composition_type": "atomic",
    "phase": [
      "FCC",
      "TCP"
    ],
    "ys": 1570.0,
    "uts": null,
    "strain": 9.7,
    "processes": [
      "induction melting: atmosphere: Ar",
      "homogenized: temperature: 1200 °C, duration: 2 h",
      "hot rolled: reduction: 30%, temperature: 900 °C",
      "annealed: temperature: 1200 °C, duration: 2 h",
      "quenching: medium: water",
      "cold rolled: reduction: 80%, temperature: 25 °C",
      "annealed: temperature: 700 °C, duration: 1 h"
    ],
    "test_type": "tensile",
    "test_temperature": "25 °C",
    "doi": "10.1016/j.msea.2020.140548"
  },
  {
    "composition": "Co29Cr29Fe29Ni12.5W0.5",
    "composition_type": "atomic",
    "phase": [
      "FCC",
      "TCP"
    ],
    "ys": 1130.0,
    "uts": 1250.0,
    "strain": 24.3,
    "processes": [
      "induction melting: atmosphere: Ar",
      "homogenized: temperature: 1200 °C, duration: 2 h",
      "hot rolled: reduction: 30%, temperature: 900 °C",
      "annealed: temperature: 1200 °C, duration: 2 h",
      "quenching: medium: water",
      "cold rolled: reduction: 80%, temperature: 25 °C",
      "annealed: temperature: 725 °C, duration: 1 h"
    ],
    "test_type": "tensile",
    "test_temperature": "25 °C",
    "doi": "10.1016/j.msea.2020.140548"
  },
  {
    "composition": "Al80Zn14Li2Mg2Cu2",
    "composition_type": "atomic",
    "phase": [
      "α-Al",
      "Al5CuLi3",
      "Zn",
      "MgZn2"
    ],
    "ys": null,
    "uts": 1045.0,
    "strain": 22.0,
    "processes": [
      "as-cast"
    ],
    "test_type": "compressive",
    "test_temperature": "25 °C",
    "doi": "10.1016/j.msea.2020.140637"
  },
  {
    "composition": "Al80Zn14Li2Mg2Cu2",
    "composition_type": "atomic",
    "phase": [
      "α-Al",
      "Al5CuLi3",
      "Zn",
      "MgZn2"
    ],
    "ys": null,
    "uts": 450.0,
    "strain": 11.0,
    "processes": [
      "hot rolled: reduction: 80%, temperature: 350 °C"
    ],
    "test_type": "tensile",
    "test_temperature": "25 °C",
    "doi": "10.1016/j.msea.2020.140637"
  },
  {
    "composition": "Al80Zn14Li2Mg2Cu2",
    "composition_type": "atomic",
    "phase": [
      "α-Al",
      "Al5CuLi3",
      "Zn",
      "MgZn2"
    ],
    "ys": null,
    "uts": 603.0,
    "strain": 2.0,
    "processes": [
      "cold rolled: reduction: 62.5%, temperature: 25 °C"
    ],
    "test_type": "tensile",
    "test_temperature": "25 °C",
    "doi": "10.1016/j.msea.2020.140637"
  },
  {
    "composition": "Cr15Fe46Mn17Ni22",
    "composition_type": "atomic",
    "phase": [
      "FCC"
    ],
    "ys": 210.0,
    "uts": 507.0,
    "strain": 58.0,
    "processes": [
      "forged: temperature: 1000 °C",
      "annealed: temperature: 1000 °C, duration: 2 h",
      "quenching: medium: water"
    ],
    "test_type": "tensile",
    "test_temperature": "25 °C",
    "doi": "10.1016/j.msea.2020.140725"
  },
  {
    "composition": "Cr15Fe46Mn17Ni22-N0.1",
    "composition_type": "atomic",
    "phase": [
      "FCC"
    ],
    "ys": 250.0,
    "uts": 596.0,
    "strain": 54.0,
    "processes": [
      "forged: temperature: 1000 °C",
      "annealed: temperature: 1000 °C, duration: 2 h",
      "quenching: medium: water"
    ],
    "test_type": "tensile",
    "test_temperature": "25 °C",
    "doi": "10.1016/j.msea.2020.140725"
  },
  {
    "composition": "Cr15Fe46Mn17Ni22-N0.17",
    "composition_type": "atomic",
    "phase": [
      "FCC"
    ],
    "ys": 272.0,
    "uts": 648.0,
    "strain": 58.0,
    "processes": [
      "forged: temperature: 1000 °C",
      "annealed: temperature: 1000 °C, duration: 2 h",
      "quenching: medium: water"
    ],
    "test_type": "tensile",
    "test_temperature": "25 °C",
    "doi": "10.1016/j.msea.2020.140725"
  },
  {
    "composition": "Cr15Fe46Mn17Ni22-N0.3",
    "composition_type": "atomic",
    "phase": [
      "FCC"
    ],
    "ys": 324.0,
    "uts": 720.0,
    "strain": 57.0,
    "processes": [
      "forged: temperature: 1000 °C",
      "annealed: temperature: 1000 °C, duration: 2 h",
      "quenching: medium: water"
    ],
    "test_type": "tensile",
    "test_temperature": "25 °C",
    "doi": "10.1016/j.msea.2020.140725"
  },
  {
    "composition": "Co35Cr20Ni15Fe15Mn15",
    "composition_type": "atomic",
    "phase": [
      "FCC"
    ],
    "ys": 227.0,
    "uts": 585.0,
    "strain": 93.0,
    "processes": [
      "arc melting: atmosphere: vacuum",
      "electro slag re-melting: atmosphere: ",
      "homogenized: temperature: 1473 K, duration: 5 h, atmosphere: ",
      "hot rolled: reduction: 60%, temperature: 1473 K",
      "homogenized: temperature: 1373 K, duration: 2 h, atmosphere: Ar",
      "quenching: medium: water"
    ],
    "test_type": "tensile",
    "test_temperature": "25 °C",
    "doi": "10.1016/j.msea.2020.140600"
  },
  {
    "composition": "Co35Cr20Ni15Fe15Mn15",
    "composition_type": "atomic",
    "phase": [
      "FCC"
    ],
    "ys": 202.0,
    "uts": 545.0,
    "strain": 86.0,
    "processes": [
      "arc melting: atmosphere: vacuum",
      "electro slag re-melting: atmosphere: ",
      "homogenized: temperature: 1473 K, duration: 5 h, atmosphere: ",
      "hot rolled: reduction: 60%, temperature: 1473 K",
      "homogenized: temperature: 1373 K, duration: 2 h, atmosphere: Ar",
      "quenching: medium: water"
    ],
    "test_type": "tensile",
    "test_temperature": "100 °C",
    "doi": "10.1016/j.msea.2020.140600"
  },
  {
    "composition": "Co35Cr20Ni15Fe15Mn15",
    "composition_type": "atomic",
    "phase": [
      "FCC"
    ],
    "ys": 187.0,
    "uts": 495.0,
    "strain": 78.0,
    "processes": [
      "arc melting: atmosphere: vacuum",
      "electro slag re-melting: atmosphere: ",
      "homogenized: temperature: 1473 K, duration: 5 h, atmosphere: ",
      "hot rolled: reduction: 60%, temperature: 1473 K",
      "homogenized: temperature: 1373 K, duration: 2 h, atmosphere: Ar",
      "quenching: medium: water"
    ],
    "test_type": "tensile",
    "test_temperature": "200 °C",
    "doi": "10.1016/j.msea.2020.140600"
  },
  {
    "composition": "Co35Cr20Ni15Fe15Mn15",
    "composition_type": "atomic",
    "phase": [
      "FCC"
    ],
    "ys": 175.0,
    "uts": 462.0,
    "strain": 66.0,
    "processes": [
      "arc melting: atmosphere: vacuum",
      "electro slag re-melting: atmosphere: ",
      "homogenized: temperature: 1473 K, duration: 5 h, atmosphere: ",
      "hot rolled: reduction: 60%, temperature: 1473 K",
      "homogenized: temperature: 1373 K, duration: 2 h, atmosphere: Ar",
      "quenching: medium: water"
    ],
    "test_type": "tensile",
    "test_temperature": "300 °C",
    "doi": "10.1016/j.msea.2020.140600"
  },
  {
    "composition": "Co35Cr20Ni15Fe15Mn15",
    "composition_type": "atomic",
    "phase": [
      "FCC"
    ],
    "ys": 162.0,
    "uts": 450.0,
    "strain": 61.0,
    "processes": [
      "arc melting: atmosphere: vacuum",
      "electro slag re-melting: atmosphere: ",
      "homogenized: temperature: 1473 K, duration: 5 h, atmosphere: ",
      "hot rolled: reduction: 60%, temperature: 1473 K",
      "homogenized: temperature: 1373 K, duration: 2 h, atmosphere: Ar",
      "quenching: medium: water"
    ],
    "test_type": "tensile",
    "test_temperature": "400 °C",
    "doi": "10.1016/j.msea.2020.140600"
  },
  {
    "composition": "Co35Cr20Ni15Fe15Mn15",
    "composition_type": "atomic",
    "phase": [
      "FCC"
    ],
    "ys": 157.0,
    "uts": 424.0,
    "strain": 67.0,
    "processes": [
      "arc melting: atmosphere: vacuum",
      "electro slag re-melting: atmosphere: ",
      "homogenized: temperature: 1473 K, duration: 5 h, atmosphere: ",
      "hot rolled: reduction: 60%, temperature: 1473 K",
      "homogenized: temperature: 1373 K, duration: 2 h, atmosphere: Ar",
      "quenching: medium: water"
    ],
    "test_type": "tensile",
    "test_temperature": "500 °C",
    "doi": "10.1016/j.msea.2020.140600"
  },
  {
    "composition": "Co35Cr20Ni15Fe15Mn15",
    "composition_type": "atomic",
    "phase": [
      "FCC"
    ],
    "ys": 146.0,
    "uts": 408.0,
    "strain": 61.0,
    "processes": [
      "arc melting: atmosphere: vacuum",
      "electro slag re-melting: atmosphere: ",
      "homogenized: temperature: 1473 K, duration: 5 h, atmosphere: ",
      "hot rolled: reduction: 60%, temperature: 1473 K",
      "homogenized: temperature: 1373 K, duration: 2 h, atmosphere: Ar",
      "quenching: medium: water"
    ],
    "test_type": "tensile",
    "test_temperature": "600 °C",
    "doi": "10.1016/j.msea.2020.140600"
  },
  {
    "composition": "(Fe40Mn40Co10Cr10)96.7C3.3",
    "composition_type": "atomic",
    "phase": [
      "FCC"
    ],
    "ys": 447.0,
    "uts": 888.0,
    "strain": 72.5,
    "processes": [
      "levitation melting: atmosphere: Ar",
      "homogenized: temperature: 1373 K, duration: 6 h",
      "hot rolled: reduction: 0%, temperature: 1373 K",
      "annealed: temperature: 1373 K, duration: 30 min"
    ],
    "test_type": "tensile",
    "test_temperature": "293 K",
    "doi": "10.1016/j.msea.2021.140927"
  },
  {
    "composition": "(Fe40Mn40Co10Cr10)96.7C3.3",
    "composition_type": "atomic",
    "phase": [
      "FCC"
    ],
    "ys": 881.0,
    "uts": 1234.0,
    "strain": 21.4,
    "processes": [
      "levitation melting: atmosphere: Ar",
      "homogenized: temperature: 1373 K, duration: 6 h",
      "hot rolled: reduction: 0%, temperature: 1373 K",
      "annealed: temperature: 1373 K, duration: 30 min"
    ],
    "test_type": "tensile",
    "test_temperature": "77 K",
    "doi": "10.1016/j.msea.2021.140927"
  },
  {
    "composition": "(Fe40Mn40Co10Cr10)96.7C3.3Ti0.4",
    "composition_type": "atomic",
    "phase": [
      "FCC"
    ],
    "ys": 551.0,
    "uts": 1038.0,
    "strain": 54.9,
    "processes": [
      "levitation melting: atmosphere: Ar",
      "homogenized: temperature: 1373 K, duration: 6 h",
      "hot rolled: reduction: 0%, temperature: 1373 K",
      "annealed: temperature: 1373 K, duration: 30 min"
    ],
    "test_type": "tensile",
    "test_temperature": "293 K",
    "doi": "10.1016/j.msea.2021.140927"
  },
  {
    "composition": "(Fe40Mn40Co10Cr10)96.7C3.3Ti0.4",
    "composition_type": "atomic",
    "phase": [
      "FCC"
    ],
    "ys": 987.0,
    "uts": 1477.0,
    "strain": 52.1,
    "processes": [
      "levitation melting: atmosphere: Ar",
      "homogenized: temperature: 1373 K, duration: 6 h",
      "hot rolled: reduction: 0%, temperature: 1373 K",
      "annealed: temperature: 1373 K, duration: 30 min"
    ],
    "test_type": "tensile",
    "test_temperature": "77 K",
    "doi": "10.1016/j.msea.2021.140927"
  },
  {
    "composition": "(Fe40Mn40Co10Cr10)96.7C3.3Ti0.4-45CR",
    "composition_type": "atomic",
    "phase": [
      "FCC"
    ],
    "ys": 2112.0,
    "uts": null,
    "strain": 11.8,
    "processes": [
      "levitation melting: atmosphere: Ar",
      "homogenized: temperature: 1373 K, duration: 6 h",
      "hot rolled: reduction: 0%, temperature: 1373 K",
      "annealed: temperature: 1373 K, duration: 30 min",
      "cold rolled: reduction: 45%, temperature: 773 K"
    ],
    "test_type": "tensile",
    "test_temperature": "77 K",
    "doi": "10.1016/j.msea.2021.140927"
  },
  {
    "composition": "Ni-18.42Al-20.24Cr-20.61Fe",
    "composition_type": "atomic",
    "phase": [
      "B2",
      "BCC",
      "FCC"
    ],
    "ys": 850.0,
    "uts": 1500.0,
    "strain": 9.0,
    "processes": [
      "arc melting: atmosphere: Ar, remelting times: 4"
    ],
    "test_type": "tensile",
    "test_temperature": "25 °C",
    "doi": "10.1016/j.msea.2021.140949"
  },
  {
    "composition": "Ni-18.42Al-20.24Cr-20.61Fe",
    "composition_type": "atomic",
    "phase": [
      "B2",
      "BCC",
      "FCC"
    ],
    "ys": 970.0,
    "uts": 1500.0,
    "strain": 8.0,
    "processes": [
      "arc melting: atmosphere: Ar, remelting times: 4"
    ],
    "test_type": "tensile",
    "test_temperature": "-50 °C",
    "doi": "10.1016/j.msea.2021.140949"
  },
  {
    "composition": "Ni-18.42Al-20.24Cr-20.61Fe",
    "composition_type": "atomic",
    "phase": [
      "B2",
      "BCC",
      "FCC"
    ],
    "ys": 467.0,
    "uts": 620.0,
    "strain": null,
    "processes": [
      "arc melting: atmosphere: Ar, remelting times: 4"
    ],
    "test_type": "tensile",
    "test_temperature": "600 °C",
    "doi": "10.1016/j.msea.2021.140949"
  },
  {
    "composition": "Ni-18.42Al-20.24Cr-20.61Fe",
    "composition_type": "atomic",
    "phase": [
      "B2",
      "BCC",
      "FCC"
    ],
    "ys": 326.0,
    "uts": 364.0,
    "strain": null,
    "processes": [
      "arc melting: atmosphere: Ar, remelting times: 4"
    ],
    "test_type": "tensile",
    "test_temperature": "700 °C",
    "doi": "10.1016/j.msea.2021.140949"
  },
  {
    "composition": "CoCrFeMnNi",
    "composition_type": "atomic",
    "phase": [
      "fcc"
    ],
    "ys": 224.0,
    "uts": 581.0,
    "strain": null,
    "processes": [
      "induction melting: atmosphere: high nitrogen pressure",
      "homogenized: temperature: unknown, duration: unknown, atmosphere: unknown",
      "hot forged: reduction: unknown, temperature: unknown",
      "cold rolled: reduction: 80%, temperature: room temperature",
      "annealed: temperature: 1000 °C, duration: 25 min, atmosphere: unknown"
    ],
    "test_type": "tensile",
    "test_temperature": "25 °C",
