Repository: Sci-Extract/sisyphus

# Step through _sisyphus_ extraction process
Author: Soike Yuan  date: 1/12/2025

Prerequisite: Assumed that you have installed sisyphus on your machine and add .env file to your root path which contains API key. :shipit:

## Below is the file structure of the project,

```
├─ README.md                        
├─ pyproject.toml                   # Python project metadata and dependencies
├─ data/                            # Extracted data of high entropy alloys
├─ notebooks/                       # Jupyter notebooks
├─ db/                              # sql databases
├─ record/                          # record sql database
│─ sisyphus/

File: notebooks/heas_result.json (part 48 of 64)
[
    "doi": "10.1016/j.msea.2021.141235"
  },
  {
    "composition": "CoCrFeMnNiN0.52",
    "composition_type": "atomic",
    "phase": [
      "fcc"
    ],
    "ys": 326.0,
    "uts": 682.0,
    "strain": null,
    "processes": [
      "induction melting: atmosphere: high nitrogen pressure",
      "homogenized: temperature: unknown, duration: unknown, atmosphere: unknown",
      "hot forged: reduction: unknown, temperature: unknown",
      "cold rolled: reduction: 80%, temperature: room temperature",
      "annealed: temperature: 1000 °C, duration: 30 min, atmosphere: unknown"
    ],
    "test_type": "tensile",
    "test_temperature": "25 °C",
    "doi": "10.1016/j.msea.2021.141235"
  },
  {
    "composition": "Cr23.81Mn23.81Fe23.81Co23.81Ni4.76",
    "composition_type": "atomic",
    "phase": [
      "FCC",
      "σ"
    ],
    "ys": 143.2,
    "uts": 460.2,
    "strain": 3.3,
    "processes": [
      "vacuum induction melting: atmosphere: Ar"
    ],
    "test_type": "tensile",
    "test_temperature": "25 °C",
    "doi": "10.1016/j.msea.2021.140959"
  },
  {
    "composition": "Cr22.73Mn22.73Fe22.73Co22.73Ni9.10",
    "composition_type": "atomic",
    "phase": [
      "FCC"
    ],
    "ys": 192.6,
    "uts": 506.2,
    "strain": 52.6,
    "processes": [
      "vacuum induction melting: atmosphere: Ar"
    ],
    "test_type": "tensile",
    "test_temperature": "25 °C",
    "doi": "10.1016/j.msea.2021.140959"
  },
  {
    "composition": "Cr21.74Mn21.74Fe21.74Co21.74Ni13.04",
    "composition_type": "atomic",
    "phase": [
      "FCC"
    ],
    "ys": 262.5,
    "uts": 554.7,
    "strain": 54.3,
    "processes": [
      "vacuum induction melting: atmosphere: Ar"
    ],
    "test_type": "tensile",
    "test_temperature": "25 °C",
    "doi": "10.1016/j.msea.2021.140959"
  },
  {
    "composition": "Cr20.83Mn20.83Fe20.83Co20.83Ni16.68",
    "composition_type": "atomic",
    "phase": [
      "FCC"
    ],
    "ys": 240.9,
    "uts": 527.5,
    "strain": 62.6,
    "processes": [
      "vacuum induction melting: atmosphere: Ar"
    ],
    "test_type": "tensile",
    "test_temperature": "25 °C",
    "doi": "10.1016/j.msea.2021.140959"
  },
  {
    "composition": "Cr20Mn20Fe20Co20Ni20",
    "composition_type": "atomic",
    "phase": [
      "FCC"
    ],
    "ys": 196.4,
    "uts": 415.6,
    "strain": 47.9,
    "processes": [
      "vacuum induction melting: atmosphere: Ar"
    ],
    "test_type": "tensile",
    "test_temperature": "25 °C",
    "doi": "10.1016/j.msea.2021.140959"
  },
  {
    "composition": "Cr20.41Mn20.41Fe20.41Co20.41Ni16.33Nb2.03",
    "composition_type": "atomic",
    "phase": [
      "FCC",
      "Laves"
    ],
    "ys": 361.0,
    "uts": 613.0,
    "strain": 36.3,
    "processes": [
      "vacuum induction melting: atmosphere: Ar"
    ],
    "test_type": "tensile",
    "test_temperature": "25 °C",
    "doi": "10.1016/j.msea.2021.140959"
  },
  {
    "composition": "Cr20Mn20Fe20Co20Ni16Nb4",
    "composition_type": "atomic",
    "phase": [
      "FCC",
      "Laves"
    ],
    "ys": 406.9,
    "uts": 662.8,
    "strain": 15.8,
    "processes": [
      "vacuum induction melting: atmosphere: Ar"
    ],
    "test_type": "tensile",
    "test_temperature": "25 °C",
    "doi": "10.1016/j.msea.2021.140959"
  },
  {
    "composition": "Cr19.61Mn19.61Fe19.61Co19.61Ni15.68Nb5.88",
    "composition_type": "atomic",
    "phase": [
      "FCC",
      "Laves"
    ],
    "ys": 535.8,
    "uts": 744.1,
    "strain": 7.3,
    "processes": [
      "vacuum induction melting: atmosphere: Ar"
    ],
    "test_type": "tensile",
    "test_temperature": "25 °C",
    "doi": "10.1016/j.msea.2021.140959"
  },
  {
    "composition": "CoFeNi",
    "composition_type": "atomic",
    "phase": [
      "FCC"
    ],
    "ys": 131.0,
    "uts": 2769.0,
    "strain": null,
    "processes": [
      "arc melting: atmosphere: Ar, remelting times: 5",
      "homogenized: temperature: 1100 °C, duration: 24 h, atmosphere: Ar",
      "quenching: medium: water"
    ],
    "test_type": "compressive",
    "test_temperature": "25 °C",
    "doi": "10.1016/j.msea.2021.141297"
  },
  {
    "composition": "CoFeNiAl0.5Ti0.5",
    "composition_type": "atomic",
    "phase": [
      "FCC",
      "BCC"
    ],
    "ys": 2078.0,
    "uts": 3246.0,
    "strain": 13.7,
    "processes": [
      "arc melting: atmosphere: Ar, remelting times: 5",
      "homogenized: temperature: 1100 °C, duration: 24 h, atmosphere: Ar",
      "quenching: medium: water"
    ],
    "test_type": "compressive",
    "test_temperature": "25 °C",
    "doi": "10.1016/j.msea.2021.141297"
  },
  {
    "composition": "CoFeNiAl0.4Ti0.6",
    "composition_type": "atomic",
    "phase": [
      "FCC",
      "BCC"
    ],
    "ys": 2244.0,
    "uts": 3123.0,
    "strain": 11.6,
    "processes": [
      "arc melting: atmosphere: Ar, remelting times: 5",
      "homogenized: temperature: 1100 °C, duration: 24 h, atmosphere: Ar",
      "quenching: medium: water"
    ],
    "test_type": "compressive",
    "test_temperature": "25 °C",
    "doi": "10.1016/j.msea.2021.141297"
  },
  {
    "composition": "CoFeNiAl0.3Ti0.7",
    "composition_type": "atomic",
    "phase": [
      "FCC",
      "BCC"
    ],
    "ys": 2250.0,
    "uts": 2769.0,
    "strain": 6.4,
    "processes": [
      "arc melting: atmosphere: Ar, remelting times: 5",
      "homogenized: temperature: 1100 °C, duration: 24 h, atmosphere: Ar",
      "quenching: medium: water"
    ],
    "test_type": "compressive",
    "test_temperature": "25 °C",
    "doi": "10.1016/j.msea.2021.141297"
  },
  {
    "composition": "Al0.3CoCrFeNiTi0.3",
    "composition_type": "atomic",
    "phase": [
      "FCC",
      "BCC/B2"
    ],
    "ys": 810.0,
    "uts": null,
    "strain": 60.0,
    "processes": [
      "arc melting: atmosphere: Ar, remelting times: 5"
    ],
    "test_type": "compressive",
    "test_temperature": "25 °C",
    "doi": "10.1016/j.msea.2021.141147"
  },
  {
    "composition": "Al0.3CoCrFeNiTi0.3",
    "composition_type": "atomic",
    "phase": [
      "FCC",
      "BCC/B2"
    ],
    "ys": 827.0,
    "uts": null,
    "strain": 60.0,
    "processes": [
      "arc melting: atmosphere: Ar, remelting times: 5"
    ],
    "test_type": "compressive",
    "test_temperature": "25 °C",
    "doi": "10.1016/j.msea.2021.141147"
  },
  {
    "composition": "Al0.3CoCrFeNiTi0.3",
    "composition_type": "atomic",
    "phase": [
      "FCC",
      "BCC/B2"
    ],
    "ys": 856.0,
    "uts": null,
    "strain": 60.0,
    "processes": [
      "arc melting: atmosphere: Ar, remelting times: 5"
    ],
    "test_type": "compressive",
    "test_temperature": "25 °C",
    "doi": "10.1016/j.msea.2021.141147"
  },
  {
    "composition": "Al0.3CoCrFeNiTi0.3",
    "composition_type": "atomic",
    "phase": [
      "FCC",
      "BCC/B2"
    ],
    "ys": 1002.0,
    "uts": null,
    "strain": null,
    "processes": [
      "arc melting: atmosphere: Ar, remelting times: 5"
    ],
    "test_type": "compressive",
    "test_temperature": "25 °C",
    "doi": "10.1016/j.msea.2021.141147"
  },
  {
    "composition": "Al0.3CoCrFeNiTi0.3",
    "composition_type": "atomic",
    "phase": [
      "FCC",
      "BCC/B2"
    ],
    "ys": 1066.0,
    "uts": null,
    "strain": null,
    "processes": [
      "arc melting: atmosphere: Ar, remelting times: 5"
    ],
    "test_type": "compressive",
    "test_temperature": "25 °C",
    "doi": "10.1016/j.msea.2021.141147"
  },
  {
    "composition": "Al0.3CoCrFeNiTi0.3",
    "composition_type": "atomic",
    "phase": [
      "FCC",
      "BCC/B2"
    ],
    "ys": 1130.0,
    "uts": null,
    "strain": null,
    "processes": [
      "arc melting: atmosphere: Ar, remelting times: 5"
    ],
    "test_type": "compressive",
    "test_temperature": "25 °C",
    "doi": "10.1016/j.msea.2021.141147"
  },
  {
    "composition": "Al0.3CoCrFeNiTi0.3",
    "composition_type": "atomic",
    "phase": [
      "FCC",
      "BCC/B2"
    ],
    "ys": 1181.0,
    "uts": null,
    "strain": 40.0,
    "processes": [
      "arc melting: atmosphere: Ar, remelting times: 5"
    ],
    "test_type": "compressive",
    "test_temperature": "25 °C",
    "doi": "10.1016/j.msea.2021.141147"
  },
  {
    "composition": "Al0.6CoCrFeNi",
    "composition_type": "atomic",
    "phase": [
      "FCC"
    ],
    "ys": 605.0,
    "uts": null,
    "strain": null,
    "processes": null,
    "test_type": "compressive",
    "test_temperature": "25 °C",
    "doi": "10.1016/j.msea.2021.141147"
  },
  {
    "composition": "Al0.25CoCrFeNi",
    "composition_type": "atomic",
    "phase": [
      "FCC",
      "BCC"
    ],
    "ys": null,
    "uts": 578.8,
    "strain": 63.7,
    "processes": [
      "arc melting: atmosphere: vacuum, remelting times: 5",
      "homogenized: temperature: 1100 °C, duration: 6 h, atmosphere: vacuum",
      "cold rolled: reduction: 60%, temperature: cryogenic",
      "annealed: temperature: 1000 °C, duration: 4 h, atmosphere: vacuum"
    ],
    "test_type": "tensile",
    "test_temperature": "25 °C",
    "doi": "10.1016/j.msea.2021.141590"
  },
  {
    "composition": "Al0.25CoCrFeNi",
    "composition_type": "atomic",
    "phase": [
      "FCC",
      "BCC"
    ],
    "ys": null,
    "uts": 622.1,
    "strain": 70.2,
    "processes": [
      "arc melting: atmosphere: vacuum, remelting times: 5",
      "homogenized: temperature: 1100 °C, duration: 6 h, atmosphere: vacuum",
      "cold rolled: reduction: 60%, temperature: cryogenic",
      "annealed: temperature: 1000 °C, duration: 4 h, atmosphere: vacuum"
    ],
    "test_type": "tensile",
    "test_temperature": "25 °C",
    "doi": "10.1016/j.msea.2021.141590"
  },
  {
    "composition": "Zr1.2V0.8NbTi1.5Al0",
    "composition_type": "atomic",
    "phase": [
      "BCC"
    ],
    "ys": 950.0,
    "uts": null,
    "strain": 12.0,
    "processes": [
      "vacuum floating melting: atmosphere: vacuum, remelting times: 1",
      "homogenized: temperature: 1100 °C, duration: 2 h, atmosphere: vacuum",
      "quenching: medium: water"
    ],
    "test_type": "tensile",
    "test_temperature": "25 °C",
    "doi": "10.1016/j.msea.2021.141234"
  },
  {
    "composition": "Zr1.2V0.8NbTi1.5Al0.3",
    "composition_type": "atomic",
    "phase": [
      "BCC",
      "B2"
    ],
    "ys": 1050.0,
    "uts": null,
    "strain": 2.8,
    "processes": [
      "vacuum floating melting: atmosphere: vacuum, remelting times: 1",
      "homogenized: temperature: 1100 °C, duration: 2 h, atmosphere: vacuum",
      "quenching: medium: water"
    ],
    "test_type": "tensile",
    "test_temperature": "25 °C",
    "doi": "10.1016/j.msea.2021.141234"
  },
  {
    "composition": "Zr1.2V0.8NbTi2Al0",
    "composition_type": "atomic",
    "phase": [
      "BCC"
    ],
    "ys": null,
    "uts": null,
    "strain": null,
    "processes": [
      "vacuum floating melting: atmosphere: vacuum, remelting times: 1",
      "homogenized: temperature: 1100 °C, duration: 2 h, atmosphere: vacuum",
      "quenching: medium: water"
    ],
    "test_type": "tensile",
    "test_temperature": "25 °C",
    "doi": "10.1016/j.msea.2021.141234"
  },
  {
    "composition": "Zr1.2V0.8NbTi2Al0.3",
    "composition_type": "atomic",
    "phase": [
      "BCC",
      "C14 Laves"
    ],
    "ys": 850.0,
    "uts": null,
    "strain": 25.0,
    "processes": [
      "vacuum floating melting: atmosphere: vacuum, remelting times: 1",
      "homogenized: temperature: 1100 °C, duration: 2 h, atmosphere: vacuum",
      "quenching: medium: water",
      "cold rolled: reduction: 70%, temperature: room temperature",
      "annealed: temperature: 800 °C, duration: 1 h, atmosphere: air"
    ],
    "test_type": "tensile",
    "test_temperature": "25 °C",
    "doi": "10.1016/j.msea.2021.141234"
  },
  {
    "composition": "Zr1.2V0.8NbTi2Al0.6",
    "composition_type": "atomic",
    "phase": [
      "BCC",
      "B2"
    ],
    "ys": null,
    "uts": null,
    "strain": null,
    "processes": [
      "vacuum floating melting: atmosphere: vacuum, remelting times: 1",
      "homogenized: temperature: 1100 °C, duration: 2 h, atmosphere: vacuum",
      "quenching: medium: water"
    ],
    "test_type": "tensile",
    "test_temperature": "25 °C",
    "doi": "10.1016/j.msea.2021.141234"
  },
  {
    "composition": "Zr1.2V0.8NbTi3Al0",
    "composition_type": "atomic",
    "phase": [
      "BCC"
    ],
    "ys": null,
    "uts": null,
    "strain": null,
    "processes": [
      "vacuum floating melting: atmosphere: vacuum, remelting times: 1",
      "homogenized: temperature: 1100 °C, duration: 2 h, atmosphere: vacuum",
      "quenching: medium: water"
    ],
    "test_type": "tensile",
    "test_temperature": "25 °C",
    "doi": "10.1016/j.msea.2021.141234"
  },
  {
    "composition": "Zr1.2V0.8NbTi3Al0.3",
    "composition_type": "atomic",
    "phase": [
      "BCC",
      "B2"
    ],
    "ys": null,
    "uts": null,
    "strain": null,
    "processes": [
      "vacuum floating melting: atmosphere: vacuum, remelting times: 1",
      "homogenized: temperature: 1100 °C, duration: 2 h, atmosphere: vacuum",
      "quenching: medium: water"
    ],
    "test_type": "tensile",
    "test_temperature": "25 °C",
    "doi": "10.1016/j.msea.2021.141234"
  },
  {
    "composition": "Zr1.2V0.8NbTi3Al0.6",
    "composition_type": "atomic",
    "phase": [
      "BCC",
      "B2"
    ],
    "ys": null,
    "uts": null,
    "strain": null,
    "processes": [
      "vacuum floating melting: atmosphere: vacuum, remelting times: 1",
      "homogenized: temperature: 1100 °C, duration: 2 h, atmosphere: vacuum",
      "quenching: medium: water"
    ],
    "test_type": "tensile",
    "test_temperature": "25 °C",
    "doi": "10.1016/j.msea.2021.141234"
  },
  {
    "composition": "Zr1.2V0.8NbTi3.6Al0",
    "composition_type": "atomic",
    "phase": [
      "BCC"
    ],
    "ys": null,
    "uts": null,
    "strain": null,
    "processes": [
      "vacuum floating melting: atmosphere: vacuum, remelting times: 1",
      "homogenized: temperature: 1100 °C, duration: 2 h, atmosphere: vacuum",
      "quenching: medium: water"
    ],
    "test_type": "tensile",
    "test_temperature": "25 °C",
    "doi": "10.1016/j.msea.2021.141234"
  },
  {
    "composition": "Zr1.2V0.8NbTi3.6Al0.3",
    "composition_type": "atomic",
    "phase": [
      "BCC"
    ],
    "ys": 1000.0,
    "uts": null,
    "strain": 25.0,
    "processes": [
      "vacuum floating melting: atmosphere: vacuum, remelting times: 1",
      "homogenized: temperature: 1100 °C, duration: 2 h, atmosphere: vacuum",
      "quenching: medium: water",
      "cold rolled: reduction: 70%, temperature: room temperature",
      "annealed: temperature: 800 °C, duration: 1 h, atmosphere: air"
    ],
    "test_type": "tensile",
    "test_temperature": "25 °C",
    "doi": "10.1016/j.msea.2021.141234"
  },
  {
    "composition": "Zr1.2V0.8NbTi3.6Al0.6",
    "composition_type": "atomic",
    "phase": [
      "BCC"
    ],
    "ys": 1100.0,
    "uts": null,
    "strain": 25.0,
    "processes": [
      "vacuum floating melting: atmosphere: vacuum, remelting times: 1",
      "homogenized: temperature: 1100 °C, duration: 2 h, atmosphere: vacuum",
      "quenching: medium: water",
      "cold rolled: reduction: 70%, temperature: room temperature",
      "annealed: temperature: 800 °C, duration: 1 h, atmosphere: air"
    ],
    "test_type": "tensile",
    "test_temperature": "25 °C",
    "doi": "10.1016/j.msea.2021.141234"
  },
  {
    "composition": "Zr1.2V0.8NbTi3.6Al0.9",
    "composition_type": "atomic",
    "phase": [
      "BCC",
      "B2"
    ],
    "ys": null,
    "uts": null,
    "strain": 3.5,
    "processes": [
      "vacuum floating melting: atmosphere: vacuum, remelting times: 1",
      "homogenized: temperature: 1100 °C, duration: 2 h, atmosphere: vacuum",
      "quenching: medium: water"
    ],
    "test_type": "tensile",
    "test_temperature": "25 °C",
    "doi": "10.1016/j.msea.2021.141234"
  },
  {
    "composition": "Co29Cr29Fe29Ni12.5W0.5",
    "composition_type": "atomic",
    "phase": null,
    "ys": 640.0,
    "uts": 1031.0,
    "strain": 55.4,
    "processes": [
      "induction melting: atmosphere: Ar",
      "homogenized: temperature: 1200 °C, duration: 2 h",
      "quenching: medium: water",
      "hot rolled: reduction: 30%, temperature: 900 °C",
      "cold rolled: reduction: 83.3%, temperature: 25 °C",
      "annealed: temperature: 800 °C, duration: 1 h, atmosphere: Ar"
    ],
    "test_type": "tensile",
    "test_temperature": "20 °C",
    "doi": "10.1016/j.msea.2021.141446"
  },
  {
    "composition": "Co29Cr29Fe29Ni12.5W0.5",
    "composition_type": "atomic",
    "phase": null,
    "ys": 1017.0,
    "uts": 1410.0,
    "strain": 40.6,
    "processes": [
      "induction melting: atmosphere: Ar",
      "homogenized: temperature: 1200 °C, duration: 2 h",
      "quenching: medium: water",
      "hot rolled: reduction: 30%, temperature: 900 °C",
      "cold rolled: reduction: 83.3%, temperature: 25 °C",
      "annealed: temperature: 800 °C, duration: 1 h, atmosphere: Ar"
    ],
    "test_type": "tensile",
    "test_temperature": "-100 °C",
    "doi": "10.1016/j.msea.2021.141446"
  },
  {
    "composition": "Co29Cr29Fe29Ni12.5W0.5",
    "composition_type": "atomic",
    "phase": null,
    "ys": 1338.0,
    "uts": 1780.0,
    "strain": 46.3,
    "processes": [
      "induction melting: atmosphere: Ar",
      "homogenized: temperature: 1200 °C, duration: 2 h",
      "quenching: medium: water",
      "hot rolled: reduction: 30%, temperature: 900 °C",
      "cold rolled: reduction: 83.3%, temperature: 25 °C",
      "annealed: temperature: 800 °C, duration: 1 h, atmosphere: Ar"
    ],
    "test_type": "tensile",
    "test_temperature": "-196 °C",
    "doi": "10.1016/j.msea.2021.141446"
  },
  {
    "composition": "Fe50Mn30Co10Cr10",
    "composition_type": "atomic",
    "phase": [
      "FCC",
      "HCP"
    ],
    "ys": 190.0,
    "uts": 523.0,
    "strain": 33.0,
    "processes": [
      "arc melting: atmosphere: Ar, remelting times: 5",
      "cooling: medium: Ar",
      "hot rolled: temperature: 900 °C",
      "quenching: medium: water",
      "annealed: temperature: 1200 °C, duration: 2 h, atmosphere: Ar"
    ],
    "test_type": "tensile",
    "test_temperature": "25 °C",
    "doi": "10.1016/j.msea.2021.141586"
  },
  {
    "composition": "Fe50Mn30Co10Cr10",
    "composition_type": "atomic",
    "phase": [
      "FCC",
      "HCP"
    ],
    "ys": 185.0,
    "uts": 433.0,
    "strain": 26.0,
    "processes": [
      "arc melting: atmosphere: Ar, remelting times: 5",
      "cooling: medium: Ar",
      "hot rolled: temperature: 900 °C",
      "quenching: medium: water",
      "annealed: temperature: 1200 °C, duration: 12 h, atmosphere: Ar"
    ],
    "test_type": "tensile",
    "test_temperature": "25 °C",
    "doi": "10.1016/j.msea.2021.141586"
  },
  {
    "composition": "Fe50Mn30Co10Cr10",
    "composition_type": "atomic",
    "phase": [
      "FCC",
      "HCP"
    ],
    "ys": 185.0,
    "uts": 453.0,
    "strain": 18.0,
    "processes": [
      "arc melting: atmosphere: Ar, remelting times: 5",
      "cooling: medium: Ar",
      "hot rolled: temperature: 900 °C",
      "quenching: medium: water",
      "annealed: temperature: 1200 °C, duration: 24 h, atmosphere: Ar"
    ],
    "test_type": "tensile",
    "test_temperature": "25 °C",
    "doi": "10.1016/j.msea.2021.141586"
  },
  {
    "composition": "Fe50Mn30Co10Cr10",
    "composition_type": "atomic",
    "phase": [
      "FCC",
      "HCP"
    ],
    "ys": 190.0,
    "uts": 375.0,
    "strain": 9.0,
    "processes": [
      "arc melting: atmosphere: Ar, remelting times: 5",
      "cooling: medium: Ar",
      "hot rolled: temperature: 900 °C",
      "quenching: medium: water",
      "annealed: temperature: 1200 °C, duration: 48 h, atmosphere: Ar"
    ],
    "test_type": "tensile",
    "test_temperature": "25 °C",
    "doi": "10.1016/j.msea.2021.141586"
  },
  {
    "composition": "VNbTa",
    "composition_type": "atomic",
    "phase": [
      "BCC"
    ],
    "ys": 925.0,
    "uts": 1050.0,
    "strain": 26.0,
    "processes": [
      "arc melting: atmosphere: Ar, remelting times: 8"
    ],
    "test_type": "tensile",
    "test_temperature": "25 °C",
    "doi": "10.1016/j.msea.2021.141908"
  },
  {
    "composition": "FeCoNiCu2.0",
    "composition_type": "atomic",
    "phase": [
      "FCC"
    ],
    "ys": null,
    "uts": 473.0,
    "strain": 43.0,
    "processes": [
      "induction melting"
    ],
    "test_type": "tensile",
    "test_temperature": "25 °C",
    "doi": "10.1016/j.msea.2021.141671"
  },
  {
    "composition": "FeCoNiCu2.0Ti0.15C0.15",
    "composition_type": "atomic",
    "phase": [
      "FCC",
      "TiC"
    ],
    "ys": null,
    "uts": 548.0,
    "strain": 34.0,
    "processes": [
      "induction melting"
    ],
    "test_type": "tensile",
    "test_temperature": "25 °C",
    "doi": "10.1016/j.msea.2021.141671"
  },
  {
    "composition": "FeCoNiCu2.0Ti0.32C0.32",
    "composition_type": "atomic",
    "phase": [
      "FCC",
      "TiC"
    ],
    "ys": null,
    "uts": 698.148,
    "strain": 25.6,
    "processes": [
      "induction melting"
    ],
    "test_type": "tensile",
    "test_temperature": "25 °C",
    "doi": "10.1016/j.msea.2021.141671"
  },
  {
    "composition": "Fe50Mn30Co10Cr10",
    "composition_type": "atomic",
    "phase": null,
    "ys": 117.0,
    "uts": 689.0,
    "strain": 43.9,
    "processes": [
      "arc melting: atmosphere: vacuum, remelting times: 4",
      "hot rolled: reduction: 0%, temperature: not specified",
      "annealed: temperature: 1000 °C, duration: 2 h, atmosphere: not specified"
    ],
    "test_type": "tensile",
    "test_temperature": "25 °C",
    "doi": "10.1016/j.msea.2021.141642"
  },
  {
    "composition": "Fe49.5Mn30Co10Cr10(B4C)0.5",
    "composition_type": "atomic",
    "phase": null,
    "ys": 209.0,
    "uts": 837.0,
    "strain": 22.7,
    "processes": [
      "arc melting: atmosphere: vacuum, remelting times: 4",
      "hot rolled: reduction: 70%, temperature: not specified",
      "annealed: temperature: 800 °C, duration: 15 min, atmosphere: not specified"
    ],
    "test_type": "tensile",
    "test_temperature": "25 °C",
    "doi": "10.1016/j.msea.2021.141642"
  },
  {
    "composition": "V10Cr10Fe50Co30",
    "composition_type": "atomic",
    "phase": [
      "FCC",
      "BCC"
    ],
    "ys": 443.0,
    "uts": 956.0,
    "strain": 22.3,
    "processes": [
      "induction melting: atmosphere: vacuum",
      "homogenized: temperature: 1100 °C, duration: 6 h",
      "hot rolled: temperature: 1100-900 °C",
      "annealed: temperature: 850 °C, duration: 10 min, atmosphere: Ar",
      "quenching: medium: water"
    ],
    "test_type": "tensile",
    "test_temperature": "25 °C",
    "doi": "10.1016/j.msea.2021.141727"
  },
  {
    "composition": "V10Cr10Fe50Co30",
    "composition_type": "atomic",
    "phase": [
      "FCC",
      "BCC"
    ],
    "ys": 527.0,
    "uts": 1985.0,
    "strain": 28.1,
    "processes": [
      "induction melting: atmosphere: vacuum",
      "homogenized: temperature: 1100 °C, duration: 6 h",
      "hot rolled: temperature: 1100-900 °C",
      "annealed: temperature: 850 °C, duration: 10 min, atmosphere: Ar",
      "quenching: medium: water"
    ],
    "test_type": "tensile",
    "test_temperature": "-196 °C",
    "doi": "10.1016/j.msea.2021.141727"
  },
  {
    "composition": "Fe-18Cr-8Ni-1.2Mn-0.6Si-0.05C",
    "composition_type": "weight",
    "phase": [
      "FCC"
    ],
    "ys": 334.0,
    "uts": 795.0,
    "strain": 62.0,
    "processes": [
      "hot rolled: temperature: 1100-900 °C",
      "annealed: temperature: 850 °C, duration: 10 min, atmosphere: Ar",
      "quenching: medium: water"
    ],
    "test_type": "tensile",
    "test_temperature": "25 °C",
    "doi": "10.1016/j.msea.2021.141727"
  },
  {
    "composition": "Fe-18Cr-8Ni-1.2Mn-0.6Si-0.05C",
    "composition_type": "weight",
    "phase": [
      "FCC"
    ],
    "ys": 584.0,
    "uts": 1659.0,
    "strain": 36.6,
    "processes": [
      "hot rolled: temperature: 1100-900 °C",
      "annealed: temperature: 850 °C, duration: 10 min, atmosphere: Ar",
      "quenching: medium: water"
    ],
    "test_type": "tensile",
    "test_temperature": "-196 °C",
    "doi": "10.1016/j.msea.2021.141727"
  },
  {
    "composition": "V10Cr10Fe50Co30/Fe-18Cr-8Ni-1.2Mn-0.6Si-0.05C",
    "composition_type": "atomic",
    "phase": [
      "FCC",
      "BCC"
    ],
    "ys": 389.0,
    "uts": 803.0,
    "strain": 72.4,
    "processes": [
      "induction melting: atmosphere: vacuum",
      "homogenized: temperature: 1200 °C, duration: 1 h",
      "hot rolled: temperature: 1100-900 °C",
      "cold rolled: reduction: 2 mm",
      "annealed: temperature: 850 °C, duration: 10 min, atmosphere: Ar",
      "quenching: medium: water"
    ],
    "test_type": "tensile",
    "test_temperature": "25 °C",
    "doi": "10.1016/j.msea.2021.141727"
  },
  {
    "composition": "V10Cr10Fe50Co30/Fe-18Cr-8Ni-1.2Mn-0.6Si-0.05C",
    "composition_type": "atomic",
    "phase": [
      "FCC",
      "BCC"
    ],
    "ys": 529.0,
    "uts": 1774.0,
    "strain": 44.3,
    "processes": [
      "induction melting: atmosphere: vacuum",
      "homogenized: temperature: 1200 °C, duration: 1 h",
      "hot rolled: temperature: 1100-900 °C",
      "cold rolled: reduction: 2 mm",
      "annealed: temperature: 850 °C, duration: 10 min, atmosphere: Ar",
      "quenching: medium: water"
    ],
    "test_type": "tensile",
    "test_temperature": "-196 °C",
    "doi": "10.1016/j.msea.2021.141727"
  },
  {
    "composition": "CoCrFeMnNi",
    "composition_type": "weight",
    "phase": [
      "FCC"
    ],
    "ys": 1105.0,
    "uts": null,
    "strain": 2.7,
    "processes": [
      "additive manufacturing: scan speed: 15 mm/s, laser power: 2.5 kW",
      "gas atomization",
      "cold rolled: reduction: 90%",
      "annealed: temperature: 25 °C, duration: 0 h"
    ],
    "test_type": "tensile",
    "test_temperature": "25 °C",
    "doi": "10.1016/j.msea.2021.142104"
  },
  {
    "composition": "CoCrFeMnNi",
    "composition_type": "weight",
    "phase": [
      "FCC"
    ],
    "ys": 441.0,
    "uts": null,
    "strain": 35.3,
    "processes": [
      "additive manufacturing: scan speed: 15 mm/s, laser power: 2.5 kW",
      "gas atomization",
      "cold rolled: reduction: 90%",
      "annealed: temperature: 1048 K, duration: 30 min"
    ],
    "test_type": "tensile",
    "test_temperature": "25 °C",
    "doi": "10.1016/j.msea.2021.142104"
  },
  {
    "composition": "CoCrFeMnNi",
    "composition_type": "weight",
    "phase": [
      "FCC"
    ],
    "ys": 733.0,
    "uts": 900.0,
    "strain": 18.2,
    "processes": [
      "additive manufacturing: scan speed: 15 mm/s, laser power: 2.5 kW",
      "gas atomization",
      "cold rolled: reduction: 90%",
      "annealed: temperature: 898 K, duration: 30 min"
    ],
    "test_type": "tensile",
    "test_temperature": "25 °C",
    "doi": "10.1016/j.msea.2021.142104"
  },
  {
    "composition": "CoCrFeMnNi",
    "composition_type": "atomic",
    "phase": null,
    "ys": null,
    "uts": null,
    "strain": null,
    "processes": [
      "cold-crucible melting: purity: > 99.99%",
      "hot forged: diameter: 10 mm",
      "annealed: temperature: 1000 °C, duration: 2 h",
      "quenching: medium: water"
    ],
    "test_type": "compressive",
    "test_temperature": "200 °C",
    "doi": "10.1016/j.msea.2021.141940"
  },
  {
    "composition": "CoCrFeMnNi",
    "composition_type": "atomic",
    "phase": null,
    "ys": null,
    "uts": null,
    "strain": null,
    "processes": [
      "cold-crucible melting: purity: > 99.99%",
      "hot forged: diameter: 10 mm",
      "annealed: temperature: 1000 °C, duration: 2 h",
      "quenching: medium: water"
    ],
    "test_type": "compressive",
    "test_temperature": "800 °C",
    "doi": "10.1016/j.msea.2021.141940"
  },
  {
    "composition": "Al0.25CoCrFeNi",
    "composition_type": "atomic",
    "phase": [
      "FCC"
    ],
    "ys": 162.0,
    "uts": 345.0,
    "strain": 46.0,
    "processes": [
      ": arc melting: atmosphere: vacuum, remelting times: 5",
      "homogenized: temperature: 1100 °C, duration: 6 h, atmosphere: vacuum"
    ],
    "test_type": "tensile",
    "test_temperature": "25 °C",
    "doi": "10.1016/j.msea.2021.141964"
  },
  {
    "composition": "Al0.25CoCrFeNi",
    "composition_type": "atomic",
    "phase": [
      "FCC"
    ],
    "ys": 368.0,
    "uts": 841.0,
    "strain": 26.0,
    "processes": [
      ": arc melting: atmosphere: vacuum, remelting times: 5",
      "homogenized: temperature: 1100 °C, duration: 6 h, atmosphere: vacuum",
      "cryo-rolled: reduction: 60%, temperature: liquid nitrogen",
      "annealed: temperature: 800 °C, duration: 4 h, atmosphere: "
    ],
    "test_type": "tensile",
    "test_temperature": "25 °C",
    "doi": "10.1016/j.msea.2021.141964"
  },
  {
    "composition": "Al0.25CoCrFeNi",
    "composition_type": "atomic",
    "phase": [
      "FCC",
      "B2"
    ],
    "ys": 218.0,
    "uts": 579.0,
    "strain": 51.0,
    "processes": [
      ": arc melting: atmosphere: vacuum, remelting times: 5",
      "homogenized: temperature: 1100 °C, duration: 6 h, atmosphere: vacuum",
      "cryo-rolled: reduction: 60%, temperature: liquid nitrogen",
      "annealed: temperature: 1000 °C, duration: 4 h, atmosphere: "
    ],
    "test_type": "tensile",
    "test_temperature": "25 °C",
    "doi": "10.1016/j.msea.2021.141964"
  },
  {
    "composition": "Al0.25CoCrFeNi",
    "composition_type": "atomic",
    "phase": [
      "FCC"
    ],
    "ys": 158.0,
    "uts": 416.0,
    "strain": 56.0,
    "processes": [
      ": arc melting: atmosphere: vacuum, remelting times: 5",
      "homogenized: temperature: 1100 °C, duration: 6 h, atmosphere: vacuum",
      "cryo-rolled: reduction: 60%, temperature: liquid nitrogen",
      "annealed: temperature: 1200 °C, duration: 4 h, atmosphere: "
    ],
    "test_type": "tensile",
    "test_temperature": "25 °C",
    "doi": "10.1016/j.msea.2021.141964"
  },
  {
    "composition": "HfNb0.18Ta0.18Ti1.27Zr",
    "composition_type": "atomic",
    "phase": [
      "BCC"
    ],
    "ys": 540.0,
    "uts": 995.0,
    "strain": 20.0,
    "processes": [
      "cold rolled and annealed"
    ],
    "test_type": "tensile",
    "test_temperature": "25 °C",
    "doi": "10.1016/j.msea.2021.141512"
  },
  {
    "composition": "HfNbTaTiZr",
    "composition_type": "atomic",
    "phase": [
      "BCC"
    ],
    "ys": 820.0,
    "uts": 849.0,
    "strain": 8.0,
    "processes": [
      "as-cast"
    ],
    "test_type": "tensile",
    "test_temperature": "25 °C",
    "doi": "10.1016/j.msea.2021.141512"
  },
  {
    "composition": "HfNbTaTiZr",
    "composition_type": "atomic",
    "phase": [
      "BCC"
    ],
    "ys": 1200.0,
    "uts": 1495.0,
    "strain": 4.7,
    "processes": [
      "cold rolled"
    ],
    "test_type": "tensile",
    "test_temperature": "25 °C",
    "doi": "10.1016/j.msea.2021.141512"
  },
  {
    "composition": "HfNbTaTiZr",
    "composition_type": "atomic",
    "phase": [
      "BCC"
    ],
    "ys": 960.0,
    "uts": 1010.0,
    "strain": 10.0,
    "processes": [
      "cold rolled and annealed"
    ],
    "test_type": "tensile",
    "test_temperature": "25 °C",
    "doi": "10.1016/j.msea.2021.141512"
  },
  {
    "composition": "HfNbTiZr",
    "composition_type": "atomic",
    "phase": [
      "BCC"
    ],
    "ys": 879.0,
    "uts": 969.0,
    "strain": 16.0,
    "processes": [
      "annealed"
    ],
    "test_type": "tensile",
    "test_temperature": "25 °C",
    "doi": "10.1016/j.msea.2021.141512"
  },
  {
    "composition": "Hf0.5Nb0.5Ta0.5Ti1.5Zr",
    "composition_type": "atomic",
    "phase": [
      "BCC"
    ],
    "ys": 903.0,
    "uts": 990.0,
    "strain": 17.0,
    "processes": [
      "as-cast"
    ],
    "test_type": "tensile",
    "test_temperature": "25 °C",
    "doi": "10.1016/j.msea.2021.141512"
  },
  {
    "composition": "HfTaTiZr",
    "composition_type": "atomic",
    "phase": [
      "BCC"
    ],
    "ys": 1400.0,
    "uts": 1500.0,
    "strain": 2.5,
    "processes": [
      "as-cast"
    ],
    "test_type": "tensile",
    "test_temperature": "25 °C",
    "doi": "10.1016/j.msea.2021.141512"
  },
  {
    "composition": "HfNbTaTiZr",
    "composition_type": "atomic",
    "phase": [
      "BCC"
    ],
    "ys": 1155.0,
    "uts": 1212.0,
    "strain": 12.3,
    "processes": [
      "as-cast"
    ],
    "test_type": "tensile",
    "test_temperature": "25 °C",
    "doi": "10.1016/j.msea.2021.141512"
  },
  {
    "composition": "NbTaTi",
    "composition_type": "atomic",
    "phase": [
      "BCC"
    ],
    "ys": 620.0,
    "uts": 683.0,
    "strain": 18.5,
    "processes": [
      "as-cast"
    ],
    "test_type": "tensile",
    "test_temperature": "25 °C",
    "doi": "10.1016/j.msea.2021.141512"
  },
  {
    "composition": "NbTiZr",
    "composition_type": "atomic",
    "phase": [
      "BCC"
    ],
    "ys": 956.0,
    "uts": 991.0,
    "strain": 14.2,
    "processes": [
      "as-cast"
    ],
    "test_type": "tensile",
    "test_temperature": "25 °C",
    "doi": "10.1016/j.msea.2021.141512"
  },
  {
    "composition": "NbTa0.2Ti1.8Zr",
    "composition_type": "atomic",
    "phase": [
      "BCC"
    ],
    "ys": 790.0,
    "uts": 910.0,
    "strain": 22.0,
    "processes": [
      "as-cast"
    ],
    "test_type": "tensile",
    "test_temperature": "25 °C",
    "doi": "10.1016/j.msea.2021.141512"
  },
  {
    "composition": "NbTa0.4Ti1.6Zr",
    "composition_type": "atomic",
    "phase": [
      "BCC"
    ],
    "ys": 910.0,
    "uts": 1040.0,
    "strain": 18.0,
    "processes": [
      "as-cast"
    ],
    "test_type": "tensile",
    "test_temperature": "25 °C",
    "doi": "10.1016/j.msea.2021.141512"
  },
  {
    "composition": "NbTa0.6Ti1.4Zr",
    "composition_type": "atomic",
    "phase": [
      "BCC"
    ],
    "ys": 1030.0,
    "uts": 1070.0,
    "strain": 2.5,
    "processes": [
      "as-cast"
    ],
    "test_type": "tensile",
    "test_temperature": "25 °C",
    "doi": "10.1016/j.msea.2021.141512"
  },
  {
    "composition": "NbTa0.8Ti1.2Zr",
    "composition_type": "atomic",
    "phase": [
      "BCC"
    ],
    "ys": 1100.0,
    "uts": 1110.0,
    "strain": 1.0,
    "processes": [
      "as-cast"
    ],
    "test_type": "tensile",
    "test_temperature": "25 °C",
    "doi": "10.1016/j.msea.2021.141512"
  },
  {
    "composition": "MoNbTi",
    "composition_type": "atomic",
    "phase": [
      "BCC"
    ],
    "ys": 950.0,
    "uts": 1500.0,
    "strain": 4.0,
    "processes": [
      "annealed"
    ],
    "test_type": "tensile",
    "test_temperature": "25 °C",
    "doi": "10.1016/j.msea.2021.141512"
  },
  {
    "composition": "HfTa0.4TiZr",
    "composition_type": "atomic",
    "phase": [
      "BCC + HCP"
    ],
    "ys": 400.0,
    "uts": 1100.0,
    "strain": 30.0,
    "processes": [
      "as-cast"
    ],
    "test_type": "tensile",
    "test_temperature": "25 °C",
    "doi": "10.1016/j.msea.2021.141512"
  },
  {
    "composition": "HfTa0.5TiZr",
    "composition_type": "atomic",
    "phase": [
      "BCC + HCP"
    ],
    "ys": 700.0,
    "uts": 1100.0,
    "strain": 27.0,
    "processes": [
      "as-cast"
    ],
    "test_type": "tensile",
    "test_temperature": "25 °C",
    "doi": "10.1016/j.msea.2021.141512"
  },
  {
    "composition": "HfTa0.6TiZr",
    "composition_type": "atomic",
    "phase": [
      "BCC + HCP"
    ],
    "ys": 800.0,
    "uts": 1100.0,
    "strain": 20.0,
    "processes": [
      "as-cast"
    ],
    "test_type": "tensile",
    "test_temperature": "25 °C",
    "doi": "10.1016/j.msea.2021.141512"
  },
  {
    "composition": "HfNbTaTiZr",
    "composition_type": "atomic",
    "phase": [
      "BCC + BCC"
    ],
    "ys": 1070.0,
    "uts": 1160.0,
    "strain": 1.9,
    "processes": [
      "cold rolled and annealed"
    ],
    "test_type": "tensile",
    "test_temperature": "25 °C",
    "doi": "10.1016/j.msea.2021.141512"
  },
  {
    "composition": "HfNbTaTiZr",
    "composition_type": "atomic",
    "phase": [
      "BCC + HCP"
    ],
    "ys": 1520.0,
    "uts": 1520.0,
    "strain": 1.7,
    "processes": [
      "severe plastic deformation and annealed"
    ],
    "test_type": "tensile",
    "test_temperature": "25 °C",
    "doi": "10.1016/j.msea.2021.141512"
  },
  {
    "composition": "NbTaTiZr",
    "composition_type": "atomic",
    "phase": [
      "BCC + BCC"
    ],
    "ys": 1144.0,
    "uts": 1205.0,
    "strain": 6.4,
    "processes": [
      "as-cast"
    ],
    "test_type": "tensile",
    "test_temperature": "25 °C",
    "doi": "10.1016/j.msea.2021.141512"
  },
  {
    "composition": "TaTiZr",
    "composition_type": "atomic",
    "phase": [
      "BCC + BCC"
    ],
    "ys": null,
    "uts": 284.0,
    "strain": 0.0,
    "processes": [
      "as-cast"
    ],
    "test_type": "tensile",
    "test_temperature": "25 °C",
    "doi": "10.1016/j.msea.2021.141512"
  },
  {
    "composition": "Nb1.5TaTiZr0.5",
    "composition_type": "atomic",
    "phase": [
      "BCC + BCC"
    ],
    "ys": 822.0,
    "uts": 852.0,
    "strain": 0.33,
    "processes": [
      "as-cast"
    ],
    "test_type": "tensile",
    "test_temperature": "25 °C",
    "doi": "10.1016/j.msea.2021.141512"
  },
  {
    "composition": "Nb0.5TaTiZr1.5",
    "composition_type": "atomic",
    "phase": [
      "BCC + BCC"
    ],
    "ys": null,
    "uts": 843.0,
    "strain": 0.0,
    "processes": [
      "as-cast"
    ],
    "test_type": "tensile",
    "test_temperature": "25 °C",
    "doi": "10.1016/j.msea.2021.141512"
  },
  {
    "composition": "Nb-1Zr",
    "composition_type": "weight",
    "phase": [
      "BCC"
    ],
    "ys": 138.0,
    "uts": 241.0,
    "strain": 15.0,
    "processes": [
      "various"
    ],
    "test_type": "tensile",
    "test_temperature": "25 °C",
    "doi": "10.1016/j.msea.2021.141512"
  },
  {
    "composition": "C-103 (Nb-10Hf-1Ti)",
    "composition_type": "weight",
    "phase": [
      "BCC"
    ],
    "ys": 310.0,
    "uts": 405.0,
    "strain": 4.5,
    "processes": [
      "various"
    ],
    "test_type": "tensile",
    "test_temperature": "25 °C",
    "doi": "10.1016/j.msea.2021.141512"
  },
  {
    "composition": "WC-3009 (Nb-30Hf-9W)",
    "composition_type": "weight",
    "phase": [
      "BCC"
    ],
    "ys": 752.0,
    "uts": 862.0,
    "strain": 26.0,
    "processes": [
      "annealed"
    ],
    "test_type": "tensile",
    "test_temperature": "25 °C",
    "doi": "10.1016/j.msea.2021.141512"
  },
  {
    "composition": "Cb-752 (Nb-10W-2.5Zr)",
    "composition_type": "weight",
    "phase": [
      "BCC"
    ],
    "ys": 475.0,
    "uts": 569.0,
    "strain": 24.0,
    "processes": [
      "annealed"
    ],
    "test_type": "tensile",
    "test_temperature": "25 °C",
    "doi": "10.1016/j.msea.2021.141512"
  },
  {
    "composition": "C-129Y (Nb-10W-10Hf-0.1Y)",
    "composition_type": "weight",
    "phase": [
      "BCC"
    ],
    "ys": 515.0,
    "uts": 620.0,
    "strain": 25.0,
    "processes": [
      "not specified"
    ],
    "test_type": "tensile",
    "test_temperature": "25 °C",
    "doi": "10.1016/j.msea.2021.141512"
  },
  {
    "composition": "FS-85 (Nb-28Ta-10W-1Zr)",
    "composition_type": "weight",
    "phase": [
      "BCC"
    ],
    "ys": 470.0,
    "uts": 580.0,
    "strain": 11.0,
    "processes": [
      "various"
    ],
    "test_type": "tensile",
    "test_temperature": "25 °C",
    "doi": "10.1016/j.msea.2021.141512"
  },
  {
    "composition": "TZM (Mo-0.5Ti-0.1Zr-0.04C)",
    "composition_type": "weight",
    "phase": [
      "BCC"
    ],
    "ys": 860.0,
    "uts": 965.0,
    "strain": 7.0,
    "processes": [
      "P/M, stress relieved"
    ],
    "test_type": "tensile",
    "test_temperature": "25 °C",
    "doi": "10.1016/j.msea.2021.141512"
  },
  {
