Repository: Sci-Extract/sisyphus

# Step through _sisyphus_ extraction process
Author: Soike Yuan  date: 1/12/2025

Prerequisite: Assumed that you have installed sisyphus on your machine and add .env file to your root path which contains API key. :shipit:

## Below is the file structure of the project,

```
├─ README.md                        
├─ pyproject.toml                   # Python project metadata and dependencies
├─ data/                            # Extracted data of high entropy alloys
├─ notebooks/                       # Jupyter notebooks
├─ db/                              # sql databases
├─ record/                          # record sql database
│─ sisyphus/

File: notebooks/heas_result.json (part 49 of 64)
[
    "composition": "Al0.1CoCrFeNi",
    "composition_type": "atomic",
    "phase": [
      "FCC"
    ],
    "ys": 520.0,
    "uts": 1060.0,
    "strain": 22.5,
    "processes": [
      "levitation melting: atmosphere: Ar",
      "homogenized: temperature: 1100 °C, duration: 6 h",
      "forged: temperature: 25 °C",
      "annealed: temperature: 800 °C, duration: 3 h",
      "quenching: medium: water"
    ],
    "test_type": "tensile",
    "test_temperature": "25 °C",
    "doi": "10.1016/j.msea.2021.142165"
  },
  {
    "composition": "CoCrFeMnNi",
    "composition_type": "atomic",
    "phase": [
      "γ",
      "BCC/B2"
    ],
    "ys": 569.5,
    "uts": 680.5,
    "strain": 22.0,
    "processes": [
      "selective laser melting: scan speed: 5000 mm/s, laser power: 250 W",
      "cooling: medium: air, rate: "
    ],
    "test_type": "tensile",
    "test_temperature": "25 °C",
    "doi": "10.1016/j.msea.2021.142285"
  },
  {
    "composition": "CoCrFeMnNi-TiAl",
    "composition_type": "atomic",
    "phase": [
      "γ",
      "L12",
      "Al2O3",
      "σ",
      "B2",
      "BCC",
      "Heusler",
      "γ-TiAl"
    ],
    "ys": 626.6,
    "uts": 961.1,
    "strain": 22.0,
    "processes": [
      "selective laser melting: scan speed: 5000 mm/s, laser power: 250 W",
      "hot isostatic pressing: pressure: 150 MPa, temperature: 1175 °C, duration: 2 h",
      "aged: temperature: 700 °C, duration: 30 h, atmosphere: ",
      "cooling: medium: air, rate: "
    ],
    "test_type": "tensile",
    "test_temperature": "25 °C",
    "doi": "10.1016/j.msea.2021.142285"
  },
  {
    "composition": "CoCrFeNi",
    "composition_type": "atomic",
    "phase": [
      "FCC"
    ],
    "ys": 160.0,
    "uts": 368.0,
    "strain": 65.0,
    "processes": [
      "arc melting: atmosphere: Ar, remelting times: 5"
    ],
    "test_type": "tensile",
    "test_temperature": "25 °C",
    "doi": "10.1016/j.msea.2021.142153"
  },
  {
    "composition": "CoCrFeNiMo0.4",
    "composition_type": "atomic",
    "phase": [
      "FCC",
      "σ"
    ],
    "ys": 420.0,
    "uts": 646.0,
    "strain": 24.1,
    "processes": [
      "arc melting: atmosphere: Ar, remelting times: 5"
    ],
    "test_type": "tensile",
    "test_temperature": "25 °C",
    "doi": "10.1016/j.msea.2021.142153"
  },
  {
    "composition": "CoCrFeNiNb0.1Mo0.3",
    "composition_type": "atomic",
    "phase": [
      "FCC",
      "Laves"
    ],
    "ys": 426.0,
    "uts": 714.0,
    "strain": 17.4,
    "processes": [
      "arc melting: atmosphere: Ar, remelting times: 5"
    ],
    "test_type": "tensile",
    "test_temperature": "25 °C",
    "doi": "10.1016/j.msea.2021.142153"
  },
  {
    "composition": "CoCrFeNiNb0.2Mo0.2",
    "composition_type": "atomic",
    "phase": [
      "FCC",
      "Laves"
    ],
    "ys": 510.0,
    "uts": 763.0,
    "strain": 10.0,
    "processes": [
      "arc melting: atmosphere: Ar, remelting times: 5"
    ],
    "test_type": "tensile",
    "test_temperature": "25 °C",
    "doi": "10.1016/j.msea.2021.142153"
  },
  {
    "composition": "CoCrFeNiNb0.3Mo0.1",
    "composition_type": "atomic",
    "phase": [
      "FCC",
      "Laves"
    ],
    "ys": 692.0,
    "uts": 894.0,
    "strain": 7.5,
    "processes": [
      "arc melting: atmosphere: Ar, remelting times: 5"
    ],
    "test_type": "tensile",
    "test_temperature": "25 °C",
    "doi": "10.1016/j.msea.2021.142153"
  },
  {
    "composition": "CoCrFeNiNb0.4",
    "composition_type": "atomic",
    "phase": [
      "FCC",
      "Laves"
    ],
    "ys": 618.0,
    "uts": 645.0,
    "strain": 4.4,
    "processes": [
      "arc melting: atmosphere: Ar, remelting times: 5"
    ],
    "test_type": "tensile",
    "test_temperature": "25 °C",
    "doi": "10.1016/j.msea.2021.142153"
  },
  {
    "composition": "Nb40Ti25Al15V10Ta5Hf3W2",
    "composition_type": "atomic",
    "phase": [
      "BCC",
      "B2"
    ],
    "ys": 1024.0,
    "uts": null,
    "strain": 50.0,
    "processes": [
      "vacuum melting: atmosphere: Ti-gettered Ar",
      "remelted: times: 6",
      "copper mold pouring: atmosphere: Ar"
    ],
    "test_type": "compressive",
    "test_temperature": "25 °C",
    "doi": "10.1016/j.msea.2021.142290"
  },
  {
    "composition": "Nb40Ti25Al15V10Ta5Hf3W2",
    "composition_type": "atomic",
    "phase": [
      "BCC",
      "B2"
    ],
    "ys": 611.0,
    "uts": null,
    "strain": 22.0,
    "processes": [
      "vacuum melting: atmosphere: Ti-gettered Ar",
      "remelted: times: 6",
      "copper mold pouring: atmosphere: Ar"
    ],
    "test_type": "compressive",
    "test_temperature": "800 °C",
    "doi": "10.1016/j.msea.2021.142290"
  },
  {
    "composition": "Nb40Ti25Al15V10Ta5Hf3W2",
    "composition_type": "atomic",
    "phase": [
      "BCC",
      "B2"
    ],
    "ys": 437.0,
    "uts": null,
    "strain": null,
    "processes": [
      "vacuum melting: atmosphere: Ti-gettered Ar",
      "remelted: times: 6",
      "copper mold pouring: atmosphere: Ar"
    ],
    "test_type": "compressive",
    "test_temperature": "900 °C",
    "doi": "10.1016/j.msea.2021.142290"
  },
  {
    "composition": "Nb40Ti25Al15V10Ta5Hf3W2",
    "composition_type": "atomic",
    "phase": [
      "BCC",
      "B2"
    ],
    "ys": 237.0,
    "uts": null,
    "strain": null,
    "processes": [
      "vacuum melting: atmosphere: Ti-gettered Ar",
      "remelted: times: 6",
      "copper mold pouring: atmosphere: Ar"
    ],
    "test_type": "compressive",
    "test_temperature": "1000 °C",
    "doi": "10.1016/j.msea.2021.142290"
  },
  {
    "composition": "Co34.5Cr30Ni26.5Al5.4W3.6",
    "composition_type": "atomic",
    "phase": [
      "FCC"
    ],
    "ys": null,
    "uts": 1798.0,
    "strain": 1.0,
    "processes": [
      "arc melting: atmosphere: vacuum, remelting times: 5",
      "solution treated: temperature: 1200 °C, duration: 2 h, atmosphere: none",
      "quenching: medium: water",
      "cold rolled: reduction: 70%, temperature: none",
      "annealed: temperature: 700 °C, duration: 1 h, atmosphere: none"
    ],
    "test_type": "tensile",
    "test_temperature": "25 °C",
    "doi": "10.1016/j.msea.2021.142140"
  },
  {
    "composition": "Co34.5Cr30Ni26.5Al5.4W3.6",
    "composition_type": "atomic",
    "phase": [
      "FCC",
      "σ"
    ],
    "ys": 1300.0,
    "uts": 1500.0,
    "strain": 6.4,
    "processes": [
      "arc melting: atmosphere: vacuum, remelting times: 5",
      "solution treated: temperature: 1200 °C, duration: 2 h, atmosphere: none",
      "quenching: medium: water",
      "cold rolled: reduction: 70%, temperature: none",
      "annealed: temperature: 800 °C, duration: 1 h, atmosphere: none"
    ],
    "test_type": "tensile",
    "test_temperature": "25 °C",
    "doi": "10.1016/j.msea.2021.142140"
  },
  {
    "composition": "Co34.5Cr30Ni26.5Al5.4W3.6",
    "composition_type": "atomic",
    "phase": [
      "FCC",
      "σ"
    ],
    "ys": 906.0,
    "uts": 1181.0,
    "strain": 9.8,
    "processes": [
      "arc melting: atmosphere: vacuum, remelting times: 5",
      "solution treated: temperature: 1200 °C, duration: 2 h, atmosphere: none",
      "quenching: medium: water",
      "cold rolled: reduction: 70%, temperature: none",
      "annealed: temperature: 850 °C, duration: 1 h, atmosphere: none"
    ],
    "test_type": "tensile",
    "test_temperature": "25 °C",
    "doi": "10.1016/j.msea.2021.142140"
  },
  {
    "composition": "Co34.5Cr30Ni26.5Al5.4W3.6",
    "composition_type": "atomic",
    "phase": [
      "FCC",
      "σ"
    ],
    "ys": 875.0,
    "uts": 1219.0,
    "strain": 19.0,
    "processes": [
      "arc melting: atmosphere: vacuum, remelting times: 5",
      "solution treated: temperature: 1200 °C, duration: 2 h, atmosphere: none",
      "quenching: medium: water",
      "cold rolled: reduction: 70%, temperature: none",
      "annealed: temperature: 900 °C, duration: 1 h, atmosphere: none"
    ],
    "test_type": "tensile",
    "test_temperature": "25 °C",
    "doi": "10.1016/j.msea.2021.142140"
  },
  {
    "composition": "AlCoCrFeNi2.1",
    "composition_type": "atomic",
    "phase": [
      "FCC",
      "BCC(B2)"
    ],
    "ys": 508.0,
    "uts": 1096.0,
    "strain": 11.46,
    "processes": [
      "copper mold casting: raw materials purity: ≥99.9 wt%, atmosphere: Ar"
    ],
    "test_type": "tensile",
    "test_temperature": "25 °C",
    "doi": "10.1016/j.msea.2021.142327"
  },
  {
    "composition": "AlCoCrFeNi2.1",
    "composition_type": "atomic",
    "phase": [
      "FCC",
      "BCC(B2)"
    ],
    "ys": 552.0,
    "uts": 1312.0,
    "strain": 17.92,
    "processes": [
      "laser metal deposition: laser power: 1000 W, scan speed: 500 mm/min, powder feeding rate: 8 ~ 12 g/min, protective gas flow rate: 5 ~ 8 L/min, substrate: 304L steel, atmosphere: Ar"
    ],
    "test_type": "tensile",
    "test_temperature": "25 °C",
    "doi": "10.1016/j.msea.2021.142327"
  },
  {
    "composition": "AlCoCrFeNi2.1",
    "composition_type": "atomic",
    "phase": [
      "FCC",
      "BCC(B2)"
    ],
    "ys": 702.0,
    "uts": 1171.0,
    "strain": 10.25,
    "processes": [
      "laser metal deposition: laser power: 1000 W, scan speed: 500 mm/min, powder feeding rate: 8 ~ 12 g/min, protective gas flow rate: 5 ~ 8 L/min, substrate: 304L steel, atmosphere: Ar"
    ],
    "test_type": "tensile",
    "test_temperature": "25 °C",
    "doi": "10.1016/j.msea.2021.142327"
  },
  {
    "composition": "Ni2.1TiAlFeCrCo0.8",
    "composition_type": "atomic",
    "phase": null,
    "ys": 2700.0,
    "uts": 2900.0,
    "strain": 8.72,
    "processes": [
      "vacuum arc melting: atmosphere: Ar"
    ],
    "test_type": "compressive",
    "test_temperature": "25 °C",
    "doi": "10.1016/j.msea.2021.142342"
  },
  {
    "composition": "Ni2.1TiAlFeCrCo0.8",
    "composition_type": "atomic",
    "phase": null,
    "ys": 2080.0,
    "uts": 2450.0,
    "strain": 6.27,
    "processes": [
      "vacuum arc melting: atmosphere: Ar"
    ],
    "test_type": "tensile",
    "test_temperature": "25 °C",
    "doi": "10.1016/j.msea.2021.142342"
  },
  {
    "composition": "Fe24.42Co24.61Ni23.09Cr27.71Si0.11C0.06",
    "composition_type": "atomic",
    "phase": null,
    "ys": null,
    "uts": 229.99,
    "strain": 21.8,
    "processes": [
      "additive manufacturing: scan speed: 740 mm/s, laser power: 200 W",
      "gas atomization: pressure: unknown, gas velocity: unknown, gas: unknown",
      "cooling: medium: furnace, rate: 5 °C/min"
    ],
    "test_type": "tensile",
    "test_temperature": "400 °C",
    "doi": "10.1016/j.msea.2021.142354"
  },
  {
    "composition": "Fe24.42Co24.61Ni23.09Cr27.71Si0.11C0.06",
    "composition_type": "atomic",
    "phase": null,
    "ys": null,
    "uts": 153.44,
    "strain": 3.7,
    "processes": [
      "additive manufacturing: scan speed: 740 mm/s, laser power: 200 W",
      "gas atomization: pressure: unknown, gas velocity: unknown, gas: unknown",
      "cooling: medium: furnace, rate: 5 °C/min"
    ],
    "test_type": "tensile",
    "test_temperature": "600 °C",
    "doi": "10.1016/j.msea.2021.142354"
  },
  {
    "composition": "Fe24.42Co24.61Ni23.09Cr27.71Si0.11C0.06",
    "composition_type": "atomic",
    "phase": null,
    "ys": null,
    "uts": 150.03,
    "strain": 6.1,
    "processes": [
      "additive manufacturing: scan speed: 740 mm/s, laser power: 200 W",
      "gas atomization: pressure: unknown, gas velocity: unknown, gas: unknown",
      "cooling: medium: furnace, rate: 5 °C/min"
    ],
    "test_type": "tensile",
    "test_temperature": "800 °C",
    "doi": "10.1016/j.msea.2021.142354"
  },
  {
    "composition": "Al0.3CoCrFeNi",
    "composition_type": "atomic",
    "phase": [
      "FCC[Nb]ss",
      "Laves"
    ],
    "ys": 220.0,
    "uts": null,
    "strain": null,
    "processes": [
      "cold rolled: reduction: 50%, temperature: 1373 K, duration: 1 h"
    ],
    "test_type": "tensile",
    "test_temperature": "25 °C",
    "doi": "10.1016/j.msea.2022.142674"
  },
  {
    "composition": "Al0.3CoCrFeNi",
    "composition_type": "atomic",
    "phase": [
      "FCC[Nb]ss",
      "Laves"
    ],
    "ys": 515.0,
    "uts": null,
    "strain": null,
    "processes": [
      "cold rolled: reduction: 50%, temperature: 1373 K, duration: 1 h"
    ],
    "test_type": "tensile",
    "test_temperature": "77 K",
    "doi": "10.1016/j.msea.2022.142674"
  },
  {
    "composition": "Al0.0FeMnNiCrCu0.5",
    "composition_type": "atomic",
    "phase": [
      "duplex FCC"
    ],
    "ys": 263.0,
    "uts": 499.0,
    "strain": 32.5,
    "processes": [
      "arc melting: atmosphere: Ar, remelting times: 5"
    ],
    "test_type": "tensile",
    "test_temperature": "25 °C",
    "doi": "10.1016/j.msea.2021.142495"
  },
  {
    "composition": "Al0.25FeMnNiCrCu0.5",
    "composition_type": "atomic",
    "phase": [
      "duplex FCC",
      "BCC"
    ],
    "ys": 552.0,
    "uts": 924.0,
    "strain": 16.8,
    "processes": [
      "arc melting: atmosphere: Ar, remelting times: 5"
    ],
    "test_type": "tensile",
    "test_temperature": "25 °C",
    "doi": "10.1016/j.msea.2021.142495"
  },
  {
    "composition": "Al0.5FeMnNiCrCu0.5",
    "composition_type": "atomic",
    "phase": [
      "FCC",
      "duplex BCC"
    ],
    "ys": 810.0,
    "uts": 1209.0,
    "strain": 2.5,
    "processes": [
      "arc melting: atmosphere: Ar, remelting times: 5"
    ],
    "test_type": "tensile",
    "test_temperature": "25 °C",
    "doi": "10.1016/j.msea.2021.142495"
  },
  {
    "composition": "Ni46Co24Fe24Al3Ti3",
    "composition_type": "atomic",
    "phase": [
      "FCC",
      "L12"
    ],
    "ys": 525.0,
    "uts": 935.0,
    "strain": 32.0,
    "processes": [
      "induction melting: atmosphere: Ar, remelting times: 3",
      "homogenized: temperature: 1150 °C, duration: 8 h, atmosphere: air"
    ],
    "test_type": "tensile",
    "test_temperature": "25 °C",
    "doi": "10.1016/j.msea.2022.142617"
  },
  {
    "composition": "Ni46Co24Fe24Al3Ti3",
    "composition_type": "atomic",
    "phase": [
      "FCC",
      "L12"
    ],
    "ys": 820.0,
    "uts": 1236.0,
    "strain": 23.0,
    "processes": [
      "induction melting: atmosphere: Ar, remelting times: 3",
      "homogenized: temperature: 1150 °C, duration: 8 h, atmosphere: air",
      "cold rolled: reduction: 80%, temperature: room temperature",
      "quenching: medium: water",
      "aged: temperature: 700 °C, duration: 4 h, atmosphere: air"
    ],
    "test_type": "tensile",
    "test_temperature": "25 °C",
    "doi": "10.1016/j.msea.2022.142617"
  },
  {
    "composition": "AlCoCrFeNi2.1",
    "composition_type": "atomic",
    "phase": [
      "FCC",
      "B2"
    ],
    "ys": 1517.0,
    "uts": 1947.0,
    "strain": 8.0,
    "processes": [
      "arc melting: atmosphere: Ar, remelting times: 4",
      "drop cast: dimensions: 10 × 10 × 60 mm3",
      "cold rolled: reduction: 90%, temperature: room temperature"
    ],
    "test_type": "tensile",
    "test_temperature": "25 °C",
    "doi": "10.1016/j.msea.2021.142558"
  },
  {
    "composition": "AlCoCrFeNi2.1",
    "composition_type": "atomic",
    "phase": [
      "FCC",
      "B2"
    ],
    "ys": 1237.0,
    "uts": 1367.0,
    "strain": 17.0,
    "processes": [
      "arc melting: atmosphere: Ar, remelting times: 4",
      "drop cast: dimensions: 10 × 10 × 60 mm3",
      "cold rolled: reduction: 90%, temperature: room temperature",
      "annealed: temperature: 800 °C, duration: 2 h, atmosphere: Ar",
      "cooling: medium: air"
    ],
    "test_type": "tensile",
    "test_temperature": "25 °C",
    "doi": "10.1016/j.msea.2021.142558"
  },
  {
    "composition": "AlCoCrFeNi2.1",
    "composition_type": "atomic",
    "phase": [
      "FCC",
      "B2"
    ],
    "ys": 1249.0,
    "uts": 1345.0,
    "strain": null,
    "processes": [
      "arc melting: atmosphere: Ar, remelting times: 4",
      "drop cast: dimensions: 10 × 10 × 60 mm3",
      "cold rolled: reduction: 90%, temperature: room temperature",
      "annealed: temperature: 800 °C, duration: 1 h, atmosphere: Ar"
    ],
    "test_type": "tensile",
    "test_temperature": "25 °C",
    "doi": "10.1016/j.msea.2021.142558"
  },
  {
    "composition": "AlCoCrFeNi2.1",
    "composition_type": "atomic",
    "phase": [
      "FCC",
      "B2"
    ],
    "ys": 1108.0,
    "uts": 1200.0,
    "strain": null,
    "processes": [
      "arc melting: atmosphere: Ar, remelting times: 4",
      "drop cast: dimensions: 10 × 10 × 60 mm3",
      "cold rolled: reduction: 90%, temperature: room temperature",
      "annealed: temperature: 800 °C, duration: 1 h, atmosphere: Ar"
    ],
    "test_type": "tensile",
    "test_temperature": "25 °C",
    "doi": "10.1016/j.msea.2021.142558"
  },
  {
    "composition": "AlCoCrFeNi2.1",
    "composition_type": "atomic",
    "phase": [
      "FCC",
      "B2"
    ],
    "ys": 844.0,
    "uts": 1175.0,
    "strain": null,
    "processes": [
      "arc melting: atmosphere: Ar, remelting times: 4",
      "drop cast: dimensions: 10 × 10 × 60 mm3",
      "cold rolled: reduction: 90%, temperature: room temperature",
      "annealed: temperature: 1000 °C, duration: 1 h, atmosphere: Ar"
    ],
    "test_type": "tensile",
    "test_temperature": "25 °C",
    "doi": "10.1016/j.msea.2021.142558"
  },
  {
    "composition": "AlCoCrFeNi2.1",
    "composition_type": "atomic",
    "phase": [
      "FCC",
      "B2"
    ],
    "ys": 648.0,
    "uts": 1075.0,
    "strain": null,
    "processes": [
      "arc melting: atmosphere: Ar, remelting times: 4",
      "drop cast: dimensions: 10 × 10 × 60 mm3",
      "cold rolled: reduction: 90%, temperature: room temperature",
      "annealed: temperature: 1200 °C, duration: 1 h, atmosphere: Ar"
    ],
    "test_type": "tensile",
    "test_temperature": "25 °C",
    "doi": "10.1016/j.msea.2021.142558"
  },
  {
    "composition": "Fe30Mn10Cr10Co3Ni",
    "composition_type": "atomic",
    "phase": null,
    "ys": null,
    "uts": null,
    "strain": null,
    "processes": [
      "laser powder deposition: atmosphere: Ar, laser power: 1.5 kW, laser spot diameter: 2.8 mm, scanning speed: 600 mm/min, overlap rate: 0.5, layer thickness: 0.6 mm",
      "arc melting: atmosphere: vacuum",
      "forged: temperature: 800-950 °C"
    ],
    "test_type": "tensile",
    "test_temperature": "25 °C",
    "doi": "10.1016/j.msea.2022.142948"
  },
  {
    "composition": "Co1.5CrFeNi1.5Ti0.5Mo0.1",
    "composition_type": "atomic",
    "phase": [
      "FCC quasi-single-phase solid solution"
    ],
    "ys": 761.0,
    "uts": null,
    "strain": null,
    "processes": [
      "additive manufacturing: scan speed: unknown, laser power: unknown"
    ],
    "test_type": "tensile",
    "test_temperature": "25 °C",
    "doi": "10.1016/j.msea.2022.142970"
  },
  {
    "composition": "Co1.5CrFeNi1.5Ti0.5Mo0.1",
    "composition_type": "atomic",
    "phase": [
      "L12-type ordered phase"
    ],
    "ys": 852.0,
    "uts": null,
    "strain": null,
    "processes": [
      "additive manufacturing: scan speed: unknown, laser power: unknown",
      "heat treated: temperature: 1393 K, duration: 10.8 ks, atmosphere: unknown",
      "cooling: medium: air, rate: unknown"
    ],
    "test_type": "tensile",
    "test_temperature": "25 °C",
    "doi": "10.1016/j.msea.2022.142970"
  },
  {
    "composition": "Co1.5CrFeNi1.5Ti0.5Mo0.1",
    "composition_type": "atomic",
    "phase": [
      "FCC quasi-single-phase solid solution"
    ],
    "ys": 763.0,
    "uts": 904.0,
    "strain": 39.6,
    "processes": [
      "additive manufacturing: scan speed: unknown, laser power: unknown"
    ],
    "test_type": "tensile",
    "test_temperature": "25 °C",
    "doi": "10.1016/j.msea.2022.142970"
  },
  {
    "composition": "Co1.5CrFeNi1.5Ti0.5Mo0.1",
    "composition_type": "atomic",
    "phase": [
      "L12-type ordered phase"
    ],
    "ys": 868.0,
    "uts": 1161.0,
    "strain": 45.2,
    "processes": [
      "additive manufacturing: scan speed: unknown, laser power: unknown",
      "heat treated: temperature: 1393 K, duration: 10.8 ks, atmosphere: unknown",
      "cooling: medium: air, rate: unknown"
    ],
    "test_type": "tensile",
    "test_temperature": "25 °C",
    "doi": "10.1016/j.msea.2022.142970"
  },
  {
    "composition": "Co1.5CrFeNi1.5Ti0.5Mo0.1",
    "composition_type": "atomic",
    "phase": [
      "FCC quasi-single-phase solid solution"
    ],
    "ys": 1027.0,
    "uts": 1561.0,
    "strain": 13.7,
    "processes": [
      "additive manufacturing: scan speed: unknown, laser power: unknown"
    ],
    "test_type": "tensile",
    "test_temperature": "25 °C",
    "doi": "10.1016/j.msea.2022.142970"
  },
  {
    "composition": "Co1.5CrFeNi1.5Ti0.5Mo0.1",
    "composition_type": "atomic",
    "phase": [
      "L12-type ordered phase"
    ],
    "ys": 1260.0,
    "uts": 2017.0,
    "strain": 28.0,
    "processes": [
      "additive manufacturing: scan speed: unknown, laser power: unknown",
      "heat treated: temperature: 1393 K, duration: 10.8 ks, atmosphere: unknown",
      "cooling: medium: air, rate: unknown"
    ],
    "test_type": "tensile",
    "test_temperature": "25 °C",
    "doi": "10.1016/j.msea.2022.142970"
  },
  {
    "composition": "iHEA",
    "composition_type": "atomic",
    "phase": [
      "FCC",
      "HCP"
    ],
    "ys": 237.0,
    "uts": 1302.0,
    "strain": null,
    "processes": null,
    "test_type": "tensile",
    "test_temperature": "25 °C",
    "doi": "10.1016/j.msea.2022.142755"
  },
  {
    "composition": "iHEA",
    "composition_type": "atomic",
    "phase": [
      "FCC",
      "HCP"
    ],
    "ys": 208.0,
    "uts": 1264.0,
    "strain": null,
    "processes": null,
    "test_type": "tensile",
    "test_temperature": "25 °C",
    "doi": "10.1016/j.msea.2022.142755"
  },
  {
    "composition": "iHEA",
    "composition_type": "atomic",
    "phase": [
      "FCC",
      "HCP"
    ],
    "ys": 198.0,
    "uts": 1261.0,
    "strain": null,
    "processes": null,
    "test_type": "tensile",
    "test_temperature": "25 °C",
    "doi": "10.1016/j.msea.2022.142755"
  },
  {
    "composition": "iHEA",
    "composition_type": "atomic",
    "phase": [
      "FCC",
      "HCP"
    ],
    "ys": 198.0,
    "uts": 1259.0,
    "strain": null,
    "processes": null,
    "test_type": "tensile",
    "test_temperature": "25 °C",
    "doi": "10.1016/j.msea.2022.142755"
  },
  {
    "composition": "iHEA",
    "composition_type": "atomic",
    "phase": [
      "FCC",
      "HCP"
    ],
    "ys": 208.0,
    "uts": 1250.0,
    "strain": null,
    "processes": null,
    "test_type": "tensile",
    "test_temperature": "25 °C",
    "doi": "10.1016/j.msea.2022.142755"
  },
  {
    "composition": "iHEA",
    "composition_type": "atomic",
    "phase": [
      "FCC",
      "HCP"
    ],
    "ys": 200.0,
    "uts": 1256.0,
    "strain": null,
    "processes": null,
    "test_type": "tensile",
    "test_temperature": "25 °C",
    "doi": "10.1016/j.msea.2022.142755"
  },
  {
    "composition": "iHEA",
    "composition_type": "atomic",
    "phase": [
      "FCC",
      "HCP"
    ],
    "ys": 1156.0,
    "uts": 1353.0,
    "strain": null,
    "processes": [
      "SMAT"
    ],
    "test_type": "tensile",
    "test_temperature": "25 °C",
    "doi": "10.1016/j.msea.2022.142755"
  },
  {
    "composition": "iHEA",
    "composition_type": "atomic",
    "phase": [
      "FCC",
      "HCP"
    ],
    "ys": 829.0,
    "uts": 1182.0,
    "strain": null,
    "processes": [
      "SMAT"
    ],
    "test_type": "tensile",
    "test_temperature": "25 °C",
    "doi": "10.1016/j.msea.2022.142755"
  },
  {
    "composition": "iHEA",
    "composition_type": "atomic",
    "phase": [
      "FCC",
      "HCP"
    ],
    "ys": 798.0,
    "uts": 1188.0,
    "strain": null,
    "processes": [
      "SMAT"
    ],
    "test_type": "tensile",
    "test_temperature": "25 °C",
    "doi": "10.1016/j.msea.2022.142755"
  },
  {
    "composition": "iHEA",
    "composition_type": "atomic",
    "phase": [
      "FCC",
      "HCP"
    ],
    "ys": 769.0,
    "uts": 1191.0,
    "strain": null,
    "processes": [
      "SMAT"
    ],
    "test_type": "tensile",
    "test_temperature": "25 °C",
    "doi": "10.1016/j.msea.2022.142755"
  },
  {
    "composition": "iHEA",
    "composition_type": "atomic",
    "phase": [
      "FCC",
      "HCP"
    ],
    "ys": 748.0,
    "uts": 1198.0,
    "strain": null,
    "processes": [
      "SMAT"
    ],
    "test_type": "tensile",
    "test_temperature": "25 °C",
    "doi": "10.1016/j.msea.2022.142755"
  },
  {
    "composition": "iHEA",
    "composition_type": "atomic",
    "phase": [
      "FCC",
      "HCP"
    ],
    "ys": 734.0,
    "uts": 1188.0,
    "strain": null,
    "processes": [
      "SMAT"
    ],
    "test_type": "tensile",
    "test_temperature": "25 °C",
    "doi": "10.1016/j.msea.2022.142755"
  },
  {
    "composition": "CrFeNiMn",
    "composition_type": "atomic",
    "phase": [
      "FCC",
      "BCC"
    ],
    "ys": 335.0,
    "uts": 692.0,
    "strain": 35.0,
    "processes": [
      "gas atomization: pressure: 12 bar, gas: Ar, temperature: 1723 °C",
      "pulsed electric current sintering: temperature: 1100 °C, pressure: 35 MPa, duration: 5 min"
    ],
    "test_type": "tensile",
    "test_temperature": "25 °C",
    "doi": "10.1016/j.msea.2022.143071"
  },
  {
    "composition": "CrFeNiMn",
    "composition_type": "atomic",
    "phase": [
      "FCC",
      "BCC"
    ],
    "ys": 850.0,
    "uts": 1002.0,
    "strain": 26.0,
    "processes": [
      "gas atomization: pressure: 12 bar, gas: Ar, temperature: 1723 °C",
      "milling: duration: 25 h",
      "pulsed electric current sintering: temperature: 1050 °C, pressure: 35 MPa, duration: 1 min"
    ],
    "test_type": "tensile",
    "test_temperature": "25 °C",
    "doi": "10.1016/j.msea.2022.143071"
  },
  {
    "composition": "CoCrFeNi",
    "composition_type": "atomic",
    "phase": [
      "FCC"
    ],
    "ys": null,
    "uts": null,
    "strain": null,
    "processes": [
      "vacuum levitation melting"
    ],
    "test_type": "tensile",
    "test_temperature": "25 °C",
    "doi": "10.1016/j.msea.2022.143166"
  },
  {
    "composition": "Hf0.196Nb0.197Ta0.196Ti0.204Zr0.207C0.00007N0.00002O0.00018H0.000009W0.00016",
    "composition_type": "atomic",
    "phase": [
      "BCC"
    ],
    "ys": 970.0,
    "uts": null,
    "strain": null,
    "processes": [
      "arc melting: atmosphere: air, remelting times: 1",
      "hot rolled: reduction: 20%, temperature: 1150 °C",
      "annealed: temperature: 1100 °C, duration: 1 h, atmosphere: vacuum",
      "cold rolled: reduction: 3% per pass to 2.5 mm, 5% per pass to 1 mm, temperature: not specified",
      "annealed: temperature: 1100 °C, duration: 1 h, atmosphere: vacuum"
    ],
    "test_type": "tensile",
    "test_temperature": "25 °C",
    "doi": "10.1016/j.msea.2022.143291"
  },
  {
    "composition": "CoCrFeMnNi",
    "composition_type": "atomic",
    "phase": [
      "FCC"
    ],
    "ys": 1697.0,
    "uts": 1914.0,
    "strain": 27.0,
    "processes": [
      "mechanical alloying: duration: 50 h, ball size: not specified, ball to powder ratio: 10:1, rotation speed: 300 rpm",
      "spark plasma sintering: temperature: 950 °C, pressure: 40 MPa, duration: 6 min"
    ],
    "test_type": "compressive",
    "test_temperature": "25 °C",
    "doi": "10.1016/j.msea.2022.143446"
  },
  {
    "composition": "CoCrFeMnNi-0.2 wt% GNPs + CNTs",
    "composition_type": "atomic",
    "phase": [
      "FCC",
      "Fe2O3",
      "M23C6",
      "M7C3",
      "(Mn, Cr)3O4"
    ],
    "ys": 1697.0,
    "uts": 1914.0,
    "strain": 27.0,
    "processes": [
      "mechanical alloying: duration: 50 h, ball size: not specified, ball to powder ratio: 10:1, rotation speed: 300 rpm",
      "spark plasma sintering: temperature: 950 °C, pressure: 40 MPa, duration: 6 min"
    ],
    "test_type": "compressive",
    "test_temperature": "25 °C",
    "doi": "10.1016/j.msea.2022.143446"
  },
  {
    "composition": "Al0.3FeCoCrNi",
    "composition_type": "atomic",
    "phase": [
      "FCC"
    ],
    "ys": 630.0,
    "uts": null,
    "strain": 29.0,
    "processes": [
      "additive manufacturing: method: Laser Powder Bed Fusion"
    ],
    "test_type": "tensile",
    "test_temperature": "25 °C",
    "doi": "10.1016/j.msea.2022.143468"
  },
  {
    "composition": "Al0.3FeCoCrNi",
    "composition_type": "atomic",
    "phase": [
      "FCC",
      "B2",
      "BCC"
    ],
    "ys": 503.0,
    "uts": 685.0,
    "strain": 32.0,
    "processes": [
      "additive manufacturing: method: Laser Powder Bed Fusion, laser power: 200 W, scan speed: 900 mm/s, layer thickness: 30 μm"
    ],
    "test_type": "tensile",
    "test_temperature": "25 °C",
    "doi": "10.1016/j.msea.2022.143468"
  },
  {
    "composition": "Al0.3FeCoCrNi",
    "composition_type": "atomic",
    "phase": [
      "FCC",
      "B2",
      "BCC"
    ],
    "ys": 845.0,
    "uts": 1084.0,
    "strain": 14.0,
    "processes": [
      "additive manufacturing: method: Laser Powder Bed Fusion, laser power: 200 W, scan speed: 900 mm/s, layer thickness: 30 μm",
      "annealed: temperature: 650 °C, duration: 70 h"
    ],
    "test_type": "tensile",
    "test_temperature": "25 °C",
    "doi": "10.1016/j.msea.2022.143468"
  },
  {
    "composition": "Al0.3FeCoCrNi",
    "composition_type": "atomic",
    "phase": [
      "FCC"
    ],
    "ys": 730.0,
    "uts": 896.0,
    "strain": 29.0,
    "processes": [
      "additive manufacturing: method: Selective Laser Melting"
    ],
    "test_type": "tensile",
    "test_temperature": "25 °C",
    "doi": "10.1016/j.msea.2022.143468"
  },
  {
    "composition": "Al0.3FeCoCrNi",
    "composition_type": "atomic",
    "phase": null,
    "ys": 410.0,
    "uts": 545.0,
    "strain": 28.0,
    "processes": [
      "additive manufacturing: method: Laser Engineered Net Shaping"
    ],
    "test_type": "tensile",
    "test_temperature": "25 °C",
    "doi": "10.1016/j.msea.2022.143468"
  },
  {
    "composition": "Al0.3FeCoCrNi",
    "composition_type": "atomic",
    "phase": null,
    "ys": 477.0,
    "uts": 502.0,
    "strain": 0.06,
    "processes": [
      "additive manufacturing: method: Laser Metal Deposition"
    ],
    "test_type": "tensile",
    "test_temperature": "25 °C",
    "doi": "10.1016/j.msea.2022.143468"
  },
  {
    "composition": "CoCrFeMnNi",
    "composition_type": "atomic",
    "phase": [
      "FCC"
    ],
    "ys": 293.0,
    "uts": 661.0,
    "strain": null,
    "processes": [
      "induction melting: atmosphere: vacuum",
      "homogenized: temperature: 1100 °C, duration: 6 h, atmosphere: Ar",
      "cold rolled: reduction: 78.57%, temperature: 25 °C",
      "annealed: temperature: 800 °C, duration: 1 h, atmosphere: Ar"
    ],
    "test_type": "tensile",
    "test_temperature": "25 °C",
    "doi": "10.1016/j.msea.2022.143307"
  },
  {
    "composition": "CoCrFeMnNi",
    "composition_type": "atomic",
    "phase": [
      "FCC"
    ],
    "ys": 218.0,
    "uts": 607.0,
    "strain": null,
    "processes": [
      "induction melting: atmosphere: vacuum",
      "homogenized: temperature: 1100 °C, duration: 6 h, atmosphere: Ar",
      "cold rolled: reduction: 78.57%, temperature: 25 °C",
      "annealed: temperature: 900 °C, duration: 1 h, atmosphere: Ar"
    ],
    "test_type": "tensile",
    "test_temperature": "25 °C",
    "doi": "10.1016/j.msea.2022.143307"
  },
  {
    "composition": "(CoCrFeMnNi)98.4B0.8N0.8",
    "composition_type": "atomic",
    "phase": [
      "FCC",
      "BN",
      "Cr2B"
    ],
    "ys": 572.0,
    "uts": 878.0,
    "strain": 49.8,
    "processes": [
      "induction melting: atmosphere: vacuum",
      "homogenized: temperature: 1100 °C, duration: 6 h, atmosphere: Ar",
      "cold rolled: reduction: 78.57%, temperature: 25 °C",
      "annealed: temperature: 800 °C, duration: 1 h, atmosphere: Ar"
    ],
    "test_type": "tensile",
    "test_temperature": "25 °C",
    "doi": "10.1016/j.msea.2022.143307"
  },
  {
    "composition": "(CoCrFeMnNi)98.4B0.8N0.8",
    "composition_type": "atomic",
    "phase": [
      "FCC",
      "BN",
      "Cr2B"
    ],
    "ys": 402.5,
    "uts": 808.8,
    "strain": 53.6,
    "processes": [
      "induction melting: atmosphere: vacuum",
      "homogenized: temperature: 1100 °C, duration: 6 h, atmosphere: Ar",
      "cold rolled: reduction: 78.57%, temperature: 25 °C",
      "annealed: temperature: 900 °C, duration: 1 h, atmosphere: Ar"
    ],
    "test_type": "tensile",
    "test_temperature": "25 °C",
    "doi": "10.1016/j.msea.2022.143307"
  },
  {
    "composition": "V39Nb33Ti13Si15",
    "composition_type": "atomic",
    "phase": [
      "BCC",
      "β-Nb5Si3"
    ],
    "ys": 2400.0,
    "uts": 2400.0,
    "strain": null,
    "processes": [
      "arc melting: atmosphere: Ar, remelting times: 5",
      "drop casting: atmosphere: Ar"
    ],
    "test_type": "compressive",
    "test_temperature": "25 °C",
    "doi": "10.1016/j.msea.2022.143112"
  },
  {
    "composition": "V39Nb33Ti13Si15",
    "composition_type": "atomic",
    "phase": [
      "BCC",
      "β-Nb5Si3"
    ],
    "ys": 1600.0,
    "uts": 1600.0,
    "strain": null,
    "processes": [
      "arc melting: atmosphere: Ar, remelting times: 5",
      "drop casting: atmosphere: Ar"
    ],
    "test_type": "compressive",
    "test_temperature": "800 °C",
    "doi": "10.1016/j.msea.2022.143112"
  },
  {
    "composition": "V39Nb33Ti13Si15",
    "composition_type": "atomic",
    "phase": [
      "BCC",
      "β-Nb5Si3"
    ],
    "ys": 1150.0,
    "uts": 1150.0,
    "strain": null,
    "processes": [
      "arc melting: atmosphere: Ar, remelting times: 5",
      "drop casting: atmosphere: Ar"
    ],
    "test_type": "compressive",
    "test_temperature": "900 °C",
    "doi": "10.1016/j.msea.2022.143112"
  },
  {
    "composition": "V39Nb33Ti13Si15",
    "composition_type": "atomic",
    "phase": [
      "BCC",
      "β-Nb5Si3"
    ],
    "ys": 550.0,
    "uts": 550.0,
    "strain": null,
    "processes": [
      "arc melting: atmosphere: Ar, remelting times: 5",
      "drop casting: atmosphere: Ar"
    ],
    "test_type": "compressive",
    "test_temperature": "1000 °C",
    "doi": "10.1016/j.msea.2022.143112"
  },
  {
    "composition": "V39Nb33Ti13Si15",
    "composition_type": "atomic",
    "phase": [
      "BCC",
      "β-Nb5Si3"
    ],
    "ys": 450.0,
    "uts": null,
    "strain": null,
    "processes": [
      "levitation melting: atmosphere: Ar, remelting times: 5",
      "casting: atmosphere: Ar"
    ],
    "test_type": "tensile",
    "test_temperature": "1000 °C",
    "doi": "10.1016/j.msea.2022.143112"
  },
  {
    "composition": "V39Nb33Ti13Si15",
    "composition_type": "atomic",
    "phase": [
      "BCC",
      "β-Nb5Si3"
    ],
    "ys": 330.0,
    "uts": null,
    "strain": null,
    "processes": [
      "levitation melting: atmosphere: Ar, remelting times: 5",
      "casting: atmosphere: Ar"
    ],
    "test_type": "tensile",
    "test_temperature": "1100 °C",
    "doi": "10.1016/j.msea.2022.143112"
  },
  {
    "composition": "V37Nb31Ti12Cr5Si15",
    "composition_type": "atomic",
    "phase": null,
    "ys": 1782.0,
    "uts": 2694.0,
    "strain": 11.9,
    "processes": [
      "arc melting: atmosphere: Ar, remelting times: 5",
      "drop casting: atmosphere: Ar"
    ],
    "test_type": "compressive",
    "test_temperature": "25 °C",
    "doi": "10.1016/j.msea.2022.143112"
  },
  {
    "composition": "V37Nb31Ti12Cr5Si15",
    "composition_type": "atomic",
    "phase": null,
    "ys": 1504.0,
    "uts": 1721.0,
    "strain": 16.7,
    "processes": [
      "arc melting: atmosphere: Ar, remelting times: 5",
      "drop casting: atmosphere: Ar"
    ],
    "test_type": "compressive",
    "test_temperature": "800 °C",
    "doi": "10.1016/j.msea.2022.143112"
  },
  {
    "composition": "V37Nb31Ti12Cr5Si15",
    "composition_type": "atomic",
    "phase": null,
    "ys": 809.0,
    "uts": 880.0,
    "strain": 50.0,
    "processes": [
      "arc melting: atmosphere: Ar, remelting times: 5",
      "drop casting: atmosphere: Ar"
    ],
    "test_type": "compressive",
    "test_temperature": "900 °C",
    "doi": "10.1016/j.msea.2022.143112"
  },
  {
    "composition": "V37Nb31Ti12Cr5Si15",
    "composition_type": "atomic",
    "phase": null,
    "ys": 406.0,
    "uts": 443.0,
    "strain": 50.0,
    "processes": [
      "arc melting: atmosphere: Ar, remelting times: 5",
      "drop casting: atmosphere: Ar"
    ],
    "test_type": "compressive",
    "test_temperature": "1000 °C",
    "doi": "10.1016/j.msea.2022.143112"
  },
  {
    "composition": "V37Nb31Ti12Al5Si15",
    "composition_type": "atomic",
    "phase": null,
    "ys": 1752.0,
    "uts": 2604.0,
    "strain": 10.4,
    "processes": [
      "arc melting: atmosphere: Ar, remelting times: 5",
      "drop casting: atmosphere: Ar"
    ],
    "test_type": "compressive",
    "test_temperature": "25 °C",
    "doi": "10.1016/j.msea.2022.143112"
  },
  {
    "composition": "V37Nb31Ti12Al5Si15",
    "composition_type": "atomic",
    "phase": null,
    "ys": 1412.0,
    "uts": 1540.0,
    "strain": 16.1,
    "processes": [
      "arc melting: atmosphere: Ar, remelting times: 5",
      "drop casting: atmosphere: Ar"
    ],
    "test_type": "compressive",
    "test_temperature": "800 °C",
    "doi": "10.1016/j.msea.2022.143112"
  },
  {
    "composition": "V37Nb31Ti12Al5Si15",
    "composition_type": "atomic",
    "phase": null,
    "ys": 685.0,
    "uts": 700.0,
    "strain": 50.0,
    "processes": [
      "arc melting: atmosphere: Ar, remelting times: 5",
      "drop casting: atmosphere: Ar"
    ],
    "test_type": "compressive",
    "test_temperature": "900 °C",
    "doi": "10.1016/j.msea.2022.143112"
  },
  {
    "composition": "V37Nb31Ti12Al5Si15",
    "composition_type": "atomic",
    "phase": null,
    "ys": 315.0,
    "uts": 330.0,
    "strain": 50.0,
    "processes": [
      "arc melting: atmosphere: Ar, remelting times: 5",
      "drop casting: atmosphere: Ar"
    ],
    "test_type": "compressive",
    "test_temperature": "1000 °C",
    "doi": "10.1016/j.msea.2022.143112"
  },
  {
    "composition": "V35Nb29Ti12Cr5Al5Si14",
    "composition_type": "atomic",
    "phase": null,
    "ys": 1776.0,
    "uts": 2658.0,
    "strain": 13.0,
    "processes": [
      "arc melting: atmosphere: Ar, remelting times: 5",
      "drop casting: atmosphere: Ar"
    ],
    "test_type": "compressive",
    "test_temperature": "25 °C",
    "doi": "10.1016/j.msea.2022.143112"
  },
  {
    "composition": "V35Nb29Ti12Cr5Al5Si14",
    "composition_type": "atomic",
    "phase": null,
    "ys": 1387.0,
    "uts": 1633.0,
    "strain": 17.3,
    "processes": [
      "arc melting: atmosphere: Ar, remelting times: 5",
      "drop casting: atmosphere: Ar"
    ],
    "test_type": "compressive",
    "test_temperature": "800 °C",
    "doi": "10.1016/j.msea.2022.143112"
  },
  {
    "composition": "V35Nb29Ti12Cr5Al5Si14",
    "composition_type": "atomic",
    "phase": null,
    "ys": 801.0,
    "uts": 830.0,
    "strain": 50.0,
    "processes": [
      "arc melting: atmosphere: Ar, remelting times: 5",
      "drop casting: atmosphere: Ar"
    ],
    "test_type": "compressive",
    "test_temperature": "900 °C",
    "doi": "10.1016/j.msea.2022.143112"
  },
  {
    "composition": "V35Nb29Ti12Cr5Al5Si14",
    "composition_type": "atomic",
    "phase": null,
    "ys": 402.0,
    "uts": 432.0,
    "strain": 50.0,
    "processes": [
      "arc melting: atmosphere: Ar, remelting times: 5",
      "drop casting: atmosphere: Ar"
    ],
    "test_type": "compressive",
    "test_temperature": "1000 °C",
    "doi": "10.1016/j.msea.2022.143112"
  },
  {
    "composition": "Al0.3Ti0.2Co0.7CrFeNi1.7",
    "composition_type": "atomic",
    "phase": [
      "FCC",
      "L12",
      "sigma"
    ],
    "ys": 1630.0,
    "uts": null,
    "strain": 15.0,
    "processes": [
