Repository: Sci-Extract/sisyphus

# Step through _sisyphus_ extraction process
Author: Soike Yuan  date: 1/12/2025

Prerequisite: Assumed that you have installed sisyphus on your machine and add .env file to your root path which contains API key. :shipit:

## Below is the file structure of the project,

```
├─ README.md                        
├─ pyproject.toml                   # Python project metadata and dependencies
├─ data/                            # Extracted data of high entropy alloys
├─ notebooks/                       # Jupyter notebooks
├─ db/                              # sql databases
├─ record/                          # record sql database
│─ sisyphus/

File: notebooks/heas_result.json (part 50 of 64)
[
      "additive manufacturing: scan speed: 12.7 mm/s, laser power: 300 W",
      "heat treated: temperature: 600 °C, duration: 50 h, atmosphere: Ar",
      "quenching: medium: water"
    ],
    "test_type": "tensile",
    "test_temperature": "25 °C",
    "doi": "10.1016/j.msea.2022.143505"
  },
  {
    "composition": "Al0.3Ti0.2Co0.7CrFeNi1.7",
    "composition_type": "atomic",
    "phase": [
      "FCC",
      "L12",
      "sigma"
    ],
    "ys": 1150.0,
    "uts": null,
    "strain": null,
    "processes": [
      "additive manufacturing: scan speed: 12.7 mm/s, laser power: 300 W",
      "heat treated: temperature: 600 °C, duration: 50 h, atmosphere: Ar",
      "quenching: medium: water"
    ],
    "test_type": "tensile",
    "test_temperature": "25 °C",
    "doi": "10.1016/j.msea.2022.143505"
  },
  {
    "composition": "Al0.3Ti0.2Co0.7CrFeNi1.7",
    "composition_type": "atomic",
    "phase": [
      "FCC",
      "L12"
    ],
    "ys": 1000.0,
    "uts": null,
    "strain": null,
    "processes": [
      "additive manufacturing: scan speed: 12.7 mm/s, laser power: 300 W",
      "heat treated: temperature: 800 °C, duration: 5 h, atmosphere: Ar",
      "quenching: medium: water"
    ],
    "test_type": "tensile",
    "test_temperature": "25 °C",
    "doi": "10.1016/j.msea.2022.143505"
  },
  {
    "composition": "Al0.3Ti0.2Co0.7CrFeNi1.7",
    "composition_type": "atomic",
    "phase": [
      "FCC",
      "L12"
    ],
    "ys": 700.0,
    "uts": null,
    "strain": null,
    "processes": [
      "additive manufacturing: scan speed: 12.7 mm/s, laser power: 300 W"
    ],
    "test_type": "tensile",
    "test_temperature": "25 °C",
    "doi": "10.1016/j.msea.2022.143505"
  },
  {
    "composition": "CoCrCuFeNi",
    "composition_type": "atomic",
    "phase": [
      "fcc",
      "bcc",
      "σ",
      "laves"
    ],
    "ys": null,
    "uts": 358.0,
    "strain": null,
    "processes": [
      "magnetic levitation smelting"
    ],
    "test_type": "tensile",
    "test_temperature": "25 °C",
    "doi": "10.1016/j.msea.2022.143619"
  },
  {
    "composition": "Fe25.3Co20.0Ni34.0Cr11.6Ti3.1Al6.0",
    "composition_type": "atomic",
    "phase": [
      "FCC-γ",
      "L12-γ′"
    ],
    "ys": null,
    "uts": null,
    "strain": null,
    "processes": [
      "arc melting: atmosphere: vacuum, remelting times: 6",
      "homogenized: temperature: 1200 °C, duration: 10 h, atmosphere: not specified",
      "annealed: temperature: 850 °C, duration: 48 h, atmosphere: not specified",
      "quenching: medium: water"
    ],
    "test_type": "tensile",
    "test_temperature": "25 °C",
    "doi": "10.1016/j.msea.2022.143610"
  },
  {
    "composition": "Fe25.1Co20.1Ni32.6Cr11.4Ti3.1Al6.3Nb1.4",
    "composition_type": "atomic",
    "phase": [
      "FCC-γ",
      "L12-γ′"
    ],
    "ys": null,
    "uts": null,
    "strain": null,
    "processes": [
      "arc melting: atmosphere: vacuum, remelting times: 6",
      "homogenized: temperature: 1200 °C, duration: 10 h, atmosphere: not specified",
      "annealed: temperature: 850 °C, duration: 48 h, atmosphere: not specified",
      "quenching: medium: water"
    ],
    "test_type": "tensile",
    "test_temperature": "25 °C",
    "doi": "10.1016/j.msea.2022.143610"
  },
  {
    "composition": "Fe25.1Co20.1Ni32.6Cr11.4Ti3.1Al6.3Nb1.4",
    "composition_type": "atomic",
    "phase": [
      "FCC-γ",
      "L12-γ′"
    ],
    "ys": null,
    "uts": null,
    "strain": null,
    "processes": [
      "arc melting: atmosphere: vacuum, remelting times: 6",
      "homogenized: temperature: 1200 °C, duration: 10 h, atmosphere: not specified",
      "annealed: temperature: 850 °C, duration: 48 h, atmosphere: not specified",
      "quenching: medium: water",
      "aged: temperature: 800 °C, duration: 672 h, atmosphere: not specified"
    ],
    "test_type": "tensile",
    "test_temperature": "25 °C",
    "doi": "10.1016/j.msea.2022.143610"
  },
  {
    "composition": "Al9.64V4.32Cr10.94Mn12.98Fe44.12Ni18",
    "composition_type": "atomic",
    "phase": [
      "BCC",
      "B2",
      "FCC"
    ],
    "ys": null,
    "uts": 740.0,
    "strain": 0.0,
    "processes": [
      "arc melting: atmosphere: Ar, remelting times: 5"
    ],
    "test_type": "tensile",
    "test_temperature": "25 °C",
    "doi": "10.1016/j.msea.2022.143698"
  },
  {
    "composition": "Al9.64V4.32Cr10.94Mn12.98Fe44.12Ni18",
    "composition_type": "atomic",
    "phase": [
      "BCC",
      "B2",
      "FCC"
    ],
    "ys": null,
    "uts": 1073.0,
    "strain": null,
    "processes": [
      "arc melting: atmosphere: Ar, remelting times: 5",
      "annealed: temperature: 920 °C, duration: 18 h",
      "cold rolled: reduction: 80%, temperature: 25 °C",
      "annealed: temperature: 1265 °C, duration: null, atmosphere: null"
    ],
    "test_type": "tensile",
    "test_temperature": "25 °C",
    "doi": "10.1016/j.msea.2022.143698"
  },
  {
    "composition": "Al9.64V4.32Cr10.94Mn12.98Fe44.12Ni18",
    "composition_type": "atomic",
    "phase": [
      "BCC",
      "B2",
      "FCC"
    ],
    "ys": null,
    "uts": null,
    "strain": 12.0,
    "processes": [
      "arc melting: atmosphere: Ar, remelting times: 5",
      "annealed: temperature: 920 °C, duration: 18 h",
      "cold rolled: reduction: 80%, temperature: 25 °C",
      "annealed: temperature: 1150 °C, duration: null, atmosphere: null"
    ],
    "test_type": "tensile",
    "test_temperature": "25 °C",
    "doi": "10.1016/j.msea.2022.143698"
  },
  {
    "composition": "TiZrNbTa",
    "composition_type": "atomic",
    "phase": [
      "BCC"
    ],
    "ys": 2212.0,
    "uts": null,
    "strain": 8.7,
    "processes": [
      "mechanical alloying: duration: 40 h, ball size: unknown, ball to powder ratio: 15:1, rotation speed: 350 rpm",
      "spark plasma sintering: temperature: 1000 °C, pressure: 30 MPa, duration: 10 min"
    ],
    "test_type": "compressive",
    "test_temperature": "25 °C",
    "doi": "10.1016/j.msea.2022.143488"
  },
  {
    "composition": "60 wt.% TiZrNbTa/Ti",
    "composition_type": "weight",
    "phase": null,
    "ys": 1426.0,
    "uts": 2133.0,
    "strain": 22.3,
    "processes": [
      "mechanical alloying: duration: 2 h, ball size: unknown, ball to powder ratio: 5:1, rotation speed: 250 rpm",
      "spark plasma sintering: temperature: 1000 °C, pressure: 30 MPa, duration: 10 min"
    ],
    "test_type": "compressive",
    "test_temperature": "25 °C",
    "doi": "10.1016/j.msea.2022.143488"
  },
  {
    "composition": "10 wt.% TiZrNbTa/Ti",
    "composition_type": "weight",
    "phase": null,
    "ys": 798.0,
    "uts": 1885.0,
    "strain": 34.4,
    "processes": [
      "mechanical alloying: duration: 2 h, ball size: unknown, ball to powder ratio: 5:1, rotation speed: 250 rpm",
      "spark plasma sintering: temperature: 1000 °C, pressure: 30 MPa, duration: 10 min"
    ],
    "test_type": "compressive",
    "test_temperature": "25 °C",
    "doi": "10.1016/j.msea.2022.143488"
  },
  {
    "composition": "20 wt.% TiZrNbTa/Ti",
    "composition_type": "weight",
    "phase": null,
    "ys": 1007.0,
    "uts": 1611.0,
    "strain": 16.1,
    "processes": [
      "mechanical alloying: duration: 2 h, ball size: unknown, ball to powder ratio: 5:1, rotation speed: 250 rpm",
      "spark plasma sintering: temperature: 1000 °C, pressure: 30 MPa, duration: 10 min"
    ],
    "test_type": "compressive",
    "test_temperature": "25 °C",
    "doi": "10.1016/j.msea.2022.143488"
  },
  {
    "composition": "30 wt.% TiZrNbTa/Ti",
    "composition_type": "weight",
    "phase": null,
    "ys": 1123.0,
    "uts": 1548.0,
    "strain": 5.8,
    "processes": [
      "mechanical alloying: duration: 2 h, ball size: unknown, ball to powder ratio: 5:1, rotation speed: 250 rpm",
      "spark plasma sintering: temperature: 1000 °C, pressure: 30 MPa, duration: 10 min"
    ],
    "test_type": "compressive",
    "test_temperature": "25 °C",
    "doi": "10.1016/j.msea.2022.143488"
  },
  {
    "composition": "40 wt.% TiZrNbTa/Ti",
    "composition_type": "weight",
    "phase": null,
    "ys": 1275.0,
    "uts": 1598.0,
    "strain": 5.5,
    "processes": [
      "mechanical alloying: duration: 2 h, ball size: unknown, ball to powder ratio: 5:1, rotation speed: 250 rpm",
      "spark plasma sintering: temperature: 1000 °C, pressure: 30 MPa, duration: 10 min"
    ],
    "test_type": "compressive",
    "test_temperature": "25 °C",
    "doi": "10.1016/j.msea.2022.143488"
  },
  {
    "composition": "50 wt.% TiZrNbTa/Ti",
    "composition_type": "weight",
    "phase": null,
    "ys": 1345.0,
    "uts": 1926.0,
    "strain": 21.7,
    "processes": [
      "mechanical alloying: duration: 2 h, ball size: unknown, ball to powder ratio: 5:1, rotation speed: 250 rpm",
      "spark plasma sintering: temperature: 1000 °C, pressure: 30 MPa, duration: 10 min"
    ],
    "test_type": "compressive",
    "test_temperature": "25 °C",
    "doi": "10.1016/j.msea.2022.143488"
  },
  {
    "composition": "70 wt.% TiZrNbTa/Ti",
    "composition_type": "weight",
    "phase": null,
    "ys": 1614.0,
    "uts": 2177.0,
    "strain": 13.0,
    "processes": [
      "mechanical alloying: duration: 2 h, ball size: unknown, ball to powder ratio: 5:1, rotation speed: 250 rpm",
      "spark plasma sintering: temperature: 1000 °C, pressure: 30 MPa, duration: 10 min"
    ],
    "test_type": "compressive",
    "test_temperature": "25 °C",
    "doi": "10.1016/j.msea.2022.143488"
  },
  {
    "composition": "80 wt.% TiZrNbTa/Ti",
    "composition_type": "weight",
    "phase": null,
    "ys": 1835.0,
    "uts": 2222.0,
    "strain": 5.8,
    "processes": [
      "mechanical alloying: duration: 2 h, ball size: unknown, ball to powder ratio: 5:1, rotation speed: 250 rpm",
      "spark plasma sintering: temperature: 1000 °C, pressure: 30 MPa, duration: 10 min"
    ],
    "test_type": "compressive",
    "test_temperature": "25 °C",
    "doi": "10.1016/j.msea.2022.143488"
  },
  {
    "composition": "90 wt.% TiZrNbTa/Ti",
    "composition_type": "weight",
    "phase": null,
    "ys": 1849.0,
    "uts": 2163.0,
    "strain": 2.1,
    "processes": [
      "mechanical alloying: duration: 2 h, ball size: unknown, ball to powder ratio: 5:1, rotation speed: 250 rpm",
      "spark plasma sintering: temperature: 1000 °C, pressure: 30 MPa, duration: 10 min"
    ],
    "test_type": "compressive",
    "test_temperature": "25 °C",
    "doi": "10.1016/j.msea.2022.143488"
  },
  {
    "composition": "Co40Cr20Ni30Mo2Al4Ti4",
    "composition_type": "atomic",
    "phase": [
      "L12",
      "FCC"
    ],
    "ys": 1400.0,
    "uts": 1568.0,
    "strain": null,
    "processes": [
      "arc melting: atmosphere: Ti-gettered Ar, remelting times: 5",
      "homogenized: temperature: 1200 °C, duration: 2 h, atmosphere: air",
      "cold rolled: reduction: 80%, temperature: room temperature",
      "annealed: temperature: 900 °C, duration: 0.5 h, atmosphere: air",
      "quenching: medium: water"
    ],
    "test_type": "tensile",
    "test_temperature": "25 °C",
    "doi": "10.1016/j.msea.2022.143712"
  },
  {
    "composition": "Co40Cr20Ni30Mo2Al4Ti4",
    "composition_type": "atomic",
    "phase": [
      "L12",
      "FCC"
    ],
    "ys": null,
    "uts": 1574.0,
    "strain": null,
    "processes": [
      "arc melting: atmosphere: Ti-gettered Ar, remelting times: 5",
      "homogenized: temperature: 1200 °C, duration: 2 h, atmosphere: air",
      "cold rolled: reduction: 80%, temperature: room temperature",
      "annealed: temperature: 900 °C, duration: 0.5 h, atmosphere: air",
      "quenching: medium: water"
    ],
    "test_type": "tensile",
    "test_temperature": "500 °C",
    "doi": "10.1016/j.msea.2022.143712"
  },
  {
    "composition": "Co40Cr20Ni30Mo2Al4Ti4",
    "composition_type": "atomic",
    "phase": [
      "L12",
      "FCC"
    ],
    "ys": null,
    "uts": 1548.0,
    "strain": null,
    "processes": [
      "arc melting: atmosphere: Ti-gettered Ar, remelting times: 5",
      "homogenized: temperature: 1200 °C, duration: 2 h, atmosphere: air",
      "cold rolled: reduction: 80%, temperature: room temperature",
      "annealed: temperature: 900 °C, duration: 0.5 h, atmosphere: air",
      "quenching: medium: water"
    ],
    "test_type": "tensile",
    "test_temperature": "600 °C",
    "doi": "10.1016/j.msea.2022.143712"
  },
  {
    "composition": "Co40Cr20Ni30Mo2Al4Ti4",
    "composition_type": "atomic",
    "phase": [
      "L12",
      "FCC"
    ],
    "ys": null,
    "uts": 1387.0,
    "strain": null,
    "processes": [
      "arc melting: atmosphere: Ti-gettered Ar, remelting times: 5",
      "homogenized: temperature: 1200 °C, duration: 2 h, atmosphere: air",
      "cold rolled: reduction: 80%, temperature: room temperature",
      "annealed: temperature: 900 °C, duration: 0.5 h, atmosphere: air",
      "quenching: medium: water"
    ],
    "test_type": "tensile",
    "test_temperature": "650 °C",
    "doi": "10.1016/j.msea.2022.143712"
  },
  {
    "composition": "Co40Cr20Ni30Mo2Al4Ti4",
    "composition_type": "atomic",
    "phase": [
      "L12",
      "FCC"
    ],
    "ys": null,
    "uts": 1072.0,
    "strain": null,
    "processes": [
      "arc melting: atmosphere: Ti-gettered Ar, remelting times: 5",
      "homogenized: temperature: 1200 °C, duration: 2 h, atmosphere: air",
      "cold rolled: reduction: 80%, temperature: room temperature",
      "annealed: temperature: 900 °C, duration: 0.5 h, atmosphere: air",
      "quenching: medium: water"
    ],
    "test_type": "tensile",
    "test_temperature": "700 °C",
    "doi": "10.1016/j.msea.2022.143712"
  },
  {
    "composition": "Co40Cr20Ni30Mo2Al4Ti4",
    "composition_type": "atomic",
    "phase": [
      "L12",
      "FCC"
    ],
    "ys": null,
    "uts": 390.0,
    "strain": null,
    "processes": [
      "arc melting: atmosphere: Ti-gettered Ar, remelting times: 5",
      "homogenized: temperature: 1200 °C, duration: 2 h, atmosphere: air",
      "cold rolled: reduction: 80%, temperature: room temperature",
      "annealed: temperature: 900 °C, duration: 0.5 h, atmosphere: air",
      "quenching: medium: water"
    ],
    "test_type": "tensile",
    "test_temperature": "750 °C",
    "doi": "10.1016/j.msea.2022.143712"
  },
  {
    "composition": "Fe40Mn40Co10Cr10",
    "composition_type": "atomic",
    "phase": null,
    "ys": 196.0,
    "uts": 522.0,
    "strain": 85.0,
    "processes": [
      "induction melting: atmosphere: vacuum",
      "hot rolled: reduction: 10%, temperature: 1100 °C",
      "homogenized: temperature: 1200 °C, duration: 2 h",
      "cold rolled: reduction: 10%, temperature: room temperature",
      "heat treated: temperature: 1100 °C, duration: 30 min"
    ],
    "test_type": "tensile",
    "test_temperature": "25 °C",
    "doi": "10.1016/j.msea.2022.143724"
  },
  {
    "composition": "Fe40Mn40Co10Cr10",
    "composition_type": "atomic",
    "phase": null,
    "ys": 307.0,
    "uts": 533.0,
    "strain": 48.0,
    "processes": [
      "induction melting: atmosphere: vacuum",
      "hot rolled: reduction: 10%, temperature: 1100 °C",
      "homogenized: temperature: 1200 °C, duration: 2 h",
      "cold rolled: reduction: 10%, temperature: room temperature",
      "heat treated: temperature: 1100 °C, duration: 30 min",
      "surface treatment: UNSM"
    ],
    "test_type": "tensile",
    "test_temperature": "25 °C",
    "doi": "10.1016/j.msea.2022.143724"
  },
  {
    "composition": "Cantor",
    "composition_type": "atomic",
    "phase": null,
    "ys": 225.0,
    "uts": 540.0,
    "strain": 70.0,
    "processes": null,
    "test_type": "tensile",
    "test_temperature": "25 °C",
    "doi": "10.1016/j.msea.2022.143724"
  },
  {
    "composition": "Nb25Mo25Ta25W25",
    "composition_type": "atomic",
    "phase": [
      "bcc"
    ],
    "ys": 590.0,
    "uts": null,
    "strain": null,
    "processes": [
      "arc melting: atmosphere: vacuum",
      "homogenized: temperature: 1700 °C, duration: 1 week, atmosphere: vacuum"
    ],
    "test_type": "compressive",
    "test_temperature": "25 °C",
    "doi": "10.1016/j.msea.2022.143892"
  },
  {
    "composition": "Al16.3Co16.56Cr16.36Fe16.61Ni34.17",
    "composition_type": "atomic",
    "phase": [
      "FCC",
      "B2"
    ],
    "ys": 1329.0,
    "uts": 1621.0,
    "strain": 11.7,
    "processes": [
      "gas atomization",
      "additive manufacturing: scan speed: 900 mm/s, laser power: 240 W"
    ],
    "test_type": "tensile",
    "test_temperature": "25 °C",
    "doi": "10.1016/j.msea.2022.143816"
  },
  {
    "composition": "AlCrFe2Ni4",
    "composition_type": "atomic",
    "phase": [
      "FCC",
      "L12"
    ],
    "ys": 451.4,
    "uts": null,
    "strain": null,
    "processes": [
      "arc melting: atmosphere: vacuum, remelting times: 4"
    ],
    "test_type": "compressive",
    "test_temperature": "25 °C",
    "doi": "10.1016/j.msea.2022.143910"
  },
  {
    "composition": "AlCrFe2Ni4Ti0.25",
    "composition_type": "atomic",
    "phase": [
      "FCC",
      "L12",
      "L21",
      "BCC"
    ],
    "ys": 806.9,
    "uts": null,
    "strain": null,
    "processes": [
      "arc melting: atmosphere: vacuum, remelting times: 4"
    ],
    "test_type": "compressive",
    "test_temperature": "25 °C",
    "doi": "10.1016/j.msea.2022.143910"
  },
  {
    "composition": "AlCrFe2Ni4Ti2.5",
    "composition_type": "atomic",
    "phase": [
      "FCC",
      "L12",
      "L21",
      "BCC",
      "η-Ni3Ti",
      "Fe2Ti Laves"
    ],
    "ys": 2105.5,
    "uts": null,
    "strain": null,
    "processes": [
      "arc melting: atmosphere: vacuum, remelting times: 4"
    ],
    "test_type": "compressive",
    "test_temperature": "25 °C",
    "doi": "10.1016/j.msea.2022.143910"
  },
  {
    "composition": "Cu",
    "composition_type": "weight",
    "phase": null,
    "ys": 427.7,
    "uts": 437.3,
    "strain": 0.8,
    "processes": [
      "homogenized: temperature: 1073 K, duration: 2 h",
      "cold rolled: reduction: 95%, temperature: room temperature"
    ],
    "test_type": "tensile",
    "test_temperature": "293 K",
    "doi": "10.1016/j.msea.2022.143734"
  },
  {
    "composition": "Cu",
    "composition_type": "weight",
    "phase": null,
    "ys": 500.6,
    "uts": 551.8,
    "strain": 12.6,
    "processes": [
      "homogenized: temperature: 1073 K, duration: 2 h",
      "cold rolled: reduction: 95%, temperature: room temperature"
    ],
    "test_type": "tensile",
    "test_temperature": "77 K",
    "doi": "10.1016/j.msea.2022.143734"
  },
  {
    "composition": "Cu",
    "composition_type": "weight",
    "phase": null,
    "ys": 382.7,
    "uts": 396.6,
    "strain": 2.0,
    "processes": [
      "homogenized: temperature: 1073 K, duration: 2 h",
      "cold rolled: reduction: 95%, temperature: room temperature",
      "annealed: temperature: 463 K, duration: 20 min"
    ],
    "test_type": "tensile",
    "test_temperature": "293 K",
    "doi": "10.1016/j.msea.2022.143734"
  },
  {
    "composition": "Cu",
    "composition_type": "weight",
    "phase": null,
    "ys": 456.6,
    "uts": 525.5,
    "strain": 18.1,
    "processes": [
      "homogenized: temperature: 1073 K, duration: 2 h",
      "cold rolled: reduction: 95%, temperature: room temperature",
      "annealed: temperature: 463 K, duration: 20 min"
    ],
    "test_type": "tensile",
    "test_temperature": "77 K",
    "doi": "10.1016/j.msea.2022.143734"
  },
  {
    "composition": "Cu",
    "composition_type": "weight",
    "phase": null,
    "ys": 293.0,
    "uts": 337.6,
    "strain": 11.8,
    "processes": [
      "homogenized: temperature: 1073 K, duration: 2 h",
      "cold rolled: reduction: 95%, temperature: room temperature",
      "annealed: temperature: 473 K, duration: 20 min"
    ],
    "test_type": "tensile",
    "test_temperature": "293 K",
    "doi": "10.1016/j.msea.2022.143734"
  },
  {
    "composition": "Cu",
    "composition_type": "weight",
    "phase": null,
    "ys": 353.2,
    "uts": 476.9,
    "strain": 28.1,
    "processes": [
      "homogenized: temperature: 1073 K, duration: 2 h",
      "cold rolled: reduction: 95%, temperature: room temperature",
      "annealed: temperature: 473 K, duration: 20 min"
    ],
    "test_type": "tensile",
    "test_temperature": "77 K",
    "doi": "10.1016/j.msea.2022.143734"
  },
  {
    "composition": "Cu",
    "composition_type": "weight",
    "phase": null,
    "ys": 263.6,
    "uts": 318.5,
    "strain": 13.6,
    "processes": [
      "homogenized: temperature: 1073 K, duration: 2 h",
      "cold rolled: reduction: 95%, temperature: room temperature",
      "annealed: temperature: 478 K, duration: 20 min"
    ],
    "test_type": "tensile",
    "test_temperature": "293 K",
    "doi": "10.1016/j.msea.2022.143734"
  },
  {
    "composition": "Cu",
    "composition_type": "weight",
    "phase": null,
    "ys": 300.0,
    "uts": 454.0,
    "strain": 31.1,
    "processes": [
      "homogenized: temperature: 1073 K, duration: 2 h",
      "cold rolled: reduction: 95%, temperature: room temperature",
      "annealed: temperature: 478 K, duration: 20 min"
    ],
    "test_type": "tensile",
    "test_temperature": "77 K",
    "doi": "10.1016/j.msea.2022.143734"
  },
  {
    "composition": "Cu",
    "composition_type": "weight",
    "phase": null,
    "ys": 204.2,
    "uts": 286.2,
    "strain": 21.2,
    "processes": [
      "homogenized: temperature: 1073 K, duration: 2 h",
      "cold rolled: reduction: 95%, temperature: room temperature",
      "annealed: temperature: 483 K, duration: 20 min"
    ],
    "test_type": "tensile",
    "test_temperature": "293 K",
    "doi": "10.1016/j.msea.2022.143734"
  },
  {
    "composition": "Cu",
    "composition_type": "weight",
    "phase": null,
    "ys": 230.1,
    "uts": 418.1,
    "strain": 40.1,
    "processes": [
      "homogenized: temperature: 1073 K, duration: 2 h",
      "cold rolled: reduction: 95%, temperature: room temperature",
      "annealed: temperature: 483 K, duration: 20 min"
    ],
    "test_type": "tensile",
    "test_temperature": "77 K",
    "doi": "10.1016/j.msea.2022.143734"
  },
  {
    "composition": "Cu",
    "composition_type": "weight",
    "phase": null,
    "ys": 166.4,
    "uts": 272.7,
    "strain": 30.7,
    "processes": [
      "homogenized: temperature: 1073 K, duration: 2 h",
      "cold rolled: reduction: 95%, temperature: room temperature",
      "annealed: temperature: 473 K, duration: 40 min"
    ],
    "test_type": "tensile",
    "test_temperature": "293 K",
    "doi": "10.1016/j.msea.2022.143734"
  },
  {
    "composition": "Cu",
    "composition_type": "weight",
    "phase": null,
    "ys": 193.5,
    "uts": 411.0,
    "strain": 46.4,
    "processes": [
      "homogenized: temperature: 1073 K, duration: 2 h",
      "cold rolled: reduction: 95%, temperature: room temperature",
      "annealed: temperature: 473 K, duration: 40 min"
    ],
    "test_type": "tensile",
    "test_temperature": "77 K",
    "doi": "10.1016/j.msea.2022.143734"
  },
  {
    "composition": "Cu",
    "composition_type": "weight",
    "phase": null,
    "ys": 101.1,
    "uts": 244.1,
    "strain": 40.4,
    "processes": [
      "homogenized: temperature: 1073 K, duration: 2 h",
      "cold rolled: reduction: 95%, temperature: room temperature",
      "annealed: temperature: 558 K, duration: 5 min"
    ],
    "test_type": "tensile",
    "test_temperature": "293 K",
    "doi": "10.1016/j.msea.2022.143734"
  },
  {
    "composition": "Cu",
    "composition_type": "weight",
    "phase": null,
    "ys": 113.7,
    "uts": 378.7,
    "strain": 59.3,
    "processes": [
      "homogenized: temperature: 1073 K, duration: 2 h",
      "cold rolled: reduction: 95%, temperature: room temperature",
      "annealed: temperature: 558 K, duration: 5 min"
    ],
    "test_type": "tensile",
    "test_temperature": "77 K",
    "doi": "10.1016/j.msea.2022.143734"
  },
  {
    "composition": "CoCrFeMnNi",
    "composition_type": "atomic",
    "phase": [
      "FCC",
      "BCC",
      "σ"
    ],
    "ys": 355.0,
    "uts": 641.0,
    "strain": 7.3,
    "processes": [
      "vacuum induced melting",
      "cold rolled: reduction: 50%, temperature: 25 °C"
    ],
    "test_type": "tensile",
    "test_temperature": "25 °C",
    "doi": "10.1016/j.msea.2022.144025"
  },
  {
    "composition": "CoCrFeMnNi",
    "composition_type": "atomic",
    "phase": [
      "FCC"
    ],
    "ys": 284.0,
    "uts": 519.0,
    "strain": 8.4,
    "processes": [
      "vacuum induced melting",
      "cold rolled: reduction: 50%, temperature: 25 °C"
    ],
    "test_type": "tensile",
    "test_temperature": "25 °C",
    "doi": "10.1016/j.msea.2022.144025"
  },
  {
    "composition": "CoCrFeMnNi",
    "composition_type": "atomic",
    "phase": [
      "FCC"
    ],
    "ys": 587.0,
    "uts": 943.0,
    "strain": 9.5,
    "processes": [
      "vacuum induced melting",
      "cold rolled: reduction: 50%, temperature: 25 °C"
    ],
    "test_type": "tensile",
    "test_temperature": "25 °C",
    "doi": "10.1016/j.msea.2022.144025"
  },
  {
    "composition": "CoCrNi2(V2B)0.43",
    "composition_type": "atomic",
    "phase": [
      "FCC",
      "M3B2-type boride"
    ],
    "ys": null,
    "uts": 1028.0,
    "strain": 1.3,
    "processes": [
      "arc melting: atmosphere: Ar, remelting times: 5",
      "annealed: temperature: 1100 °C, duration: 24 h, atmosphere: furnace cooling"
    ],
    "test_type": "tensile",
    "test_temperature": "25 °C",
    "doi": "10.1016/j.msea.2022.143994"
  },
  {
    "composition": "CoCrFeNi2(V2B)0.5",
    "composition_type": "atomic",
    "phase": [
      "FCC",
      "M3B2-type boride"
    ],
    "ys": null,
    "uts": 1137.0,
    "strain": 3.4,
    "processes": [
      "arc melting: atmosphere: Ar, remelting times: 5",
      "annealed: temperature: 1100 °C, duration: 24 h, atmosphere: furnace cooling"
    ],
    "test_type": "tensile",
    "test_temperature": "25 °C",
    "doi": "10.1016/j.msea.2022.143994"
  },
  {
    "composition": "CoCrNi2(V3B2Si)0.2",
    "composition_type": "atomic",
    "phase": [
      "FCC",
      "M3B2-type boride"
    ],
    "ys": null,
    "uts": 1069.0,
    "strain": 2.0,
    "processes": [
      "arc melting: atmosphere: Ar, remelting times: 5",
      "annealed: temperature: 1100 °C, duration: 24 h, atmosphere: furnace cooling"
    ],
    "test_type": "tensile",
    "test_temperature": "25 °C",
    "doi": "10.1016/j.msea.2022.143994"
  },
  {
    "composition": "CoCrFeNi2(V6B3Si)0.149",
    "composition_type": "atomic",
    "phase": [
      "FCC",
      "M3B2-type boride"
    ],
    "ys": null,
    "uts": 1139.0,
    "strain": 3.4,
    "processes": [
      "arc melting: atmosphere: Ar, remelting times: 5",
      "annealed: temperature: 1100 °C, duration: 3 h, atmosphere: furnace cooling"
    ],
    "test_type": "tensile",
    "test_temperature": "25 °C",
    "doi": "10.1016/j.msea.2022.143994"
  },
  {
    "composition": "Fe40Mn14Ni10Ti10Al15Si10-C1",
    "composition_type": "atomic",
    "phase": [
      "FCC",
      "BCC",
      "Fe5Si3",
      "TiC"
    ],
    "ys": null,
    "uts": 2305.0,
    "strain": 15.0,
    "processes": [
      "mechanical alloying: duration: 30 h, ball size: 10 mm, ball to powder ratio: 10:1, rotation speed: 200 r.p.m",
      "spark plasma sintering: temperature: 900 °C, pressure: 50 MPa, duration: 15 min"
    ],
    "test_type": "compressive",
    "test_temperature": "25 °C",
    "doi": "10.1016/j.msea.2022.144029"
  },
  {
    "composition": "Hf30Nb25Ta25Ti15Mo5",
    "composition_type": "atomic",
    "phase": [
      "BCC"
    ],
    "ys": 964.0,
    "uts": null,
    "strain": 50.0,
    "processes": [
      "arc melting: atmosphere: Ar, remelting times: 8"
    ],
    "test_type": "compressive",
    "test_temperature": "25 °C",
    "doi": "10.1016/j.msea.2022.144035"
  },
  {
    "composition": "TaNbHfZrTi",
    "composition_type": "atomic",
    "phase": null,
    "ys": 929.0,
    "uts": null,
    "strain": null,
    "processes": null,
    "test_type": "compressive",
    "test_temperature": "25 °C",
    "doi": "10.1016/j.msea.2022.144035"
  },
  {
    "composition": "CoCrFeNiMn",
    "composition_type": "atomic",
    "phase": [
      "FCC"
    ],
    "ys": null,
    "uts": 673.49,
    "strain": 21.22,
    "processes": [
      "vacuum hot pressing"
    ],
    "test_type": "tensile",
    "test_temperature": "25 °C",
    "doi": "10.1016/j.msea.2022.144198"
  },
  {
    "composition": "CoCrFeNiMn-0.25wt%GNPs",
    "composition_type": "atomic",
    "phase": [
      "FCC"
    ],
    "ys": null,
    "uts": 737.84,
    "strain": 19.37,
    "processes": [
      "vacuum hot pressing"
    ],
    "test_type": "tensile",
    "test_temperature": "25 °C",
    "doi": "10.1016/j.msea.2022.144198"
  },
  {
    "composition": "CoCrFeNiMn-0.5wt%GNPs",
    "composition_type": "atomic",
    "phase": [
      "FCC"
    ],
    "ys": null,
    "uts": 785.79,
    "strain": 18.28,
    "processes": [
      "vacuum hot pressing"
    ],
    "test_type": "tensile",
    "test_temperature": "25 °C",
    "doi": "10.1016/j.msea.2022.144198"
  },
  {
    "composition": "CoCrFeNiMn-1.0wt%GNPs",
    "composition_type": "atomic",
    "phase": [
      "FCC"
    ],
    "ys": null,
    "uts": 826.39,
    "strain": 16.31,
    "processes": [
      "vacuum hot pressing"
    ],
    "test_type": "tensile",
    "test_temperature": "25 °C",
    "doi": "10.1016/j.msea.2022.144198"
  },
  {
    "composition": "CoCrFeNiMn",
    "composition_type": "atomic",
    "phase": [
      "FCC"
    ],
    "ys": null,
    "uts": 2177.47,
    "strain": 50.0,
    "processes": [
      "vacuum hot pressing"
    ],
    "test_type": "compressive",
    "test_temperature": "25 °C",
    "doi": "10.1016/j.msea.2022.144198"
  },
  {
    "composition": "CoCrFeNiMn-0.25wt%GNPs",
    "composition_type": "atomic",
    "phase": [
      "FCC"
    ],
    "ys": null,
    "uts": 2337.2,
    "strain": 50.0,
    "processes": [
      "vacuum hot pressing"
    ],
    "test_type": "compressive",
    "test_temperature": "25 °C",
    "doi": "10.1016/j.msea.2022.144198"
  },
  {
    "composition": "CoCrFeNiMn-0.5wt%GNPs",
    "composition_type": "atomic",
    "phase": [
      "FCC"
    ],
    "ys": null,
    "uts": 2415.1,
    "strain": 50.0,
    "processes": [
      "vacuum hot pressing"
    ],
    "test_type": "compressive",
    "test_temperature": "25 °C",
    "doi": "10.1016/j.msea.2022.144198"
  },
  {
    "composition": "CoCrFeNiMn-1.0wt%GNPs",
    "composition_type": "atomic",
    "phase": [
      "FCC"
    ],
    "ys": null,
    "uts": 2530.13,
    "strain": 50.0,
    "processes": [
      "vacuum hot pressing"
    ],
    "test_type": "compressive",
    "test_temperature": "25 °C",
    "doi": "10.1016/j.msea.2022.144198"
  },
  {
    "composition": "Al0.3CoCrFeNi",
    "composition_type": "atomic",
    "phase": [
      "FCC"
    ],
    "ys": 184.0,
    "uts": 523.0,
    "strain": 54.18,
    "processes": [
      "arc melting: atmosphere: unknown, remelting times: unknown",
      "homogenized: temperature: 1150 °C, duration: 10 h, atmosphere: unknown",
      "solution treated: temperature: 1150 °C, duration: 60 min, atmosphere: unknown",
      "cooling: medium: air, rate: unknown"
    ],
    "test_type": "tensile",
    "test_temperature": "25 °C",
    "doi": "10.1016/j.msea.2022.144134"
  },
  {
    "composition": "Al0.3CoCrFeNi",
    "composition_type": "atomic",
    "phase": [
      "FCC",
      "B2 (BCC)"
    ],
    "ys": 561.0,
    "uts": 821.0,
    "strain": 41.67,
    "processes": [
      "arc melting: atmosphere: unknown, remelting times: unknown",
      "homogenized: temperature: 1150 °C, duration: 10 h, atmosphere: unknown",
      "solution treated: temperature: 900 °C, duration: 30 min, atmosphere: unknown",
      "cooling: medium: air, rate: unknown"
    ],
    "test_type": "tensile",
    "test_temperature": "25 °C",
    "doi": "10.1016/j.msea.2022.144134"
  },
  {
    "composition": "Al19.05Co15.87Cr15.87Fe15.87Ni33.33",
    "composition_type": "atomic",
    "phase": [
      "FCC",
      "B2"
    ],
    "ys": 513.2,
    "uts": 1050.8,
    "strain": 9.4,
    "processes": [
      "powder plasma arc additive manufacturing: current: 80 A, scanning speed: 5 mm/s, contact-tip-to-work distance: 8-10 mm, shielding gas: Ar, flow rate: 15 L/min",
      "cooling: medium: air"
    ],
    "test_type": "tensile",
    "test_temperature": "25 °C",
    "doi": "10.1016/j.msea.2022.144129"
  },
  {
    "composition": "Al19.05Co15.87Cr15.87Fe15.87Ni33.33",
    "composition_type": "atomic",
    "phase": [
      "FCC",
      "B2"
    ],
    "ys": 496.3,
    "uts": 959.5,
    "strain": 6.6,
    "processes": [
      "powder plasma arc additive manufacturing: current: 80 A, scanning speed: 5 mm/s, contact-tip-to-work distance: 8-10 mm, shielding gas: Ar, flow rate: 15 L/min",
      "cooling: medium: air"
    ],
    "test_type": "tensile",
    "test_temperature": "25 °C",
    "doi": "10.1016/j.msea.2022.144129"
  },
  {
    "composition": "Al19.05Co15.87Cr15.87Fe15.87Ni33.33",
    "composition_type": "atomic",
    "phase": [
      "FCC",
      "B2"
    ],
    "ys": 500.5,
    "uts": 943.5,
    "strain": 5.8,
    "processes": [
      "powder plasma arc additive manufacturing: current: 80 A, scanning speed: 5 mm/s, contact-tip-to-work distance: 8-10 mm, shielding gas: Ar, flow rate: 15 L/min",
      "heat treated: temperature: 1100 °C, duration: 1 h",
      "cooling: medium: air"
    ],
    "test_type": "tensile",
    "test_temperature": "25 °C",
    "doi": "10.1016/j.msea.2022.144129"
  },
  {
    "composition": "Al19.05Co15.87Cr15.87Fe15.87Ni33.33",
    "composition_type": "atomic",
    "phase": [
      "FCC",
      "B2"
    ],
    "ys": 407.2,
    "uts": 959.1,
    "strain": 14.3,
    "processes": [
      "powder plasma arc additive manufacturing: current: 80 A, scanning speed: 5 mm/s, contact-tip-to-work distance: 8-10 mm, shielding gas: Ar, flow rate: 15 L/min",
      "heat treated: temperature: 1200 °C, duration: 6 h",
      "cooling: medium: air"
    ],
    "test_type": "tensile",
    "test_temperature": "25 °C",
    "doi": "10.1016/j.msea.2022.144129"
  },
  {
    "composition": "CoCrNi",
    "composition_type": "atomic",
    "phase": [
      "FCC"
    ],
    "ys": null,
    "uts": 1938.0,
    "strain": null,
    "processes": [
      "cold-drawn: diameter: 1 mm"
    ],
    "test_type": "tensile",
    "test_temperature": "25 °C",
    "doi": "10.1016/j.msea.2022.144041"
  },
  {
    "composition": "CoCrNi",
    "composition_type": "atomic",
    "phase": [
      "FCC"
    ],
    "ys": null,
    "uts": 2475.0,
    "strain": null,
    "processes": [
      "cold-drawn: diameter: 1 mm"
    ],
    "test_type": "tensile",
    "test_temperature": "77 K",
    "doi": "10.1016/j.msea.2022.144041"
  },
  {
    "composition": "CoCrNi",
    "composition_type": "atomic",
    "phase": [
      "FCC"
    ],
    "ys": 1062.0,
    "uts": 1187.0,
    "strain": 0.16,
    "processes": [
      "cold-drawn: diameter: 1 mm",
      "heat treated: temperature: 873 K, duration: 1 h",
      "low temperature recovery: temperature: 673 K, duration: 2 h"
    ],
    "test_type": "tensile",
    "test_temperature": "25 °C",
    "doi": "10.1016/j.msea.2022.144041"
  },
  {
    "composition": "CoCrNi",
    "composition_type": "atomic",
    "phase": [
      "FCC"
    ],
    "ys": 1259.0,
    "uts": 1617.0,
    "strain": 0.24,
    "processes": [
      "cold-drawn: diameter: 1 mm",
      "heat treated: temperature: 873 K, duration: 1 h",
      "low temperature recovery: temperature: 673 K, duration: 2 h"
    ],
    "test_type": "tensile",
    "test_temperature": "77 K",
    "doi": "10.1016/j.msea.2022.144041"
  },
  {
    "composition": "CoCrNi",
    "composition_type": "atomic",
    "phase": [
      "FCC"
    ],
    "ys": 1100.0,
    "uts": 1220.0,
    "strain": 0.18,
    "processes": [
      "hot-drawn: diameter: 2 mm"
    ],
    "test_type": "tensile",
    "test_temperature": "25 °C",
    "doi": "10.1016/j.msea.2022.144041"
  },
  {
    "composition": "CoCrNi",
    "composition_type": "atomic",
    "phase": [
      "FCC"
    ],
    "ys": 1515.0,
    "uts": 1783.0,
    "strain": 0.33,
    "processes": [
      "hot-drawn: diameter: 2 mm"
    ],
    "test_type": "tensile",
    "test_temperature": "77 K",
    "doi": "10.1016/j.msea.2022.144041"
  },
  {
    "composition": "CoCrNi",
    "composition_type": "atomic",
    "phase": [
      "FCC"
    ],
    "ys": 318.0,
    "uts": 853.0,
    "strain": 0.67,
    "processes": [
      "cold rolling: reduction: 90%",
      "heat treated: temperature: 1198 K, duration: 1 h"
    ],
    "test_type": "tensile",
    "test_temperature": "25 °C",
    "doi": "10.1016/j.msea.2022.144041"
  },
  {
    "composition": "CoCrNi",
    "composition_type": "atomic",
    "phase": [
      "FCC"
    ],
    "ys": 539.0,
    "uts": 1242.0,
    "strain": 0.77,
    "processes": [
      "cold rolling: reduction: 90%",
      "heat treated: temperature: 1198 K, duration: 1 h"
    ],
    "test_type": "tensile",
    "test_temperature": "77 K",
    "doi": "10.1016/j.msea.2022.144041"
  },
  {
    "composition": "CoCrNi",
    "composition_type": "atomic",
    "phase": [
      "FCC"
    ],
    "ys": 440.0,
    "uts": 884.0,
    "strain": 0.73,
    "processes": [
      "cold rolling: reduction: 60%",
      "heat treated: temperature: 1073 K, duration: 1 h"
    ],
    "test_type": "tensile",
    "test_temperature": "25 °C",
    "doi": "10.1016/j.msea.2022.144041"
  },
  {
    "composition": "CoCrNi",
    "composition_type": "atomic",
    "phase": [
      "FCC"
    ],
    "ys": 657.0,
    "uts": 1311.0,
    "strain": 0.9,
    "processes": [
      "cold rolling: reduction: 60%",
      "heat treated: temperature: 1073 K, duration: 1 h"
    ],
    "test_type": "tensile",
    "test_temperature": "77 K",
    "doi": "10.1016/j.msea.2022.144041"
  },
  {
    "composition": "CoCrNi",
    "composition_type": "atomic",
    "phase": [
      "FCC"
    ],
    "ys": 360.0,
    "uts": 560.0,
    "strain": 0.38,
    "processes": [
      "swaging",
      "heat treated: temperature: 1173 K, duration: 1 h"
    ],
    "test_type": "tensile",
    "test_temperature": "25 °C",
    "doi": "10.1016/j.msea.2022.144041"
  },
  {
    "composition": "CoCrNi",
    "composition_type": "atomic",
    "phase": [
      "FCC"
    ],
    "ys": 870.0,
    "uts": 1230.0,
    "strain": 0.45,
    "processes": [
      "swaging",
      "heat treated: temperature: 1173 K, duration: 1 h"
    ],
    "test_type": "tensile",
    "test_temperature": "77 K",
    "doi": "10.1016/j.msea.2022.144041"
  },
  {
    "composition": "CoCrNi",
    "composition_type": "atomic",
    "phase": [
      "FCC"
    ],
    "ys": null,
    "uts": 1306.0,
    "strain": null,
    "processes": [
      "cold rolling: reduction: 70%"
    ],
    "test_type": "tensile",
    "test_temperature": "25 °C",
    "doi": "10.1016/j.msea.2022.144041"
  },
  {
    "composition": "CoCrNi",
    "composition_type": "atomic",
    "phase": [
      "FCC"
    ],
    "ys": 1112.0,
    "uts": 1272.0,
    "strain": 0.23,
    "processes": [
      "cold rolling: reduction: 70%",
      "heat treated: temperature: 873 K, duration: 1 h"
    ],
    "test_type": "tensile",
    "test_temperature": "25 °C",
    "doi": "10.1016/j.msea.2022.144041"
  },
  {
    "composition": "CoCrNi",
    "composition_type": "atomic",
    "phase": [
      "FCC"
    ],
    "ys": 797.0,
    "uts": 1101.0,
    "strain": 0.34,
    "processes": [
      "cold rolling: reduction: 70%",
      "heat treated: temperature: 873 K, duration: 4 h"
    ],
    "test_type": "tensile",
    "test_temperature": "25 °C",
    "doi": "10.1016/j.msea.2022.144041"
  },
  {
    "composition": "CoCrNi",
    "composition_type": "atomic",
    "phase": [
      "FCC"
    ],
    "ys": 597.0,
    "uts": 1013.0,
    "strain": 0.52,
    "processes": [
      "cold rolling: reduction: 70%",
