Repository: Sci-Extract/sisyphus

# Step through _sisyphus_ extraction process
Author: Soike Yuan  date: 1/12/2025

Prerequisite: Assumed that you have installed sisyphus on your machine and add .env file to your root path which contains API key. :shipit:

## Below is the file structure of the project,

```
├─ README.md                        
├─ pyproject.toml                   # Python project metadata and dependencies
├─ data/                            # Extracted data of high entropy alloys
├─ notebooks/                       # Jupyter notebooks
├─ db/                              # sql databases
├─ record/                          # record sql database
│─ sisyphus/

File: notebooks/heas_result.json (part 51 of 64)
[
      "heat treated: temperature: 973 K, duration: 1 h"
    ],
    "test_type": "tensile",
    "test_temperature": "25 °C",
    "doi": "10.1016/j.msea.2022.144041"
  },
  {
    "composition": "CoCrNi",
    "composition_type": "atomic",
    "phase": [
      "FCC"
    ],
    "ys": 346.0,
    "uts": 854.0,
    "strain": 0.76,
    "processes": [
      "cold rolling: reduction: 70%",
      "heat treated: temperature: 1173 K, duration: 1 h"
    ],
    "test_type": "tensile",
    "test_temperature": "25 °C",
    "doi": "10.1016/j.msea.2022.144041"
  },
  {
    "composition": "Al0.1CoCrFeNi",
    "composition_type": "atomic",
    "phase": [
      "FCC"
    ],
    "ys": null,
    "uts": null,
    "strain": null,
    "processes": [
      "vacuum induction casting: atmosphere: high-purity metal mixture, remelting times: 5",
      "hot isostatic pressing: pressure: 100 MPa, temperature: 1100 °C, duration: 6 h",
      "cooling: medium: air, rate: to 340 °C, hold: 3 h, then to 190 °C, hold: 1 h"
    ],
    "test_type": "tensile",
    "test_temperature": "25 °C",
    "doi": "10.1016/j.msea.2022.144275"
  },
  {
    "composition": "UNbTiHf",
    "composition_type": "atomic",
    "phase": [
      "BCC"
    ],
    "ys": 755.0,
    "uts": null,
    "strain": 50.0,
    "processes": [
      "arc melting: atmosphere: Ar, remelting times: 5"
    ],
    "test_type": "compressive",
    "test_temperature": "25 °C",
    "doi": "10.1016/j.msea.2022.144239"
  },
  {
    "composition": "UNbTiHf0.9Mo0.1",
    "composition_type": "atomic",
    "phase": [
      "BCC"
    ],
    "ys": 788.0,
    "uts": null,
    "strain": 50.0,
    "processes": [
      "arc melting: atmosphere: Ar, remelting times: 5"
    ],
    "test_type": "compressive",
    "test_temperature": "25 °C",
    "doi": "10.1016/j.msea.2022.144239"
  },
  {
    "composition": "UNbTiHf0.7Mo0.3",
    "composition_type": "atomic",
    "phase": [
      "BCC"
    ],
    "ys": 832.0,
    "uts": null,
    "strain": 50.0,
    "processes": [
      "arc melting: atmosphere: Ar, remelting times: 5"
    ],
    "test_type": "compressive",
    "test_temperature": "25 °C",
    "doi": "10.1016/j.msea.2022.144239"
  },
  {
    "composition": "UNbTiHf0.5Mo0.5",
    "composition_type": "atomic",
    "phase": [
      "BCC"
    ],
    "ys": 975.0,
    "uts": 1673.0,
    "strain": 37.8,
    "processes": [
      "arc melting: atmosphere: Ar, remelting times: 5"
    ],
    "test_type": "compressive",
    "test_temperature": "25 °C",
    "doi": "10.1016/j.msea.2022.144239"
  },
  {
    "composition": "UNbTiHf0.3Mo0.7",
    "composition_type": "atomic",
    "phase": [
      "BCC1",
      "BCC2"
    ],
    "ys": 1145.0,
    "uts": 1451.0,
    "strain": 6.2,
    "processes": [
      "arc melting: atmosphere: Ar, remelting times: 5"
    ],
    "test_type": "compressive",
    "test_temperature": "25 °C",
    "doi": "10.1016/j.msea.2022.144239"
  },
  {
    "composition": "UNbTiHf0.1Mo0.9",
    "composition_type": "atomic",
    "phase": [
      "BCC1",
      "BCC2"
    ],
    "ys": 988.0,
    "uts": 1360.0,
    "strain": 4.2,
    "processes": [
      "arc melting: atmosphere: Ar, remelting times: 5"
    ],
    "test_type": "compressive",
    "test_temperature": "25 °C",
    "doi": "10.1016/j.msea.2022.144239"
  },
  {
    "composition": "UNbTiMo",
    "composition_type": "atomic",
    "phase": [
      "BCC1",
      "BCC2"
    ],
    "ys": 865.0,
    "uts": 1536.0,
    "strain": 17.9,
    "processes": [
      "arc melting: atmosphere: Ar, remelting times: 5"
    ],
    "test_type": "compressive",
    "test_temperature": "25 °C",
    "doi": "10.1016/j.msea.2022.144239"
  },
  {
    "composition": "UMoNbTaHf",
    "composition_type": "atomic",
    "phase": null,
    "ys": 1147.0,
    "uts": 1505.0,
    "strain": 7.7,
    "processes": null,
    "test_type": "compressive",
    "test_temperature": "25 °C",
    "doi": "10.1016/j.msea.2022.144239"
  },
  {
    "composition": "UMoNbTaTi",
    "composition_type": "atomic",
    "phase": null,
    "ys": 985.0,
    "uts": 1812.0,
    "strain": 39.5,
    "processes": null,
    "test_type": "compressive",
    "test_temperature": "25 °C",
    "doi": "10.1016/j.msea.2022.144239"
  },
  {
    "composition": "CrFeCoNi",
    "composition_type": "atomic",
    "phase": [
      "isotropic equiaxed grains"
    ],
    "ys": 188.0,
    "uts": null,
    "strain": null,
    "processes": [
      "additive manufacturing: laser shock modulation of melt pool, laser energy: 0 J"
    ],
    "test_type": "tensile",
    "test_temperature": "25 °C",
    "doi": "10.1016/j.msea.2022.144295"
  },
  {
    "composition": "CrFeCoNi",
    "composition_type": "atomic",
    "phase": [
      "isotropic equiaxed grains"
    ],
    "ys": 210.0,
    "uts": 652.0,
    "strain": 42.1,
    "processes": [
      "additive manufacturing: laser shock modulation of melt pool, laser energy: 1 J"
    ],
    "test_type": "tensile",
    "test_temperature": "25 °C",
    "doi": "10.1016/j.msea.2022.144295"
  },
  {
    "composition": "CrFeCoNi",
    "composition_type": "atomic",
    "phase": [
      "anisotropic columnar crystals"
    ],
    "ys": 240.0,
    "uts": 600.0,
    "strain": null,
    "processes": [
      "additive manufacturing: laser shock modulation of melt pool, laser energy: 2 J"
    ],
    "test_type": "tensile",
    "test_temperature": "25 °C",
    "doi": "10.1016/j.msea.2022.144295"
  },
  {
    "composition": "CrFeCoNi",
    "composition_type": "atomic",
    "phase": [
      "anisotropic columnar crystals"
    ],
    "ys": 290.0,
    "uts": 600.0,
    "strain": null,
    "processes": [
      "additive manufacturing: laser shock modulation of melt pool, laser energy: 3 J"
    ],
    "test_type": "tensile",
    "test_temperature": "25 °C",
    "doi": "10.1016/j.msea.2022.144295"
  },
  {
    "composition": "Al13(CoCrFeNi)4",
    "composition_type": "atomic",
    "phase": [
      "monoclinic"
    ],
    "ys": 31.0,
    "uts": null,
    "strain": 61.7,
    "processes": [
      "gas atomization: pressure: unknown, gas velocity: unknown, gas: Ar",
      "spark plasma sintering: temperature: 580 °C, pressure: 40 MPa, duration: 15 min",
      "cooling: medium: furnace, rate: unknown"
    ],
    "test_type": "tensile",
    "test_temperature": "25 °C",
    "doi": "10.1016/j.msea.2022.144273"
  },
  {
    "composition": "Al9(CoFeNi)2",
    "composition_type": "atomic",
    "phase": [
      "monoclinic"
    ],
    "ys": null,
    "uts": null,
    "strain": 65.9,
    "processes": [
      "gas atomization: pressure: unknown, gas velocity: unknown, gas: Ar",
      "spark plasma sintering: temperature: 580 °C, pressure: 40 MPa, duration: 15 min",
      "cooling: medium: furnace, rate: unknown"
    ],
    "test_type": "tensile",
    "test_temperature": "25 °C",
    "doi": "10.1016/j.msea.2022.144273"
  },
  {
    "composition": "AlCoCrFeNi",
    "composition_type": "atomic",
    "phase": [
      "BCC"
    ],
    "ys": 8.7,
    "uts": 20.3,
    "strain": null,
    "processes": [
      "gas atomization: pressure: unknown, gas velocity: unknown, gas: Ar",
      "spark plasma sintering: temperature: 580 °C, pressure: 40 MPa, duration: 15 min",
      "cooling: medium: furnace, rate: unknown"
    ],
    "test_type": "tensile",
    "test_temperature": "25 °C",
    "doi": "10.1016/j.msea.2022.144273"
  },
  {
    "composition": "CrMnFeCoNiB2C0.5",
    "composition_type": "atomic",
    "phase": [
      "FCC",
      "M2B",
      "M23C6"
    ],
    "ys": 320.0,
    "uts": 1562.0,
    "strain": 19.17,
    "processes": [
      "laser melting deposition: laser power: 1300 W, scan speed: 6 mm/s, atmosphere: Ar, shielding gas flow rate: 3.5 L/min, overlap ratio: 30%, scanning path: S-shaped, no interlayer dwell time"
    ],
    "test_type": "compressive",
    "test_temperature": "25 °C",
    "doi": "10.1016/j.msea.2022.144426"
  },
  {
    "composition": "(AlCoCrFeNi)100",
    "composition_type": "atomic",
    "phase": [
      "disordered A2",
      "ordered B2"
    ],
    "ys": 1293.0,
    "uts": 2352.0,
    "strain": 32.5,
    "processes": [
      "arc melting: atmosphere: Ar, remelting times: 5"
    ],
    "test_type": "compressive",
    "test_temperature": "25 °C",
    "doi": "10.1016/j.msea.2022.144425"
  },
  {
    "composition": "(AlCoCrFeNi)99.5Sc0.5",
    "composition_type": "atomic",
    "phase": [
      "disordered A2",
      "ordered B2"
    ],
    "ys": 1349.0,
    "uts": 2104.0,
    "strain": 26.6,
    "processes": [
      "arc melting: atmosphere: Ar, remelting times: 5"
    ],
    "test_type": "compressive",
    "test_temperature": "25 °C",
    "doi": "10.1016/j.msea.2022.144425"
  },
  {
    "composition": "(AlCoCrFeNi)99Sc1",
    "composition_type": "atomic",
    "phase": [
      "disordered A2",
      "ordered B2"
    ],
    "ys": null,
    "uts": null,
    "strain": null,
    "processes": [
      "arc melting: atmosphere: Ar, remelting times: 5"
    ],
    "test_type": "compressive",
    "test_temperature": "25 °C",
    "doi": "10.1016/j.msea.2022.144425"
  },
  {
    "composition": "(AlCoCrFeNi)98Sc2",
    "composition_type": "atomic",
    "phase": [
      "disordered A2",
      "ordered B2",
      "Laves"
    ],
    "ys": 1441.0,
    "uts": 2018.0,
    "strain": 23.6,
    "processes": [
      "arc melting: atmosphere: Ar, remelting times: 5"
    ],
    "test_type": "compressive",
    "test_temperature": "25 °C",
    "doi": "10.1016/j.msea.2022.144425"
  },
  {
    "composition": "Fe0.002Cr11.0Ni8.1Co5.0Mo2.5Si0.18V0.02",
    "composition_type": "weight",
    "phase": [
      "austenite",
      "martensite"
    ],
    "ys": 1247.0,
    "uts": null,
    "strain": null,
    "processes": [
      "induction melting: atmosphere: vacuum",
      "forged: temperature: not specified",
      "homogenized: temperature: 1000 °C, duration: 1 h, atmosphere: not specified",
      "solution treated: temperature: 750 °C, duration: 1 h, atmosphere: not specified",
      "quenching: medium: oil",
      "aged: temperature: 500 °C, duration: 3 h, atmosphere: not specified"
    ],
    "test_type": "tensile",
    "test_temperature": "25 °C",
    "doi": "10.1016/j.msea.2022.144537"
  },
  {
    "composition": "TiZrVNbAl",
    "composition_type": "atomic",
    "phase": [
      "B2",
      "O-phase"
    ],
    "ys": 890.0,
    "uts": 950.0,
    "strain": 14.0,
    "processes": [
      "levitation melting: atmosphere: Ar, remelting times: 3",
      "solution treated: temperature: 1000 °C, duration: 1 h, atmosphere: Ar",
      "quenching: medium: water",
      "aged: temperature: 800 °C, duration: 8 h, atmosphere: Ar",
      "quenching: medium: water"
    ],
    "test_type": "tensile",
    "test_temperature": "25 °C",
    "doi": "10.1016/j.msea.2023.144644"
  },
  {
    "composition": "TiZrVNbAl",
    "composition_type": "atomic",
    "phase": [
      "B2",
      "O-phase"
    ],
    "ys": 980.0,
    "uts": 1075.0,
    "strain": 8.0,
    "processes": [
      "levitation melting: atmosphere: Ar, remelting times: 3",
      "solution treated: temperature: 1000 °C, duration: 1 h, atmosphere: Ar",
      "quenching: medium: water",
      "aged: temperature: 760 °C, duration: 8 h, atmosphere: Ar",
      "quenching: medium: water"
    ],
    "test_type": "tensile",
    "test_temperature": "25 °C",
    "doi": "10.1016/j.msea.2023.144644"
  },
  {
    "composition": "CrMnFeCoNi",
    "composition_type": "atomic",
    "phase": [
      "FCC",
      "M23C6",
      "σ"
    ],
    "ys": 1150.0,
    "uts": 1200.0,
    "strain": 7.8,
    "processes": [
      "mechanical alloying: duration: 25 h, ball size: 45 μm, ball to powder ratio: 10:1, rotation speed: 400 rpm",
      "hot pressing: temperature: 1000 °C, pressure: 50 MPa, duration: 50 min"
    ],
    "test_type": "tensile",
    "test_temperature": "25 °C",
    "doi": "10.1016/j.msea.2022.144297"
  },
  {
    "composition": "CrMnFeCoNi",
    "composition_type": "atomic",
    "phase": [
      "FCC",
      "M23C6",
      "σ"
    ],
    "ys": 1150.0,
    "uts": 1190.0,
    "strain": 6.0,
    "processes": [
      "mechanical alloying: duration: 30 h, ball size: 45 μm, ball to powder ratio: 10:1, rotation speed: 400 rpm",
      "hot pressing: temperature: 1000 °C, pressure: 50 MPa, duration: 50 min"
    ],
    "test_type": "tensile",
    "test_temperature": "25 °C",
    "doi": "10.1016/j.msea.2022.144297"
  },
  {
    "composition": "CrMnFeCoNi",
    "composition_type": "atomic",
    "phase": [
      "FCC",
      "M23C6",
      "σ"
    ],
    "ys": 1150.0,
    "uts": 1185.0,
    "strain": 5.0,
    "processes": [
      "mechanical alloying: duration: 35 h, ball size: 45 μm, ball to powder ratio: 10:1, rotation speed: 400 rpm",
      "hot pressing: temperature: 1000 °C, pressure: 50 MPa, duration: 50 min"
    ],
    "test_type": "tensile",
    "test_temperature": "25 °C",
    "doi": "10.1016/j.msea.2022.144297"
  },
  {
    "composition": "CrMnFeCoNi",
    "composition_type": "atomic",
    "phase": [
      "FCC",
      "M23C6",
      "σ"
    ],
    "ys": 1150.0,
    "uts": 1183.0,
    "strain": 4.0,
    "processes": [
      "mechanical alloying: duration: 40 h, ball size: 45 μm, ball to powder ratio: 10:1, rotation speed: 400 rpm",
      "hot pressing: temperature: 1000 °C, pressure: 50 MPa, duration: 50 min"
    ],
    "test_type": "tensile",
    "test_temperature": "25 °C",
    "doi": "10.1016/j.msea.2022.144297"
  },
  {
    "composition": "CrMnFeCoNi",
    "composition_type": "atomic",
    "phase": [
      "FCC",
      "σ"
    ],
    "ys": 400.0,
    "uts": 700.0,
    "strain": 46.0,
    "processes": [
      "spray drying",
      "hot pressing: temperature: 1000 °C, pressure: 50 MPa, duration: 50 min"
    ],
    "test_type": "tensile",
    "test_temperature": "25 °C",
    "doi": "10.1016/j.msea.2022.144297"
  },
  {
    "composition": "CrMnFeCoNi",
    "composition_type": "atomic",
    "phase": [
      "FCC",
      "M23C6",
      "σ"
    ],
    "ys": 1200.0,
    "uts": null,
    "strain": 45.0,
    "processes": [
      "mechanical alloying: duration: 25 h, ball size: 45 μm, ball to powder ratio: 10:1, rotation speed: 400 rpm",
      "hot pressing: temperature: 1000 °C, pressure: 50 MPa, duration: 50 min"
    ],
    "test_type": "compressive",
    "test_temperature": "25 °C",
    "doi": "10.1016/j.msea.2022.144297"
  },
  {
    "composition": "CrMnFeCoNi",
    "composition_type": "atomic",
    "phase": [
      "FCC",
      "M23C6",
      "σ"
    ],
    "ys": 1200.0,
    "uts": null,
    "strain": 45.0,
    "processes": [
      "mechanical alloying: duration: 30 h, ball size: 45 μm, ball to powder ratio: 10:1, rotation speed: 400 rpm",
      "hot pressing: temperature: 1000 °C, pressure: 50 MPa, duration: 50 min"
    ],
    "test_type": "compressive",
    "test_temperature": "25 °C",
    "doi": "10.1016/j.msea.2022.144297"
  },
  {
    "composition": "CrMnFeCoNi",
    "composition_type": "atomic",
    "phase": [
      "FCC",
      "M23C6",
      "σ"
    ],
    "ys": 1200.0,
    "uts": null,
    "strain": 45.0,
    "processes": [
      "mechanical alloying: duration: 35 h, ball size: 45 μm, ball to powder ratio: 10:1, rotation speed: 400 rpm",
      "hot pressing: temperature: 1000 °C, pressure: 50 MPa, duration: 50 min"
    ],
    "test_type": "compressive",
    "test_temperature": "25 °C",
    "doi": "10.1016/j.msea.2022.144297"
  },
  {
    "composition": "CrMnFeCoNi",
    "composition_type": "atomic",
    "phase": [
      "FCC",
      "M23C6",
      "σ"
    ],
    "ys": 1200.0,
    "uts": null,
    "strain": 45.0,
    "processes": [
      "mechanical alloying: duration: 40 h, ball size: 45 μm, ball to powder ratio: 10:1, rotation speed: 400 rpm",
      "hot pressing: temperature: 1000 °C, pressure: 50 MPa, duration: 50 min"
    ],
    "test_type": "compressive",
    "test_temperature": "25 °C",
    "doi": "10.1016/j.msea.2022.144297"
  },
  {
    "composition": "Fe42Mn28Co10Cr15Si5",
    "composition_type": "atomic",
    "phase": [
      "γ-f.c.c.",
      "ε-h.c.p."
    ],
    "ys": 440.0,
    "uts": 790.0,
    "strain": 9.8,
    "processes": [
      "vacuum induced melting: atmosphere: Ar"
    ],
    "test_type": "tensile",
    "test_temperature": "25 °C",
    "doi": "10.1016/j.msea.2023.144722"
  },
  {
    "composition": "Fe42Mn28Co10Cr15Si5",
    "composition_type": "atomic",
    "phase": [
      "γ-f.c.c.",
      "ε-h.c.p.",
      "σ"
    ],
    "ys": 400.0,
    "uts": 615.0,
    "strain": 6.6,
    "processes": [
      "gas tungsten arc welding"
    ],
    "test_type": "tensile",
    "test_temperature": "25 °C",
    "doi": "10.1016/j.msea.2023.144722"
  },
  {
    "composition": "Al2.7TiVCrCu",
    "composition_type": "atomic",
    "phase": [
      "FCC",
      "BCC",
      "HCP"
    ],
    "ys": null,
    "uts": null,
    "strain": null,
    "processes": [
      "arc melting: atmosphere: vacuum, remelting times: 5",
      "annealed: temperature: 1273 K, duration: 24 h"
    ],
    "test_type": "compressive",
    "test_temperature": "25 °C",
    "doi": "10.1016/j.msea.2023.144779"
  },
  {
    "composition": "Al0.3CoCrFeNi",
    "composition_type": "atomic",
    "phase": [
      "FCC"
    ],
    "ys": 248.0,
    "uts": 675.0,
    "strain": 75.0,
    "processes": [
      "arc melting: atmosphere: Ar, remelting times: 5",
      "homogenized: temperature: 1150 °C, duration: 48 h",
      "cold rolled: reduction: 70%, temperature: room temperature",
      "annealed: temperature: 1100 °C, duration: 10 min, atmosphere: air"
    ],
    "test_type": "tensile",
    "test_temperature": "25 °C",
    "doi": "10.1016/j.msea.2023.144690"
  },
  {
    "composition": "Al0.3CoCrFeNi",
    "composition_type": "atomic",
    "phase": [
      "FCC"
    ],
    "ys": 911.0,
    "uts": 1146.0,
    "strain": 23.0,
    "processes": [
      "arc melting: atmosphere: Ar, remelting times: 5",
      "homogenized: temperature: 1150 °C, duration: 48 h",
      "cold rolled: reduction: 70%, temperature: room temperature",
      "annealed: temperature: 850 °C, duration: 1 h, atmosphere: air"
    ],
    "test_type": "tensile",
    "test_temperature": "25 °C",
    "doi": "10.1016/j.msea.2023.144690"
  },
  {
    "composition": "Al0.3CoCrFeNi",
    "composition_type": "atomic",
    "phase": [
      "FCC"
    ],
    "ys": 625.0,
    "uts": 947.0,
    "strain": 35.4,
    "processes": [
      "arc melting: atmosphere: Ar, remelting times: 5",
      "homogenized: temperature: 1150 °C, duration: 48 h",
      "cold rolled: reduction: 70%, temperature: room temperature",
      "annealed: temperature: 900 °C, duration: 1 h, atmosphere: air"
    ],
    "test_type": "tensile",
    "test_temperature": "25 °C",
    "doi": "10.1016/j.msea.2023.144690"
  },
  {
    "composition": "Al0.3CoCrFeNi",
    "composition_type": "atomic",
    "phase": [
      "FCC"
    ],
    "ys": 466.0,
    "uts": 816.0,
    "strain": 36.2,
    "processes": [
      "arc melting: atmosphere: Ar, remelting times: 5",
      "homogenized: temperature: 1150 °C, duration: 48 h",
      "cold rolled: reduction: 70%, temperature: room temperature",
      "annealed: temperature: 1000 °C, duration: 1 h, atmosphere: air"
    ],
    "test_type": "tensile",
    "test_temperature": "25 °C",
    "doi": "10.1016/j.msea.2023.144690"
  },
  {
    "composition": "Al0.3CoCrFeNi",
    "composition_type": "atomic",
    "phase": [
      "FCC"
    ],
    "ys": 237.0,
    "uts": 663.0,
    "strain": 68.5,
    "processes": [
      "arc melting: atmosphere: Ar, remelting times: 5",
      "homogenized: temperature: 1150 °C, duration: 48 h",
      "cold rolled: reduction: 70%, temperature: room temperature",
      "annealed: temperature: 1100 °C, duration: 1 h, atmosphere: air"
    ],
    "test_type": "tensile",
    "test_temperature": "25 °C",
    "doi": "10.1016/j.msea.2023.144690"
  },
  {
    "composition": "Al0.3CoCrFeNi",
    "composition_type": "atomic",
    "phase": [
      "FCC"
    ],
    "ys": 218.0,
    "uts": 619.0,
    "strain": 81.8,
    "processes": [
      "arc melting: atmosphere: Ar, remelting times: 5",
      "homogenized: temperature: 1150 °C, duration: 48 h",
      "cold rolled: reduction: 70%, temperature: room temperature",
      "annealed: temperature: 1200 °C, duration: 1 h, atmosphere: air"
    ],
    "test_type": "tensile",
    "test_temperature": "25 °C",
    "doi": "10.1016/j.msea.2023.144690"
  },
  {
    "composition": "CoCrFeNi",
    "composition_type": "atomic",
    "phase": null,
    "ys": 900.0,
    "uts": null,
    "strain": 29.38,
    "processes": [
      "cold spray: propulsive gas: N2, inlet pressure: 5.0 MPa, temperature: 900 °C, standoff distance: 40 mm",
      "annealed: temperature: 500 °C, duration: 2 h, atmosphere: air",
      "cooling: medium: furnace, rate: slow"
    ],
    "test_type": "compressive",
    "test_temperature": "25 °C",
    "doi": "10.1016/j.msea.2023.144748"
  },
  {
    "composition": "CoCrFeNi",
    "composition_type": "atomic",
    "phase": null,
    "ys": null,
    "uts": 372.49,
    "strain": null,
    "processes": [
      "cold spray: propulsive gas: N2, inlet pressure: 5.0 MPa, temperature: 900 °C, standoff distance: 40 mm",
      "annealed: temperature: 500 °C, duration: 2 h, atmosphere: air",
      "cooling: medium: furnace, rate: slow"
    ],
    "test_type": "tensile",
    "test_temperature": "25 °C",
    "doi": "10.1016/j.msea.2023.144748"
  },
  {
    "composition": "CoCrFeNi",
    "composition_type": "atomic",
    "phase": null,
    "ys": null,
    "uts": 410.15,
    "strain": null,
    "processes": [
      "cold spray: propulsive gas: N2, inlet pressure: 5.0 MPa, temperature: 900 °C, standoff distance: 40 mm",
      "annealed: temperature: 500 °C, duration: 2 h, atmosphere: air",
      "cooling: medium: furnace, rate: slow"
    ],
    "test_type": "tensile",
    "test_temperature": "25 °C",
    "doi": "10.1016/j.msea.2023.144748"
  },
  {
    "composition": "CoCrFeNi",
    "composition_type": "atomic",
    "phase": null,
    "ys": null,
    "uts": null,
    "strain": 50.0,
    "processes": [
      "cold spray: propulsive gas: N2, inlet pressure: 5.0 MPa, temperature: 900 °C, standoff distance: 40 mm",
      "annealed: temperature: 700 °C, duration: 2 h, atmosphere: air",
      "cooling: medium: furnace, rate: slow"
    ],
    "test_type": "compressive",
    "test_temperature": "25 °C",
    "doi": "10.1016/j.msea.2023.144748"
  },
  {
    "composition": "CoCrFeNi",
    "composition_type": "atomic",
    "phase": null,
    "ys": null,
    "uts": null,
    "strain": 50.0,
    "processes": [
      "cold spray: propulsive gas: N2, inlet pressure: 5.0 MPa, temperature: 900 °C, standoff distance: 40 mm",
      "annealed: temperature: 1000 °C, duration: 2 h, atmosphere: air",
      "cooling: medium: furnace, rate: slow"
    ],
    "test_type": "compressive",
    "test_temperature": "25 °C",
    "doi": "10.1016/j.msea.2023.144748"
  },
  {
    "composition": "CoCrFeNi",
    "composition_type": "atomic",
    "phase": null,
    "ys": null,
    "uts": null,
    "strain": 2.48,
    "processes": [
      "cold spray: propulsive gas: N2, inlet pressure: 5.0 MPa, temperature: 900 °C, standoff distance: 40 mm",
      "annealed: temperature: 1000 °C, duration: 2 h, atmosphere: air",
      "cooling: medium: furnace, rate: slow"
    ],
    "test_type": "tensile",
    "test_temperature": "25 °C",
    "doi": "10.1016/j.msea.2023.144748"
  },
  {
    "composition": "Co29Cr29Fe29Ni13",
    "composition_type": "atomic",
    "phase": [
      "FCC"
    ],
    "ys": 327.0,
    "uts": 617.0,
    "strain": 25.0,
    "processes": [
      "induction melting: atmosphere: Ar",
      "homogenized: temperature: 1200 °C, duration: 2 h",
      "hot rolled: reduction: 30%, temperature: 900 °C",
      "quenching: medium: water",
      "cold rolled: reduction: to 2 mm, temperature: 25 °C"
    ],
    "test_type": "tensile",
    "test_temperature": "25 °C",
    "doi": "10.1016/j.msea.2023.144611"
  },
  {
    "composition": "Co29Cr29Fe29Ni13",
    "composition_type": "atomic",
    "phase": [
      "FCC"
    ],
    "ys": 1670.0,
    "uts": null,
    "strain": null,
    "processes": [
      "induction melting: atmosphere: Ar",
      "homogenized: temperature: 1200 °C, duration: 2 h",
      "hot rolled: reduction: 30%, temperature: 900 °C",
      "quenching: medium: water",
      "cold rolled: reduction: to 2 mm, temperature: 25 °C"
    ],
    "test_type": "tensile",
    "test_temperature": "25 °C",
    "doi": "10.1016/j.msea.2023.144611"
  },
  {
    "composition": "Co29Cr29Fe29Ni13",
    "composition_type": "atomic",
    "phase": [
      "FCC"
    ],
    "ys": 1300.0,
    "uts": null,
    "strain": 13.0,
    "processes": [
      "induction melting: atmosphere: Ar",
      "homogenized: temperature: 1200 °C, duration: 2 h",
      "hot rolled: reduction: 30%, temperature: 900 °C",
      "quenching: medium: water",
      "cold rolled: reduction: to 2 mm, temperature: 25 °C",
      "annealed: temperature: 675 °C, duration: unspecified, atmosphere: unspecified"
    ],
    "test_type": "tensile",
    "test_temperature": "25 °C",
    "doi": "10.1016/j.msea.2023.144611"
  },
  {
    "composition": "Co29Cr29Fe29Ni13",
    "composition_type": "atomic",
    "phase": [
      "FCC"
    ],
    "ys": null,
    "uts": null,
    "strain": 40.0,
    "processes": [
      "induction melting: atmosphere: Ar",
      "homogenized: temperature: 1200 °C, duration: 2 h",
      "hot rolled: reduction: 30%, temperature: 900 °C",
      "quenching: medium: water",
      "cold rolled: reduction: to 2 mm, temperature: 25 °C",
      "annealed: temperature: 700 °C, duration: unspecified, atmosphere: unspecified"
    ],
    "test_type": "tensile",
    "test_temperature": "25 °C",
    "doi": "10.1016/j.msea.2023.144611"
  },
  {
    "composition": "Co29Cr29Fe29Ni10V3",
    "composition_type": "atomic",
    "phase": [
      "FCC"
    ],
    "ys": 1320.0,
    "uts": 1500.0,
    "strain": 6.6,
    "processes": [
      "induction melting: atmosphere: Ar",
      "homogenized: temperature: 1200 °C, duration: 2 h",
      "hot rolled: reduction: 30%, temperature: 900 °C",
      "quenching: medium: water",
      "cold rolled: reduction: to 2 mm, temperature: 25 °C",
      "annealed: temperature: 800 °C, duration: unspecified, atmosphere: unspecified"
    ],
    "test_type": "tensile",
    "test_temperature": "25 °C",
    "doi": "10.1016/j.msea.2023.144611"
  },
  {
    "composition": "Co29Cr29Fe29Ni12.5V0.5",
    "composition_type": "atomic",
    "phase": [
      "FCC"
    ],
    "ys": 1800.0,
    "uts": 1840.0,
    "strain": 30.0,
    "processes": [
      "induction melting: atmosphere: Ar",
      "homogenized: temperature: 1200 °C, duration: 2 h",
      "hot rolled: reduction: 30%, temperature: 900 °C",
      "quenching: medium: water",
      "cold rolled: reduction: to 2 mm, temperature: 25 °C",
      "annealed: temperature: 700 °C, duration: unspecified, atmosphere: unspecified"
    ],
    "test_type": "tensile",
    "test_temperature": "77 K",
    "doi": "10.1016/j.msea.2023.144611"
  },
  {
    "composition": "Co29Cr29Fe29Ni12.5V0.5",
    "composition_type": "atomic",
    "phase": [
      "FCC"
    ],
    "ys": 1400.0,
    "uts": 1700.0,
    "strain": 50.0,
    "processes": [
      "induction melting: atmosphere: Ar",
      "homogenized: temperature: 1200 °C, duration: 2 h",
      "hot rolled: reduction: 30%, temperature: 900 °C",
      "quenching: medium: water",
      "cold rolled: reduction: to 2 mm, temperature: 25 °C",
      "annealed: temperature: 800 °C, duration: unspecified, atmosphere: unspecified"
    ],
    "test_type": "tensile",
    "test_temperature": "77 K",
    "doi": "10.1016/j.msea.2023.144611"
  },
  {
    "composition": "TiZrNbHfTa",
    "composition_type": "atomic",
    "phase": [
      "bcc"
    ],
    "ys": null,
    "uts": null,
    "strain": null,
    "processes": [
      "arc melting"
    ],
    "test_type": "tensile",
    "test_temperature": "25 °C",
    "doi": "10.1016/j.msea.2023.144917"
  },
  {
    "composition": "Al0.25CrFeNi1.75Cu0",
    "composition_type": "atomic",
    "phase": [
      "FCC"
    ],
    "ys": 239.0,
    "uts": 553.0,
    "strain": 63.0,
    "processes": [
      "arc melting: atmosphere: Ar, remelting times: 5"
    ],
    "test_type": "tensile",
    "test_temperature": "25 °C",
    "doi": "10.1016/j.msea.2023.144865"
  },
  {
    "composition": "Al0.25CrFeNi1.75Cu0.2",
    "composition_type": "atomic",
    "phase": [
      "FCC"
    ],
    "ys": 198.0,
    "uts": 477.0,
    "strain": 60.0,
    "processes": [
      "arc melting: atmosphere: Ar, remelting times: 5"
    ],
    "test_type": "tensile",
    "test_temperature": "25 °C",
    "doi": "10.1016/j.msea.2023.144865"
  },
  {
    "composition": "Al0.25CrFeNi1.75Cu0.4",
    "composition_type": "atomic",
    "phase": [
      "FCC"
    ],
    "ys": 219.0,
    "uts": 493.0,
    "strain": 56.0,
    "processes": [
      "arc melting: atmosphere: Ar, remelting times: 5"
    ],
    "test_type": "tensile",
    "test_temperature": "25 °C",
    "doi": "10.1016/j.msea.2023.144865"
  },
  {
    "composition": "Al0.25CrFeNi1.75Cu0.5",
    "composition_type": "atomic",
    "phase": [
      "FCC"
    ],
    "ys": 223.0,
    "uts": 494.0,
    "strain": 51.0,
    "processes": [
      "arc melting: atmosphere: Ar, remelting times: 5"
    ],
    "test_type": "tensile",
    "test_temperature": "25 °C",
    "doi": "10.1016/j.msea.2023.144865"
  },
  {
    "composition": "Al0.25CrFeNi1.75Cu0.6",
    "composition_type": "atomic",
    "phase": [
      "FCC"
    ],
    "ys": 271.0,
    "uts": 557.0,
    "strain": 47.0,
    "processes": [
      "arc melting: atmosphere: Ar, remelting times: 5"
    ],
    "test_type": "tensile",
    "test_temperature": "25 °C",
    "doi": "10.1016/j.msea.2023.144865"
  },
  {
    "composition": "Al0.25CrFeNi1.75Cu0.7",
    "composition_type": "atomic",
    "phase": [
      "FCC"
    ],
    "ys": 324.0,
    "uts": 621.0,
    "strain": 33.0,
    "processes": [
      "arc melting: atmosphere: Ar, remelting times: 5"
    ],
    "test_type": "tensile",
    "test_temperature": "25 °C",
    "doi": "10.1016/j.msea.2023.144865"
  },
  {
    "composition": "AlCoCrFeNi2.1",
    "composition_type": "atomic",
    "phase": [
      "FCC",
      "B2 BCC",
      "L12 FCC",
      "σ"
    ],
    "ys": 333.0,
    "uts": 980.0,
    "strain": 13.1,
    "processes": [
      "vacuum induced melting: atmosphere: vacuum, remelting times: multiple"
    ],
    "test_type": "tensile",
    "test_temperature": "25 °C",
    "doi": "10.1016/j.msea.2023.144946"
  },
  {
    "composition": "[FeNi]75Cr15Mn10",
    "composition_type": "atomic",
    "phase": [
      "FCC"
    ],
    "ys": 125.0,
    "uts": null,
    "strain": 75.0,
    "processes": [
      "non-consumable melting: atmosphere: Ar, remelting times: 6"
    ],
    "test_type": "compressive",
    "test_temperature": "25 °C",
    "doi": "10.1016/j.msea.2023.144919"
  },
  {
    "composition": "[FeNi]72Cr15Mn10Nb3",
    "composition_type": "atomic",
    "phase": [
      "FCC",
      "Laves"
    ],
    "ys": 787.0,
    "uts": null,
    "strain": 75.0,
    "processes": [
      "non-consumable melting: atmosphere: Ar, remelting times: 6"
    ],
    "test_type": "compressive",
    "test_temperature": "25 °C",
    "doi": "10.1016/j.msea.2023.144919"
  },
  {
    "composition": "[FeNi]69Cr15Mn10Nb6",
    "composition_type": "atomic",
    "phase": [
      "FCC",
      "Laves"
    ],
    "ys": 992.0,
    "uts": null,
    "strain": 75.0,
    "processes": [
      "non-consumable melting: atmosphere: Ar, remelting times: 6"
    ],
    "test_type": "compressive",
    "test_temperature": "25 °C",
    "doi": "10.1016/j.msea.2023.144919"
  },
  {
    "composition": "[FeNi]66Cr15Mn10Nb9",
    "composition_type": "atomic",
    "phase": [
      "FCC",
      "Laves"
    ],
    "ys": 1048.0,
    "uts": 1551.0,
    "strain": 24.0,
    "processes": [
      "non-consumable melting: atmosphere: Ar, remelting times: 6"
    ],
    "test_type": "compressive",
    "test_temperature": "25 °C",
    "doi": "10.1016/j.msea.2023.144919"
  },
  {
    "composition": "[FeNi]65Cr15Mn10Nb10",
    "composition_type": "atomic",
    "phase": [
      "FCC",
      "Laves"
    ],
    "ys": 1654.0,
    "uts": 1814.0,
    "strain": 22.0,
    "processes": [
      "non-consumable melting: atmosphere: Ar, remelting times: 6"
    ],
    "test_type": "compressive",
    "test_temperature": "25 °C",
    "doi": "10.1016/j.msea.2023.144919"
  },
  {
    "composition": "[FeNi]63Cr15Mn10Nb12",
    "composition_type": "atomic",
    "phase": [
      "FCC",
      "Laves"
    ],
    "ys": 1562.0,
    "uts": 1638.0,
    "strain": 18.0,
    "processes": [
      "non-consumable melting: atmosphere: Ar, remelting times: 6"
    ],
    "test_type": "compressive",
    "test_temperature": "25 °C",
    "doi": "10.1016/j.msea.2023.144919"
  },
  {
    "composition": "[FeNi]60Cr15Mn10Nb15",
    "composition_type": "atomic",
    "phase": [
      "FCC",
      "Laves"
    ],
    "ys": 1155.0,
    "uts": 1468.0,
    "strain": 7.0,
    "processes": [
      "non-consumable melting: atmosphere: Ar, remelting times: 6"
    ],
    "test_type": "compressive",
    "test_temperature": "25 °C",
    "doi": "10.1016/j.msea.2023.144919"
  },
  {
    "composition": "CrMnFeCoNi",
    "composition_type": "atomic",
    "phase": [
      "FCC"
    ],
    "ys": 771.4,
    "uts": null,
    "strain": null,
    "processes": [
      "induction melting: atmosphere: Ar, remelting times: 4",
      "forged: temperature: 1200 °C",
      "cooling: medium: air"
    ],
    "test_type": "compressive",
    "test_temperature": "-196 °C",
    "doi": "10.1016/j.msea.2023.144846"
  },
  {
    "composition": "CrMnFeCoNi",
    "composition_type": "atomic",
    "phase": [
      "FCC"
    ],
    "ys": 599.9,
    "uts": null,
    "strain": null,
    "processes": [
      "induction melting: atmosphere: Ar, remelting times: 4",
      "forged: temperature: 1200 °C",
      "cooling: medium: air"
    ],
    "test_type": "compressive",
    "test_temperature": "-100 °C",
    "doi": "10.1016/j.msea.2023.144846"
  },
  {
    "composition": "CrMnFeCoNi",
    "composition_type": "atomic",
    "phase": [
      "FCC"
    ],
    "ys": 584.5,
    "uts": null,
    "strain": null,
    "processes": [
      "induction melting: atmosphere: Ar, remelting times: 4",
      "forged: temperature: 1200 °C",
      "cooling: medium: air"
    ],
    "test_type": "compressive",
    "test_temperature": "-50 °C",
    "doi": "10.1016/j.msea.2023.144846"
  },
  {
    "composition": "CrMnFeCoNi",
    "composition_type": "atomic",
    "phase": [
      "FCC"
    ],
    "ys": 458.7,
    "uts": null,
    "strain": null,
    "processes": [
      "induction melting: atmosphere: Ar, remelting times: 4",
      "forged: temperature: 1200 °C",
      "cooling: medium: air"
    ],
    "test_type": "compressive",
    "test_temperature": "25 °C",
    "doi": "10.1016/j.msea.2023.144846"
  },
  {
    "composition": "CrMnFeCoNi",
    "composition_type": "atomic",
    "phase": [
      "FCC"
    ],
    "ys": 392.9,
    "uts": null,
    "strain": null,
    "processes": [
      "induction melting: atmosphere: Ar, remelting times: 4",
      "forged: temperature: 1200 °C",
      "cooling: medium: air"
    ],
    "test_type": "compressive",
    "test_temperature": "650 °C",
    "doi": "10.1016/j.msea.2023.144846"
  },
  {
    "composition": "CrMnFeCoNi",
    "composition_type": "atomic",
    "phase": [
      "FCC"
    ],
    "ys": 82.7,
    "uts": null,
    "strain": null,
    "processes": [
      "induction melting: atmosphere: Ar, remelting times: 4",
      "forged: temperature: 1200 °C",
      "cooling: medium: air"
    ],
    "test_type": "compressive",
    "test_temperature": "950 °C",
    "doi": "10.1016/j.msea.2023.144846"
  },
  {
    "composition": "CrMnFeCoNi",
    "composition_type": "atomic",
    "phase": [
      "FCC"
    ],
    "ys": 762.9,
    "uts": null,
    "strain": null,
    "processes": [
      "induction melting: atmosphere: Ar, remelting times: 4",
      "forged: temperature: 1200 °C",
      "cooling: medium: air"
    ],
    "test_type": "compressive",
    "test_temperature": "-100 °C",
    "doi": "10.1016/j.msea.2023.144846"
  },
  {
    "composition": "CrMnFeCoNi",
    "composition_type": "atomic",
    "phase": [
      "FCC"
    ],
    "ys": 741.4,
    "uts": null,
    "strain": null,
    "processes": [
      "induction melting: atmosphere: Ar, remelting times: 4",
      "forged: temperature: 1200 °C",
      "cooling: medium: air"
    ],
    "test_type": "compressive",
    "test_temperature": "-50 °C",
    "doi": "10.1016/j.msea.2023.144846"
  },
  {
    "composition": "CrMnFeCoNi",
    "composition_type": "atomic",
    "phase": [
      "FCC"
    ],
    "ys": 685.8,
    "uts": null,
    "strain": null,
    "processes": [
      "induction melting: atmosphere: Ar, remelting times: 4",
      "forged: temperature: 1200 °C",
      "cooling: medium: air"
    ],
    "test_type": "compressive",
    "test_temperature": "25 °C",
    "doi": "10.1016/j.msea.2023.144846"
  },
  {
    "composition": "CrMnFeCoNi",
    "composition_type": "atomic",
    "phase": [
      "FCC"
    ],
    "ys": 489.6,
    "uts": null,
    "strain": null,
    "processes": [
      "induction melting: atmosphere: Ar, remelting times: 4",
      "forged: temperature: 1200 °C",
      "cooling: medium: air"
    ],
    "test_type": "compressive",
    "test_temperature": "350 °C",
    "doi": "10.1016/j.msea.2023.144846"
  },
  {
    "composition": "CrMnFeCoNi",
    "composition_type": "atomic",
    "phase": [
      "FCC"
    ],
    "ys": 506.7,
    "uts": null,
    "strain": null,
    "processes": [
      "induction melting: atmosphere: Ar, remelting times: 4",
      "forged: temperature: 1200 °C",
      "cooling: medium: air"
    ],
    "test_type": "compressive",
    "test_temperature": "650 °C",
    "doi": "10.1016/j.msea.2023.144846"
  },
  {
    "composition": "CrMnFeCoNi",
    "composition_type": "atomic",
    "phase": [
      "FCC"
    ],
    "ys": 877.4,
    "uts": null,
    "strain": null,
    "processes": [
      "induction melting: atmosphere: Ar, remelting times: 4",
      "forged: temperature: 1200 °C",
      "cooling: medium: air"
    ],
    "test_type": "compressive",
    "test_temperature": "-100 °C",
    "doi": "10.1016/j.msea.2023.144846"
  },
  {
    "composition": "CrMnFeCoNi",
    "composition_type": "atomic",
    "phase": [
      "FCC"
    ],
    "ys": 832.2,
    "uts": null,
    "strain": null,
    "processes": [
      "induction melting: atmosphere: Ar, remelting times: 4",
      "forged: temperature: 1200 °C",
      "cooling: medium: air"
    ],
    "test_type": "compressive",
    "test_temperature": "-50 °C",
    "doi": "10.1016/j.msea.2023.144846"
  },
  {
    "composition": "CrMnFeCoNi",
    "composition_type": "atomic",
    "phase": [
      "FCC"
    ],
    "ys": 747.5,
    "uts": null,
    "strain": null,
    "processes": [
      "induction melting: atmosphere: Ar, remelting times: 4",
      "forged: temperature: 1200 °C",
      "cooling: medium: air"
    ],
    "test_type": "compressive",
    "test_temperature": "25 °C",
    "doi": "10.1016/j.msea.2023.144846"
  },
  {
    "composition": "CrMnFeCoNi",
    "composition_type": "atomic",
    "phase": [
      "FCC"
    ],
    "ys": 571.6,
    "uts": null,
    "strain": null,
    "processes": [
      "induction melting: atmosphere: Ar, remelting times: 4",
      "forged: temperature: 1200 °C",
      "cooling: medium: air"
    ],
    "test_type": "compressive",
    "test_temperature": "350 °C",
    "doi": "10.1016/j.msea.2023.144846"
  },
  {
    "composition": "CrMnFeCoNi",
    "composition_type": "atomic",
    "phase": [
      "FCC"
    ],
    "ys": 640.0,
    "uts": null,
    "strain": null,
    "processes": [
      "induction melting: atmosphere: Ar, remelting times: 4",
      "forged: temperature: 1200 °C",
      "cooling: medium: air"
    ],
    "test_type": "compressive",
    "test_temperature": "650 °C",
