Repository: Sci-Extract/sisyphus

# Step through _sisyphus_ extraction process
Author: Soike Yuan  date: 1/12/2025

Prerequisite: Assumed that you have installed sisyphus on your machine and add .env file to your root path which contains API key. :shipit:

## Below is the file structure of the project,

```
├─ README.md                        
├─ pyproject.toml                   # Python project metadata and dependencies
├─ data/                            # Extracted data of high entropy alloys
├─ notebooks/                       # Jupyter notebooks
├─ db/                              # sql databases
├─ record/                          # record sql database
│─ sisyphus/

File: notebooks/heas_result.json (part 52 of 64)
[
    "doi": "10.1016/j.msea.2023.144846"
  },
  {
    "composition": "CrMnFeCoNi",
    "composition_type": "atomic",
    "phase": [
      "FCC"
    ],
    "ys": 1076.3,
    "uts": null,
    "strain": null,
    "processes": [
      "induction melting: atmosphere: Ar, remelting times: 4",
      "forged: temperature: 1200 °C",
      "cooling: medium: air"
    ],
    "test_type": "compressive",
    "test_temperature": "-100 °C",
    "doi": "10.1016/j.msea.2023.144846"
  },
  {
    "composition": "CrMnFeCoNi",
    "composition_type": "atomic",
    "phase": [
      "FCC"
    ],
    "ys": 985.1,
    "uts": null,
    "strain": null,
    "processes": [
      "induction melting: atmosphere: Ar, remelting times: 4",
      "forged: temperature: 1200 °C",
      "cooling: medium: air"
    ],
    "test_type": "compressive",
    "test_temperature": "-50 °C",
    "doi": "10.1016/j.msea.2023.144846"
  },
  {
    "composition": "CrMnFeCoNi",
    "composition_type": "atomic",
    "phase": [
      "FCC"
    ],
    "ys": 843.7,
    "uts": null,
    "strain": null,
    "processes": [
      "induction melting: atmosphere: Ar, remelting times: 4",
      "forged: temperature: 1200 °C",
      "cooling: medium: air"
    ],
    "test_type": "compressive",
    "test_temperature": "25 °C",
    "doi": "10.1016/j.msea.2023.144846"
  },
  {
    "composition": "CrMnFeCoNi",
    "composition_type": "atomic",
    "phase": [
      "FCC"
    ],
    "ys": 697.9,
    "uts": null,
    "strain": null,
    "processes": [
      "induction melting: atmosphere: Ar, remelting times: 4",
      "forged: temperature: 1200 °C",
      "cooling: medium: air"
    ],
    "test_type": "compressive",
    "test_temperature": "350 °C",
    "doi": "10.1016/j.msea.2023.144846"
  },
  {
    "composition": "CrMnFeCoNi",
    "composition_type": "atomic",
    "phase": [
      "FCC"
    ],
    "ys": 682.5,
    "uts": null,
    "strain": null,
    "processes": [
      "induction melting: atmosphere: Ar, remelting times: 4",
      "forged: temperature: 1200 °C",
      "cooling: medium: air"
    ],
    "test_type": "compressive",
    "test_temperature": "650 °C",
    "doi": "10.1016/j.msea.2023.144846"
  },
  {
    "composition": "Al10Co17Cr18Fe18Ni37",
    "composition_type": "atomic",
    "phase": [
      "FCC"
    ],
    "ys": null,
    "uts": null,
    "strain": 0.85,
    "processes": [
      "induction melting: atmosphere: Ar",
      "hot compression: temperature: 1100 °C, strain rate: 0.001 s^-1",
      "quenching: medium: water"
    ],
    "test_type": "compressive",
    "test_temperature": "1100 °C",
    "doi": "10.1016/j.msea.2023.144931"
  },
  {
    "composition": "Al10Co17Cr18Fe18Ni37",
    "composition_type": "atomic",
    "phase": [
      "FCC"
    ],
    "ys": null,
    "uts": null,
    "strain": 0.85,
    "processes": [
      "induction melting: atmosphere: Ar",
      "solution treated: temperature: 1150 °C, duration: 24 h",
      "hot compression: temperature: 1100 °C, strain rate: 0.001 s^-1",
      "quenching: medium: water"
    ],
    "test_type": "compressive",
    "test_temperature": "1100 °C",
    "doi": "10.1016/j.msea.2023.144931"
  },
  {
    "composition": "Al10Co17Cr18Fe18Ni37",
    "composition_type": "atomic",
    "phase": [
      "FCC"
    ],
    "ys": null,
    "uts": null,
    "strain": 0.85,
    "processes": [
      "induction melting: atmosphere: Ar",
      "hot compression: temperature: 1100 °C, strain rate: 1 s^-1",
      "quenching: medium: water"
    ],
    "test_type": "compressive",
    "test_temperature": "1100 °C",
    "doi": "10.1016/j.msea.2023.144931"
  },
  {
    "composition": "Al10Co17Cr18Fe18Ni37",
    "composition_type": "atomic",
    "phase": [
      "FCC"
    ],
    "ys": null,
    "uts": null,
    "strain": 0.85,
    "processes": [
      "induction melting: atmosphere: Ar",
      "solution treated: temperature: 1150 °C, duration: 24 h",
      "hot compression: temperature: 1100 °C, strain rate: 1 s^-1",
      "quenching: medium: water"
    ],
    "test_type": "compressive",
    "test_temperature": "1100 °C",
    "doi": "10.1016/j.msea.2023.144931"
  },
  {
    "composition": "Al10Co17Cr18Fe18Ni37",
    "composition_type": "atomic",
    "phase": [
      "FCC"
    ],
    "ys": null,
    "uts": null,
    "strain": 0.85,
    "processes": [
      "induction melting: atmosphere: Ar",
      "hot compression: temperature: 1100 °C, strain rate: 0.001 s^-1 to 1 s^-1",
      "quenching: medium: water"
    ],
    "test_type": "compressive",
    "test_temperature": "1100 °C",
    "doi": "10.1016/j.msea.2023.144931"
  },
  {
    "composition": "Al10Co17Cr18Fe18Ni37",
    "composition_type": "atomic",
    "phase": [
      "FCC"
    ],
    "ys": null,
    "uts": null,
    "strain": 0.85,
    "processes": [
      "induction melting: atmosphere: Ar",
      "solution treated: temperature: 1150 °C, duration: 24 h",
      "hot compression: temperature: 1100 °C, strain rate: 0.001 s^-1 to 1 s^-1",
      "quenching: medium: water"
    ],
    "test_type": "compressive",
    "test_temperature": "1100 °C",
    "doi": "10.1016/j.msea.2023.144931"
  },
  {
    "composition": "Al10Co17Cr18Fe18Ni37",
    "composition_type": "atomic",
    "phase": [
      "FCC"
    ],
    "ys": null,
    "uts": null,
    "strain": 0.85,
    "processes": [
      "induction melting: atmosphere: Ar",
      "hot compression: temperature: 1100 °C, strain rate: 1 s^-1 to 0.001 s^-1",
      "quenching: medium: water"
    ],
    "test_type": "compressive",
    "test_temperature": "1100 °C",
    "doi": "10.1016/j.msea.2023.144931"
  },
  {
    "composition": "Al10Co17Cr18Fe18Ni37",
    "composition_type": "atomic",
    "phase": [
      "FCC"
    ],
    "ys": null,
    "uts": null,
    "strain": 0.85,
    "processes": [
      "induction melting: atmosphere: Ar",
      "solution treated: temperature: 1150 °C, duration: 24 h",
      "hot compression: temperature: 1100 °C, strain rate: 1 s^-1 to 0.001 s^-1",
      "quenching: medium: water"
    ],
    "test_type": "compressive",
    "test_temperature": "1100 °C",
    "doi": "10.1016/j.msea.2023.144931"
  },
  {
    "composition": "Al10Co17Cr18Fe18Ni37",
    "composition_type": "atomic",
    "phase": [
      "FCC"
    ],
    "ys": null,
    "uts": null,
    "strain": 0.85,
    "processes": [
      "induction melting: atmosphere: Ar",
      "multi-stage hot compression: temperature: 1100 °C, strain rate: 1 s^-1",
      "quenching: medium: water"
    ],
    "test_type": "compressive",
    "test_temperature": "1100 °C",
    "doi": "10.1016/j.msea.2023.144931"
  },
  {
    "composition": "Al10Co17Cr18Fe18Ni37",
    "composition_type": "atomic",
    "phase": [
      "FCC"
    ],
    "ys": null,
    "uts": null,
    "strain": 0.85,
    "processes": [
      "induction melting: atmosphere: Ar",
      "hot compression: temperature: 1000 °C, strain rate: 0.1 s^-1",
      "annealed: temperature: 1150 °C, duration: 30 min",
      "quenching: medium: water"
    ],
    "test_type": "compressive",
    "test_temperature": "1000 °C",
    "doi": "10.1016/j.msea.2023.144931"
  },
  {
    "composition": "Al10Co17Cr18Fe18Ni37",
    "composition_type": "atomic",
    "phase": [
      "FCC"
    ],
    "ys": null,
    "uts": null,
    "strain": 0.85,
    "processes": [
      "induction melting: atmosphere: Ar",
      "hot compression: temperature: 1000 °C, strain rate: 0.1 s^-1",
      "annealed: temperature: 1150 °C, duration: 180 min",
      "quenching: medium: water"
    ],
    "test_type": "compressive",
    "test_temperature": "1000 °C",
    "doi": "10.1016/j.msea.2023.144931"
  },
  {
    "composition": "Al0.5CoFeNiC0.1",
    "composition_type": "atomic",
    "phase": [
      "ordered BCC",
      "κ′",
      "FCC"
    ],
    "ys": 1115.0,
    "uts": null,
    "strain": 8.0,
    "processes": [
      "arc melting: atmosphere: Ar, remelting times: 5"
    ],
    "test_type": "tensile",
    "test_temperature": "25 °C",
    "doi": "10.1016/j.msea.2023.144951"
  },
  {
    "composition": "Al0.5CoFeNiC0.1Mn0.3",
    "composition_type": "atomic",
    "phase": [
      "ordered BCC",
      "κ′",
      "FCC"
    ],
    "ys": 1000.0,
    "uts": null,
    "strain": 23.0,
    "processes": [
      "arc melting: atmosphere: Ar, remelting times: 5"
    ],
    "test_type": "tensile",
    "test_temperature": "25 °C",
    "doi": "10.1016/j.msea.2023.144951"
  },
  {
    "composition": "Al0.5CoFeNiC0.1Mn0.6",
    "composition_type": "atomic",
    "phase": [
      "ordered BCC",
      "κ′",
      "FCC"
    ],
    "ys": 710.0,
    "uts": null,
    "strain": null,
    "processes": [
      "arc melting: atmosphere: Ar, remelting times: 5"
    ],
    "test_type": "tensile",
    "test_temperature": "25 °C",
    "doi": "10.1016/j.msea.2023.144951"
  },
  {
    "composition": "Al0.5CoFeNi",
    "composition_type": "atomic",
    "phase": null,
    "ys": 385.0,
    "uts": null,
    "strain": 30.0,
    "processes": null,
    "test_type": "tensile",
    "test_temperature": "25 °C",
    "doi": "10.1016/j.msea.2023.144951"
  },
  {
    "composition": "Fe48.8Mn30.8Co9.7Cr10.8Si0.0",
    "composition_type": "atomic",
    "phase": [
      "γ",
      "ε"
    ],
    "ys": null,
    "uts": null,
    "strain": null,
    "processes": [
      "induction melting: atmosphere: vacuum",
      "homogenized: temperature: 1200 °C, duration: 6 h, atmosphere: Ar",
      "cold rolled: reduction: 50%, temperature: room temperature",
      "heat treated: temperature: 1100 °C, duration: 30 min, atmosphere: air",
      "cooling: medium: air, rate: unspecified"
    ],
    "test_type": "tensile",
    "test_temperature": "25 °C",
    "doi": "10.1016/j.msea.2023.144985"
  },
  {
    "composition": "Fe46.5Mn31.1Co9.5Cr10.9Si2.0",
    "composition_type": "atomic",
    "phase": [
      "γ",
      "ε"
    ],
    "ys": null,
    "uts": null,
    "strain": null,
    "processes": [
      "induction melting: atmosphere: vacuum",
      "homogenized: temperature: 1200 °C, duration: 6 h, atmosphere: Ar",
      "cold rolled: reduction: 50%, temperature: room temperature",
      "heat treated: temperature: 1100 °C, duration: 30 min, atmosphere: air",
      "cooling: medium: air, rate: unspecified"
    ],
    "test_type": "tensile",
    "test_temperature": "25 °C",
    "doi": "10.1016/j.msea.2023.144985"
  },
  {
    "composition": "Fe45.7Mn30.2Co9.7Cr10.7Si3.7",
    "composition_type": "atomic",
    "phase": [
      "γ",
      "ε"
    ],
    "ys": null,
    "uts": null,
    "strain": null,
    "processes": [
      "induction melting: atmosphere: vacuum",
      "homogenized: temperature: 1200 °C, duration: 6 h, atmosphere: Ar",
      "cold rolled: reduction: 50%, temperature: room temperature",
      "heat treated: temperature: 1100 °C, duration: 30 min, atmosphere: air",
      "cooling: medium: air, rate: unspecified"
    ],
    "test_type": "tensile",
    "test_temperature": "25 °C",
    "doi": "10.1016/j.msea.2023.144985"
  },
  {
    "composition": "Fe43.1Mn30.9Co10.2Cr10.2Si5.6",
    "composition_type": "atomic",
    "phase": [
      "γ",
      "ε"
    ],
    "ys": 258.0,
    "uts": 683.0,
    "strain": 53.0,
    "processes": [
      "induction melting: atmosphere: vacuum",
      "homogenized: temperature: 1200 °C, duration: 6 h, atmosphere: Ar",
      "cold rolled: reduction: 50%, temperature: room temperature",
      "heat treated: temperature: 1100 °C, duration: 30 min, atmosphere: air",
      "cooling: medium: air, rate: unspecified"
    ],
    "test_type": "tensile",
    "test_temperature": "25 °C",
    "doi": "10.1016/j.msea.2023.144985"
  },
  {
    "composition": "CoCrFeNiAl0.15Ti0.1",
    "composition_type": "atomic",
    "phase": [
      "FCC",
      "L12-γ'"
    ],
    "ys": 843.7,
    "uts": 1184.6,
    "strain": 17.8,
    "processes": [
      "arc melting: atmosphere: Ar",
      "homogenized: temperature: 1200 °C, duration: 18 h",
      "quenching: medium: water",
      "cold rolled: reduction: 60%",
      "annealed: temperature: 750 °C, duration: 8 h",
      "annealed: temperature: 650 °C, duration: 8 h"
    ],
    "test_type": "tensile",
    "test_temperature": "25 °C",
    "doi": "10.1016/j.msea.2023.145048"
  },
  {
    "composition": "CoCrFeNiAl0.15Ti0.1Ta0.015",
    "composition_type": "atomic",
    "phase": [
      "FCC",
      "L12-γ'"
    ],
    "ys": 992.5,
    "uts": 1281.1,
    "strain": 12.7,
    "processes": [
      "arc melting: atmosphere: Ar",
      "homogenized: temperature: 1200 °C, duration: 18 h",
      "quenching: medium: water",
      "cold rolled: reduction: 60%",
      "annealed: temperature: 750 °C, duration: 8 h",
      "annealed: temperature: 650 °C, duration: 8 h"
    ],
    "test_type": "tensile",
    "test_temperature": "25 °C",
    "doi": "10.1016/j.msea.2023.145048"
  },
  {
    "composition": "AlCoCrFeNi2.5",
    "composition_type": "weight",
    "phase": [
      "FCC",
      "BCC"
    ],
    "ys": 926.0,
    "uts": 1088.0,
    "strain": 18.3,
    "processes": [
      "selective laser melting: layer thickness: 0.04 mm, laser scanning direction: clockwise rotated 67°, atmosphere: Ar, O2 content: <400 ppm"
    ],
    "test_type": "tensile",
    "test_temperature": "25 °C",
    "doi": "10.1016/j.msea.2023.145081"
  },
  {
    "composition": "AlCoCrFeNi2.5",
    "composition_type": "weight",
    "phase": [
      "FCC",
      "BCC"
    ],
    "ys": 1042.0,
    "uts": 1278.0,
    "strain": 15.6,
    "processes": [
      "selective laser melting: layer thickness: 0.04 mm, laser scanning direction: clockwise rotated 67°, atmosphere: Ar, O2 content: <400 ppm",
      "heat treatment: temperature: 700 °C"
    ],
    "test_type": "tensile",
    "test_temperature": "25 °C",
    "doi": "10.1016/j.msea.2023.145081"
  },
  {
    "composition": "AlCoCrFeNi2.5",
    "composition_type": "weight",
    "phase": [
      "FCC",
      "BCC"
    ],
    "ys": 965.0,
    "uts": 1228.0,
    "strain": 19.5,
    "processes": [
      "selective laser melting: layer thickness: 0.04 mm, laser scanning direction: clockwise rotated 67°, atmosphere: Ar, O2 content: <400 ppm",
      "heat treatment: temperature: 900 °C"
    ],
    "test_type": "tensile",
    "test_temperature": "25 °C",
    "doi": "10.1016/j.msea.2023.145081"
  },
  {
    "composition": "Cr20Mn20Fe20Co20Ni20C0.5",
    "composition_type": "atomic",
    "phase": [
      "FCC"
    ],
    "ys": 650.0,
    "uts": 884.0,
    "strain": 31.0,
    "processes": [
      "gas atomization",
      "additive manufacturing: scan speed: 600 mm/s, laser power: 90 W",
      "aged: temperature: 650 °C, duration: 1 h"
    ],
    "test_type": "tensile",
    "test_temperature": "298 K",
    "doi": "10.1016/j.msea.2023.145042"
  },
  {
    "composition": "Cr20Mn20Fe20Co20Ni20C0.5",
    "composition_type": "atomic",
    "phase": [
      "FCC"
    ],
    "ys": 860.0,
    "uts": 1281.0,
    "strain": 28.0,
    "processes": [
      "gas atomization",
      "additive manufacturing: scan speed: 600 mm/s, laser power: 90 W",
      "aged: temperature: 650 °C, duration: 1 h"
    ],
    "test_type": "tensile",
    "test_temperature": "77 K",
    "doi": "10.1016/j.msea.2023.145042"
  },
  {
    "composition": "Cr20Mn20Fe20Co20Ni20C1.5",
    "composition_type": "atomic",
    "phase": [
      "FCC"
    ],
    "ys": 920.0,
    "uts": 1178.0,
    "strain": 20.0,
    "processes": [
      "gas atomization",
      "additive manufacturing: scan speed: 600 mm/s, laser power: 90 W",
      "aged: temperature: 650 °C, duration: 1 h"
    ],
    "test_type": "tensile",
    "test_temperature": "298 K",
    "doi": "10.1016/j.msea.2023.145042"
  },
  {
    "composition": "Cr20Mn20Fe20Co20Ni20C1.5",
    "composition_type": "atomic",
    "phase": [
      "FCC"
    ],
    "ys": 1185.0,
    "uts": 1608.0,
    "strain": 16.0,
    "processes": [
      "gas atomization",
      "additive manufacturing: scan speed: 600 mm/s, laser power: 90 W",
      "aged: temperature: 650 °C, duration: 1 h"
    ],
    "test_type": "tensile",
    "test_temperature": "77 K",
    "doi": "10.1016/j.msea.2023.145042"
  },
  {
    "composition": "CrMnFeCoNi",
    "composition_type": "atomic",
    "phase": null,
    "ys": 600.0,
    "uts": 1060.0,
    "strain": 60.0,
    "processes": [
      "annealing"
    ],
    "test_type": "tensile",
    "test_temperature": "77 K",
    "doi": "10.1016/j.msea.2023.145042"
  },
  {
    "composition": "CrMnFeCoNi",
    "composition_type": "atomic",
    "phase": null,
    "ys": 759.0,
    "uts": 1280.0,
    "strain": 70.0,
    "processes": [
      "annealing"
    ],
    "test_type": "tensile",
    "test_temperature": "77 K",
    "doi": "10.1016/j.msea.2023.145042"
  },
  {
    "composition": "CoCr0.25FeMnNiC0.5",
    "composition_type": "atomic",
    "phase": null,
    "ys": 370.0,
    "uts": 795.0,
    "strain": 68.0,
    "processes": [
      "annealing"
    ],
    "test_type": "tensile",
    "test_temperature": "77 K",
    "doi": "10.1016/j.msea.2023.145042"
  },
  {
    "composition": "CrMnFeCoNi",
    "composition_type": "atomic",
    "phase": null,
    "ys": 512.0,
    "uts": 985.0,
    "strain": 46.0,
    "processes": [
      "welding"
    ],
    "test_type": "tensile",
    "test_temperature": "77 K",
    "doi": "10.1016/j.msea.2023.145042"
  },
  {
    "composition": "CrMnFeCoNi",
    "composition_type": "atomic",
    "phase": null,
    "ys": 1150.0,
    "uts": 1450.0,
    "strain": 23.4,
    "processes": [
      "additive manufacturing"
    ],
    "test_type": "tensile",
    "test_temperature": "77 K",
    "doi": "10.1016/j.msea.2023.145042"
  },
  {
    "composition": "CrMnFeCoNi",
    "composition_type": "atomic",
    "phase": null,
    "ys": 564.0,
    "uts": 891.0,
    "strain": 38.0,
    "processes": [
      "laser additive manufacturing"
    ],
    "test_type": "tensile",
    "test_temperature": "77 K",
    "doi": "10.1016/j.msea.2023.145042"
  },
  {
    "composition": "Mo0V0",
    "composition_type": "atomic",
    "phase": [
      "L12"
    ],
    "ys": 787.0,
    "uts": null,
    "strain": null,
    "processes": [
      "arc melting: atmosphere: Ar, remelting times: 5",
      "homogenized: temperature: 1200 °C, duration: 6 h, atmosphere: Ar",
      "quenching: medium: water",
      "cold rolled: reduction: 60%, temperature: room temperature",
      "aged: temperature: 800 °C, duration: 25 h, atmosphere: Ar"
    ],
    "test_type": "tensile",
    "test_temperature": "25 °C",
    "doi": "10.1016/j.msea.2023.145145"
  },
  {
    "composition": "Mo0V0",
    "composition_type": "atomic",
    "phase": [
      "L12"
    ],
    "ys": 340.0,
    "uts": null,
    "strain": 1.2,
    "processes": [
      "arc melting: atmosphere: Ar, remelting times: 5",
      "homogenized: temperature: 1200 °C, duration: 6 h, atmosphere: Ar",
      "quenching: medium: water",
      "cold rolled: reduction: 60%, temperature: room temperature",
      "aged: temperature: 800 °C, duration: 25 h, atmosphere: Ar"
    ],
    "test_type": "tensile",
    "test_temperature": "800 °C",
    "doi": "10.1016/j.msea.2023.145145"
  },
  {
    "composition": "Mo2.5V2.5",
    "composition_type": "atomic",
    "phase": [
      "L12"
    ],
    "ys": 496.0,
    "uts": null,
    "strain": 4.9,
    "processes": [
      "arc melting: atmosphere: Ar, remelting times: 5",
      "homogenized: temperature: 1200 °C, duration: 6 h, atmosphere: Ar",
      "quenching: medium: water",
      "cold rolled: reduction: 60%, temperature: room temperature",
      "aged: temperature: 800 °C, duration: 25 h, atmosphere: Ar"
    ],
    "test_type": "tensile",
    "test_temperature": "800 °C",
    "doi": "10.1016/j.msea.2023.145145"
  },
  {
    "composition": "FeNiCrCo",
    "composition_type": "atomic",
    "phase": [
      "FCC"
    ],
    "ys": 480.0,
    "uts": 584.3,
    "strain": null,
    "processes": [
      "gas atomization",
      "additive manufacturing: VED: 123.5 J/mm3"
    ],
    "test_type": "tensile",
    "test_temperature": "25 °C",
    "doi": "10.1016/j.msea.2023.145110"
  },
  {
    "composition": "FeNiCrCo",
    "composition_type": "atomic",
    "phase": [
      "FCC"
    ],
    "ys": 498.5,
    "uts": 605.0,
    "strain": null,
    "processes": [
      "gas atomization",
      "additive manufacturing: VED: 162.0 J/mm3"
    ],
    "test_type": "tensile",
    "test_temperature": "25 °C",
    "doi": "10.1016/j.msea.2023.145110"
  },
  {
    "composition": "FeNiCrCo",
    "composition_type": "atomic",
    "phase": [
      "FCC"
    ],
    "ys": 505.5,
    "uts": 617.1,
    "strain": null,
    "processes": [
      "gas atomization",
      "additive manufacturing: VED: 185.2 J/mm3"
    ],
    "test_type": "tensile",
    "test_temperature": "25 °C",
    "doi": "10.1016/j.msea.2023.145110"
  },
  {
    "composition": "AlN/FeNiCrCo",
    "composition_type": "weight",
    "phase": [
      "FCC",
      "amorphous"
    ],
    "ys": 530.0,
    "uts": 665.0,
    "strain": null,
    "processes": [
      "gas atomization",
      "additive manufacturing: VED: 123.5 J/mm3"
    ],
    "test_type": "tensile",
    "test_temperature": "25 °C",
    "doi": "10.1016/j.msea.2023.145110"
  },
  {
    "composition": "AlN/FeNiCrCo",
    "composition_type": "weight",
    "phase": [
      "FCC",
      "amorphous"
    ],
    "ys": 560.0,
    "uts": 680.0,
    "strain": null,
    "processes": [
      "gas atomization",
      "additive manufacturing: VED: 162.0 J/mm3"
    ],
    "test_type": "tensile",
    "test_temperature": "25 °C",
    "doi": "10.1016/j.msea.2023.145110"
  },
  {
    "composition": "AlN/FeNiCrCo",
    "composition_type": "weight",
    "phase": [
      "FCC",
      "amorphous"
    ],
    "ys": 620.0,
    "uts": 765.0,
    "strain": null,
    "processes": [
      "gas atomization",
      "additive manufacturing: VED: 185.2 J/mm3"
    ],
    "test_type": "tensile",
    "test_temperature": "25 °C",
    "doi": "10.1016/j.msea.2023.145110"
  },
  {
    "composition": "Ni3FeTi3HfNb1.5",
    "composition_type": "atomic",
    "phase": [
      "B2",
      "BCC"
    ],
    "ys": 1298.0,
    "uts": null,
    "strain": 17.7,
    "processes": [
      "arc melting: atmosphere: high-purity argon, remelting times: 5",
      "directional solidification: growth rate: 180 mm/h"
    ],
    "test_type": "compressive",
    "test_temperature": "25 °C",
    "doi": "10.1016/j.msea.2023.145263"
  },
  {
    "composition": "Ni3FeTi3HfNb1.5",
    "composition_type": "atomic",
    "phase": [
      "B2",
      "BCC"
    ],
    "ys": 1264.0,
    "uts": null,
    "strain": 10.7,
    "processes": [
      "arc melting: atmosphere: high-purity argon, remelting times: 5",
      "directional solidification: growth rate: 180 mm/h"
    ],
    "test_type": "compressive",
    "test_temperature": "25 °C",
    "doi": "10.1016/j.msea.2023.145263"
  },
  {
    "composition": "Ni3FeTi3HfNb2",
    "composition_type": "atomic",
    "phase": [
      "B2",
      "BCC"
    ],
    "ys": 1407.0,
    "uts": null,
    "strain": 22.1,
    "processes": [
      "arc melting: atmosphere: high-purity argon, remelting times: 5",
      "directional solidification: growth rate: 180 mm/h"
    ],
    "test_type": "compressive",
    "test_temperature": "25 °C",
    "doi": "10.1016/j.msea.2023.145263"
  },
  {
    "composition": "Ni3FeTi3HfNb2",
    "composition_type": "atomic",
    "phase": [
      "B2",
      "BCC"
    ],
    "ys": 1369.0,
    "uts": null,
    "strain": 14.6,
    "processes": [
      "arc melting: atmosphere: high-purity argon, remelting times: 5",
      "directional solidification: growth rate: 180 mm/h"
    ],
    "test_type": "compressive",
    "test_temperature": "25 °C",
    "doi": "10.1016/j.msea.2023.145263"
  },
  {
    "composition": "Ni3FeTi3HfNb2.5",
    "composition_type": "atomic",
    "phase": [
      "B2",
      "BCC"
    ],
    "ys": 1106.0,
    "uts": null,
    "strain": 24.9,
    "processes": [
      "arc melting: atmosphere: high-purity argon, remelting times: 5",
      "directional solidification: growth rate: 180 mm/h"
    ],
    "test_type": "compressive",
    "test_temperature": "25 °C",
    "doi": "10.1016/j.msea.2023.145263"
  },
  {
    "composition": "Ni3FeTi3HfNb2.5",
    "composition_type": "atomic",
    "phase": [
      "B2",
      "BCC"
    ],
    "ys": 1052.0,
    "uts": null,
    "strain": 15.6,
    "processes": [
      "arc melting: atmosphere: high-purity argon, remelting times: 5",
      "directional solidification: growth rate: 180 mm/h"
    ],
    "test_type": "compressive",
    "test_temperature": "25 °C",
    "doi": "10.1016/j.msea.2023.145263"
  },
  {
    "composition": "Co25.24Cr24.15Fe24.71Ni25.90",
    "composition_type": "atomic",
    "phase": [
      "fcc"
    ],
    "ys": 252.4,
    "uts": 607.8,
    "strain": 87.7,
    "processes": [
      "levitation melting: atmosphere: high-purity",
      "hot rolled: reduction: 40%, temperature: 1050 °C",
      "solution treated: temperature: 1100 °C, duration: 1 h, atmosphere: unspecified",
      "quenching: medium: water",
      "cold rolled: reduction: 58%, temperature: unspecified",
      "annealed: temperature: 1000 °C, duration: 0.5 h, atmosphere: unspecified",
      "quenching: medium: water"
    ],
    "test_type": "tensile",
    "test_temperature": "25 °C",
    "doi": "10.1016/j.msea.2023.145177"
  },
  {
    "composition": "Co25.78Cr23.73Fe25.23Ni24.62Nb0.29C0.35",
    "composition_type": "atomic",
    "phase": [
      "fcc"
    ],
    "ys": 339.9,
    "uts": 743.3,
    "strain": 60.2,
    "processes": [
      "levitation melting: atmosphere: high-purity",
      "hot rolled: reduction: 40%, temperature: 1050 °C",
      "solution treated: temperature: 1100 °C, duration: 1 h, atmosphere: unspecified",
      "quenching: medium: water",
      "cold rolled: reduction: 58%, temperature: unspecified",
      "annealed: temperature: 1000 °C, duration: 0.5 h, atmosphere: unspecified",
      "quenching: medium: water"
    ],
    "test_type": "tensile",
    "test_temperature": "25 °C",
    "doi": "10.1016/j.msea.2023.145177"
  },
  {
    "composition": "Co25.78Cr23.73Fe25.23Ni24.62Nb0.29C0.35",
    "composition_type": "atomic",
    "phase": [
      "fcc"
    ],
    "ys": 368.3,
    "uts": 732.4,
    "strain": 58.7,
    "processes": [
      "levitation melting: atmosphere: high-purity",
      "hot rolled: reduction: 40%, temperature: 1050 °C",
      "solution treated: temperature: 1200 °C, duration: 1 h, atmosphere: unspecified",
      "quenching: medium: water",
      "cold rolled: reduction: 58%, temperature: unspecified",
      "annealed: temperature: 1000 °C, duration: 0.5 h, atmosphere: unspecified",
      "quenching: medium: water"
    ],
    "test_type": "tensile",
    "test_temperature": "25 °C",
    "doi": "10.1016/j.msea.2023.145177"
  },
  {
    "composition": "Co25.78Cr23.73Fe25.23Ni24.62Nb0.29C0.35",
    "composition_type": "atomic",
    "phase": [
      "fcc"
    ],
    "ys": 405.2,
    "uts": 763.5,
    "strain": 63.8,
    "processes": [
      "levitation melting: atmosphere: high-purity",
      "hot rolled: reduction: 40%, temperature: 1050 °C",
      "solution treated: temperature: 1300 °C, duration: 1 h, atmosphere: unspecified",
      "quenching: medium: water",
      "cold rolled: reduction: 58%, temperature: unspecified",
      "annealed: temperature: 1000 °C, duration: 0.5 h, atmosphere: unspecified",
      "quenching: medium: water"
    ],
    "test_type": "tensile",
    "test_temperature": "25 °C",
    "doi": "10.1016/j.msea.2023.145177"
  },
  {
    "composition": "CoCrFeNiNb0.1Mo0.3",
    "composition_type": "atomic",
    "phase": [
      "FCC",
      "Laves"
    ],
    "ys": 426.0,
    "uts": 714.0,
    "strain": 17.4,
    "processes": [
      "arc melting: atmosphere: Ar, remelting times: 5"
    ],
    "test_type": "tensile",
    "test_temperature": "25 °C",
    "doi": "10.1016/j.msea.2023.145446"
  },
  {
    "composition": "CoCrFeNiNb0.1Mo0.3",
    "composition_type": "atomic",
    "phase": [
      "FCC",
      "Laves"
    ],
    "ys": 529.0,
    "uts": 780.0,
    "strain": 15.9,
    "processes": [
      "arc melting: atmosphere: Ar, remelting times: 5",
      "annealed: temperature: 600 °C, duration: 24 h"
    ],
    "test_type": "tensile",
    "test_temperature": "25 °C",
    "doi": "10.1016/j.msea.2023.145446"
  },
  {
    "composition": "CoCrFeNiNb0.1Mo0.3",
    "composition_type": "atomic",
    "phase": [
      "FCC",
      "Laves"
    ],
    "ys": 751.0,
    "uts": 1100.0,
    "strain": 15.1,
    "processes": [
      "arc melting: atmosphere: Ar, remelting times: 5",
      "annealed: temperature: 700 °C, duration: 24 h"
    ],
    "test_type": "tensile",
    "test_temperature": "25 °C",
    "doi": "10.1016/j.msea.2023.145446"
  },
  {
    "composition": "CoCrFeNiNb0.1Mo0.3",
    "composition_type": "atomic",
    "phase": [
      "FCC",
      "Laves"
    ],
    "ys": 724.0,
    "uts": 1010.0,
    "strain": 11.2,
    "processes": [
      "arc melting: atmosphere: Ar, remelting times: 5",
      "annealed: temperature: 800 °C, duration: 24 h"
    ],
    "test_type": "tensile",
    "test_temperature": "25 °C",
    "doi": "10.1016/j.msea.2023.145446"
  },
  {
    "composition": "Al16.4Co16.4Cr16.4Fe16.4Ni34.4",
    "composition_type": "atomic",
    "phase": [
      "FCC",
      "BCC"
    ],
    "ys": 511.0,
    "uts": 999.0,
    "strain": 0.16,
    "processes": [
      "induction melting: atmosphere: Ar",
      "casting: cooling rate: 1.2 °C/s"
    ],
    "test_type": "tensile",
    "test_temperature": "25 °C",
    "doi": "10.1016/j.msea.2023.145532"
  },
  {
    "composition": "Al16.4Co16.4Cr16.4Fe16.4Ni34.4",
    "composition_type": "atomic",
    "phase": [
      "FCC",
      "BCC"
    ],
    "ys": 623.0,
    "uts": 1186.0,
    "strain": 0.21,
    "processes": [
      "induction melting: atmosphere: Ar",
      "casting: cooling rate: 1.2 °C/s",
      "hot rolling: reduction: 86.5%, temperature: 1150 °C",
      "quenching: medium: water"
    ],
    "test_type": "tensile",
    "test_temperature": "25 °C",
    "doi": "10.1016/j.msea.2023.145532"
  },
  {
    "composition": "(CoCrNi)23.73(AlFe)14.44",
    "composition_type": "atomic",
    "phase": [
      "FCC",
      "B2"
    ],
    "ys": null,
    "uts": null,
    "strain": null,
    "processes": [
      "vacuum induction melting",
      "homogenized: temperature: 1100 °C, duration: 6 h"
    ],
    "test_type": "tensile",
    "test_temperature": "25 °C",
    "doi": "10.1016/j.msea.2023.145606"
  },
  {
    "composition": "CoCrFeMnNi",
    "composition_type": "atomic",
    "phase": [
      "FCC"
    ],
    "ys": null,
    "uts": 545.3,
    "strain": 47.7,
    "processes": [
      "induction melting: atmosphere: vacuum",
      "homogenized: temperature: 1100 °C, duration: 24 h, atmosphere: Ar",
      "annealed: temperature: 1000 °C, duration: 2 h, atmosphere: air",
      "cooling: medium: furnace, rate: slow"
    ],
    "test_type": "tensile",
    "test_temperature": "25 °C",
    "doi": "10.1016/j.msea.2023.145586"
  },
  {
    "composition": "Ti1.6ZrNbAl0.3",
    "composition_type": "atomic",
    "phase": [
      "BCC",
      "B2"
    ],
    "ys": 843.0,
    "uts": null,
    "strain": null,
    "processes": [
      "arc melting: atmosphere: Ar, remelting times: 8"
    ],
    "test_type": "tensile",
    "test_temperature": "25 °C",
    "doi": "10.1016/j.msea.2023.145661"
  },
  {
    "composition": "Ti1.6ZrNbAl0.4",
    "composition_type": "atomic",
    "phase": [
      "BCC",
      "B2"
    ],
    "ys": 877.0,
    "uts": null,
    "strain": null,
    "processes": [
      "arc melting: atmosphere: Ar, remelting times: 8"
    ],
    "test_type": "tensile",
    "test_temperature": "25 °C",
    "doi": "10.1016/j.msea.2023.145661"
  },
  {
    "composition": "Ti1.6ZrNbAl0.5",
    "composition_type": "atomic",
    "phase": [
      "B2",
      "BCC"
    ],
    "ys": 895.0,
    "uts": null,
    "strain": null,
    "processes": [
      "arc melting: atmosphere: Ar, remelting times: 8"
    ],
    "test_type": "tensile",
    "test_temperature": "25 °C",
    "doi": "10.1016/j.msea.2023.145661"
  },
  {
    "composition": "Ti1.6ZrNbAl0.65",
    "composition_type": "atomic",
    "phase": [
      "B2"
    ],
    "ys": null,
    "uts": null,
    "strain": null,
    "processes": [
      "arc melting: atmosphere: Ar, remelting times: 8"
    ],
    "test_type": "tensile",
    "test_temperature": "25 °C",
    "doi": "10.1016/j.msea.2023.145661"
  },
  {
    "composition": "Ti1.6ZrNbAl0.3",
    "composition_type": "atomic",
    "phase": [
      "BCC",
      "B2"
    ],
    "ys": null,
    "uts": null,
    "strain": null,
    "processes": [
      "arc melting: atmosphere: Ar, remelting times: 8"
    ],
    "test_type": "compressive",
    "test_temperature": "600 °C",
    "doi": "10.1016/j.msea.2023.145661"
  },
  {
    "composition": "Ti1.6ZrNbAl0.4",
    "composition_type": "atomic",
    "phase": [
      "BCC",
      "B2"
    ],
    "ys": null,
    "uts": null,
    "strain": null,
    "processes": [
      "arc melting: atmosphere: Ar, remelting times: 8"
    ],
    "test_type": "compressive",
    "test_temperature": "600 °C",
    "doi": "10.1016/j.msea.2023.145661"
  },
  {
    "composition": "Ti1.6ZrNbAl0.5",
    "composition_type": "atomic",
    "phase": [
      "B2",
      "BCC"
    ],
    "ys": null,
    "uts": null,
    "strain": null,
    "processes": [
      "arc melting: atmosphere: Ar, remelting times: 8"
    ],
    "test_type": "compressive",
    "test_temperature": "600 °C",
    "doi": "10.1016/j.msea.2023.145661"
  },
  {
    "composition": "Ti1.6ZrNbAl0.65",
    "composition_type": "atomic",
    "phase": [
      "B2"
    ],
    "ys": null,
    "uts": null,
    "strain": null,
    "processes": [
      "arc melting: atmosphere: Ar, remelting times: 8"
    ],
    "test_type": "compressive",
    "test_temperature": "600 °C",
    "doi": "10.1016/j.msea.2023.145661"
  },
  {
    "composition": "AlCoCrFeNi2.1",
    "composition_type": "atomic",
    "phase": [
      "FCC",
      "BCC"
    ],
    "ys": 1267.8,
    "uts": 1453.6,
    "strain": 1.98,
    "processes": [
      "selective laser melting: VED: 58.82 J/mm3"
    ],
    "test_type": "tensile",
    "test_temperature": "25 °C",
    "doi": "10.1016/j.msea.2023.145757"
  },
  {
    "composition": "AlCoCrFeNi2.1",
    "composition_type": "atomic",
    "phase": [
      "FCC",
      "BCC"
    ],
    "ys": 1232.2,
    "uts": 1527.8,
    "strain": 3.05,
    "processes": [
      "selective laser melting: VED: 98.04 J/mm3"
    ],
    "test_type": "tensile",
    "test_temperature": "25 °C",
    "doi": "10.1016/j.msea.2023.145757"
  },
  {
    "composition": "AlCoCrFeNi2.1",
    "composition_type": "atomic",
    "phase": [
      "FCC",
      "BCC"
    ],
    "ys": 1349.4,
    "uts": 1529.5,
    "strain": 2.65,
    "processes": [
      "selective laser melting: VED: 137.25 J/mm3"
    ],
    "test_type": "tensile",
    "test_temperature": "25 °C",
    "doi": "10.1016/j.msea.2023.145757"
  },
  {
    "composition": "AlCoCrFeNi2.1",
    "composition_type": "atomic",
    "phase": [
      "FCC",
      "BCC"
    ],
    "ys": 1067.4,
    "uts": 1169.2,
    "strain": 1.34,
    "processes": [
      "selective laser melting: VED: 179.49 J/mm3"
    ],
    "test_type": "tensile",
    "test_temperature": "25 °C",
    "doi": "10.1016/j.msea.2023.145757"
  },
  {
    "composition": "AlCoCrFeNi2.1",
    "composition_type": "atomic",
    "phase": [
      "FCC",
      "BCC"
    ],
    "ys": null,
    "uts": 211.3,
    "strain": 8.4,
    "processes": [
      "selective laser melting: VED: 58.82 J/mm3"
    ],
    "test_type": "compressive",
    "test_temperature": "25 °C",
    "doi": "10.1016/j.msea.2023.145757"
  },
  {
    "composition": "AlCoCrFeNi2.1",
    "composition_type": "atomic",
    "phase": [
      "FCC",
      "BCC"
    ],
    "ys": null,
    "uts": 239.9,
    "strain": 8.9,
    "processes": [
      "selective laser melting: VED: 98.04 J/mm3"
    ],
    "test_type": "compressive",
    "test_temperature": "25 °C",
    "doi": "10.1016/j.msea.2023.145757"
  },
  {
    "composition": "AlCoCrFeNi2.1",
    "composition_type": "atomic",
    "phase": [
      "FCC",
      "BCC"
    ],
    "ys": null,
    "uts": 241.2,
    "strain": 9.8,
    "processes": [
      "selective laser melting: VED: 137.25 J/mm3"
    ],
    "test_type": "compressive",
    "test_temperature": "25 °C",
    "doi": "10.1016/j.msea.2023.145757"
  },
  {
    "composition": "AlCoCrFeNi2.1",
    "composition_type": "atomic",
    "phase": [
      "FCC",
      "BCC"
    ],
    "ys": null,
    "uts": 196.5,
    "strain": 8.7,
    "processes": [
      "selective laser melting: VED: 179.49 J/mm3"
    ],
    "test_type": "compressive",
    "test_temperature": "25 °C",
    "doi": "10.1016/j.msea.2023.145757"
  },
  {
    "composition": "Fe49.5Mn30Co10Cr10C0.5",
    "composition_type": "atomic",
    "phase": [
      "FCC-γ"
    ],
    "ys": 378.6,
    "uts": 871.5,
    "strain": 46.3,
    "processes": [
      "melting: atmosphere: Ar, remelting times: 4",
      "homogenized: temperature: 1473 K, duration: 12 h, atmosphere: vacuum",
      "forged: temperature: 1473 K",
      "hot rolled: reduction: 67%, temperature: 1173 K",
      "homogenized: temperature: 1473 K, duration: 2 h, atmosphere: Ar",
      "quenching: medium: water",
      "cold rolled: reduction: 60%, temperature: 1173 K",
      "annealed: temperature: 1173 K, duration: 10 min, atmosphere: Ar",
      "quenching: medium: water"
    ],
    "test_type": "tensile",
    "test_temperature": "25 °C",
    "doi": "10.1016/j.msea.2023.145931"
  },
  {
    "composition": "Fe49.5Mn30Co10Cr10C0.5",
    "composition_type": "atomic",
    "phase": [
      "FCC-γ"
    ],
    "ys": 439.1,
    "uts": 825.5,
    "strain": 51.0,
    "processes": [
      "melting: atmosphere: Ar, remelting times: 4",
      "homogenized: temperature: 1473 K, duration: 12 h, atmosphere: vacuum",
      "forged: temperature: 1473 K",
      "hot rolled: reduction: 67%, temperature: 1173 K",
      "homogenized: temperature: 1473 K, duration: 2 h, atmosphere: Ar",
      "quenching: medium: water",
      "cold rolled: reduction: 60%, temperature: 1173 K",
      "annealed: temperature: 1173 K, duration: 10 min, atmosphere: Ar",
      "quenching: medium: water"
    ],
    "test_type": "tensile",
    "test_temperature": "25 °C",
    "doi": "10.1016/j.msea.2023.145931"
  },
  {
    "composition": "CrCoFeMnNi",
    "composition_type": "atomic",
    "phase": [
      "FCC"
    ],
    "ys": 1036.6,
    "uts": 1117.8,
    "strain": 10.1,
    "processes": [
      "cold spray: gas: N2, temperature: 600 °C, pressure: 4.2 MPa, flow: 100 m3/h, velocity: 30 mm/s, standoff distance: 25 mm"
    ],
    "test_type": "compressive",
    "test_temperature": "25 °C",
    "doi": "10.1016/j.msea.2024.146214"
  },
  {
    "composition": "CrCoFeMnNi",
    "composition_type": "atomic",
    "phase": [
      "FCC"
    ],
    "ys": 1033.1,
    "uts": 1102.0,
    "strain": 5.6,
    "processes": [
      "cold spray: gas: N2, temperature: 600 °C, pressure: 4.2 MPa, flow: 100 m3/h, velocity: 30 mm/s, standoff distance: 25 mm"
    ],
    "test_type": "compressive",
    "test_temperature": "25 °C",
    "doi": "10.1016/j.msea.2024.146214"
  },
  {
    "composition": "CrCoFeMnNi",
    "composition_type": "atomic",
    "phase": [
      "FCC"
    ],
    "ys": 266.97,
    "uts": 1048.0,
    "strain": 70.0,
    "processes": [
      "cold spray: gas: N2, temperature: 600 °C, pressure: 4.2 MPa, flow: 100 m3/h, velocity: 30 mm/s, standoff distance: 25 mm",
      "heat treated: temperature: 1250 °C, duration: 1 h, atmosphere: air",
      "cooling: medium: furnace, rate: slow"
    ],
    "test_type": "compressive",
    "test_temperature": "25 °C",
    "doi": "10.1016/j.msea.2024.146214"
  },
  {
    "composition": "CrCoFeMnNi",
    "composition_type": "atomic",
    "phase": [
      "FCC"
    ],
    "ys": 211.9,
    "uts": 1009.0,
    "strain": 70.0,
    "processes": [
      "cold spray: gas: N2, temperature: 600 °C, pressure: 4.2 MPa, flow: 100 m3/h, velocity: 30 mm/s, standoff distance: 25 mm",
