Repository: Sci-Extract/sisyphus

# Step through _sisyphus_ extraction process
Author: Soike Yuan  date: 1/12/2025

Prerequisite: Assumed that you have installed sisyphus on your machine and add .env file to your root path which contains API key. :shipit:

## Below is the file structure of the project,

```
├─ README.md                        
├─ pyproject.toml                   # Python project metadata and dependencies
├─ data/                            # Extracted data of high entropy alloys
├─ notebooks/                       # Jupyter notebooks
├─ db/                              # sql databases
├─ record/                          # record sql database
│─ sisyphus/

File: notebooks/heas_result.json (part 53 of 64)
[
      "heat treated: temperature: 1250 °C, duration: 1 h, atmosphere: air",
      "cooling: medium: furnace, rate: slow"
    ],
    "test_type": "compressive",
    "test_temperature": "25 °C",
    "doi": "10.1016/j.msea.2024.146214"
  },
  {
    "composition": "CrCoFeMnNi",
    "composition_type": "atomic",
    "phase": [
      "FCC"
    ],
    "ys": 1068.0,
    "uts": 1120.0,
    "strain": null,
    "processes": [
      "cold spray: gas: N2, temperature: 600 °C, pressure: 4.2 MPa, flow: 100 m3/h, velocity: 30 mm/s, standoff distance: 25 mm"
    ],
    "test_type": "compressive",
    "test_temperature": "25 °C",
    "doi": "10.1016/j.msea.2024.146214"
  },
  {
    "composition": "CrCoFeMnNi",
    "composition_type": "atomic",
    "phase": [
      "FCC"
    ],
    "ys": 869.0,
    "uts": 877.0,
    "strain": null,
    "processes": [
      "cold spray: gas: N2, temperature: 600 °C, pressure: 4.2 MPa, flow: 100 m3/h, velocity: 30 mm/s, standoff distance: 25 mm"
    ],
    "test_type": "compressive",
    "test_temperature": "25 °C",
    "doi": "10.1016/j.msea.2024.146214"
  },
  {
    "composition": "CoCrFeMnNi",
    "composition_type": "atomic",
    "phase": null,
    "ys": 570.0,
    "uts": 693.0,
    "strain": 18.9,
    "processes": [
      "cold rolled: reduction: 50%, temperature: 25 °C",
      "pulsed laser processing: multi-pass on both surfaces"
    ],
    "test_type": "tensile",
    "test_temperature": "25 °C",
    "doi": "10.1016/j.msea.2024.146272"
  },
  {
    "composition": "CoCrFeMnNi",
    "composition_type": "atomic",
    "phase": null,
    "ys": 693.0,
    "uts": 570.0,
    "strain": 11.0,
    "processes": [
      "cold rolled: reduction: 50%, temperature: 25 °C",
      "pulsed laser processing: multi-pass on upper surface"
    ],
    "test_type": "tensile",
    "test_temperature": "25 °C",
    "doi": "10.1016/j.msea.2024.146272"
  },
  {
    "composition": "CoCrFeMnNi",
    "composition_type": "atomic",
    "phase": null,
    "ys": 947.0,
    "uts": null,
    "strain": 9.5,
    "processes": [
      "cold rolled: reduction: 50%, temperature: 25 °C"
    ],
    "test_type": "tensile",
    "test_temperature": "25 °C",
    "doi": "10.1016/j.msea.2024.146272"
  },
  {
    "composition": "Fe27Co24Ni23Cr26",
    "composition_type": "atomic",
    "phase": [
      "FCC"
    ],
    "ys": 358.0,
    "uts": 746.0,
    "strain": 61.0,
    "processes": [
      "homogenized: temperature: 1200 °C, duration: 72 h",
      "cold rolled: reduction: 70%, temperature: ambient",
      "annealed: temperature: 850 °C, duration: 1 h"
    ],
    "test_type": "tensile",
    "test_temperature": "25 °C",
    "doi": "10.1016/j.msea.2024.146317"
  },
  {
    "composition": "Fe27Co24Ni23Cr26",
    "composition_type": "atomic",
    "phase": [
      "FCC"
    ],
    "ys": 578.0,
    "uts": 1211.0,
    "strain": 87.2,
    "processes": [
      "homogenized: temperature: 1200 °C, duration: 72 h",
      "cold rolled: reduction: 70%, temperature: ambient",
      "annealed: temperature: 850 °C, duration: 1 h"
    ],
    "test_type": "tensile",
    "test_temperature": "-150 °C",
    "doi": "10.1016/j.msea.2024.146317"
  },
  {
    "composition": "FeCoCrNiMo0.5",
    "composition_type": "atomic",
    "phase": [
      "FCC",
      "σ phase"
    ],
    "ys": null,
    "uts": null,
    "strain": 14.1,
    "processes": [
      "gas atomization: nominal size: 15-53 μm",
      "additive manufacturing: substrate preheating temperature: 120 °C, laser power: 200 W, line spacing: 80 μm, point spacing: 60 μm, exposure time: 80 μs, wavelength: 1070 nm, layer thickness: 40 μm, interlayer rotation angle: 67°"
    ],
    "test_type": "tensile",
    "test_temperature": "800 °C",
    "doi": "10.1016/j.msea.2024.146413"
  },
  {
    "composition": "FeCoCrNi",
    "composition_type": "atomic",
    "phase": [
      "FCC"
    ],
    "ys": null,
    "uts": null,
    "strain": null,
    "processes": [
      "gas atomization: nominal size: 15-53 μm",
      "additive manufacturing: substrate preheating temperature: 120 °C, laser power: 200 W, line spacing: 80 μm, point spacing: 60 μm, exposure time: 80 μs, wavelength: 1070 nm, layer thickness: 40 μm, interlayer rotation angle: 67°"
    ],
    "test_type": "tensile",
    "test_temperature": "600 °C",
    "doi": "10.1016/j.msea.2024.146413"
  },
  {
    "composition": "CrMnFeCoNi",
    "composition_type": "atomic",
    "phase": [
      "FCC"
    ],
    "ys": 255.0,
    "uts": 508.0,
    "strain": 51.0,
    "processes": [
      "additive manufacturing: scan speed: unspecified, laser power: unspecified"
    ],
    "test_type": "tensile",
    "test_temperature": "25 °C",
    "doi": "10.1016/j.msea.2024.146229"
  },
  {
    "composition": "CrMnFeCoNi + SiC(5 at.%)",
    "composition_type": "atomic",
    "phase": [
      "FCC",
      "M7C3"
    ],
    "ys": 343.0,
    "uts": 631.0,
    "strain": 33.2,
    "processes": [
      "additive manufacturing: scan speed: unspecified, laser power: unspecified"
    ],
    "test_type": "tensile",
    "test_temperature": "25 °C",
    "doi": "10.1016/j.msea.2024.146229"
  },
  {
    "composition": "CrMnFeCoNi + SiC(5 at.%)",
    "composition_type": "atomic",
    "phase": [
      "FCC",
      "M23C6"
    ],
    "ys": 388.0,
    "uts": 644.0,
    "strain": 41.0,
    "processes": [
      "additive manufacturing: scan speed: unspecified, laser power: unspecified",
      "heat treatment: temperature: 700 °C, duration: 2 h"
    ],
    "test_type": "tensile",
    "test_temperature": "700 °C",
    "doi": "10.1016/j.msea.2024.146229"
  },
  {
    "composition": "CrMnFeCoNi + SiC(5 at.%)",
    "composition_type": "atomic",
    "phase": [
      "FCC",
      "M23C6"
    ],
    "ys": 431.0,
    "uts": 717.0,
    "strain": 36.4,
    "processes": [
      "additive manufacturing: scan speed: unspecified, laser power: unspecified",
      "heat treatment: temperature: 900 °C, duration: 2 h"
    ],
    "test_type": "tensile",
    "test_temperature": "900 °C",
    "doi": "10.1016/j.msea.2024.146229"
  },
  {
    "composition": "CrMnFeCoNi + SiC(5 at.%)",
    "composition_type": "atomic",
    "phase": [
      "FCC",
      "M23C6"
    ],
    "ys": 547.0,
    "uts": 759.0,
    "strain": 15.3,
    "processes": [
      "additive manufacturing: scan speed: unspecified, laser power: unspecified",
      "heat treatment: temperature: 1100 °C, duration: 2 h"
    ],
    "test_type": "tensile",
    "test_temperature": "1100 °C",
    "doi": "10.1016/j.msea.2024.146229"
  },
  {
    "composition": "CrMnFeCoNi + SiC(10 at.%)",
    "composition_type": "atomic",
    "phase": [
      "FCC",
      "M7C3"
    ],
    "ys": 443.0,
    "uts": 653.0,
    "strain": 26.7,
    "processes": [
      "additive manufacturing: scan speed: unspecified, laser power: unspecified"
    ],
    "test_type": "tensile",
    "test_temperature": "25 °C",
    "doi": "10.1016/j.msea.2024.146229"
  },
  {
    "composition": "CrMnFeCoNi + SiC(10 at.%)",
    "composition_type": "atomic",
    "phase": [
      "FCC",
      "M23C6"
    ],
    "ys": 499.0,
    "uts": 706.0,
    "strain": 30.3,
    "processes": [
      "additive manufacturing: scan speed: unspecified, laser power: unspecified",
      "heat treatment: temperature: 700 °C, duration: 2 h"
    ],
    "test_type": "tensile",
    "test_temperature": "700 °C",
    "doi": "10.1016/j.msea.2024.146229"
  },
  {
    "composition": "CrMnFeCoNi + SiC(10 at.%)",
    "composition_type": "atomic",
    "phase": [
      "FCC",
      "M23C6"
    ],
    "ys": 505.0,
    "uts": 690.0,
    "strain": 20.9,
    "processes": [
      "additive manufacturing: scan speed: unspecified, laser power: unspecified",
      "heat treatment: temperature: 900 °C, duration: 2 h"
    ],
    "test_type": "tensile",
    "test_temperature": "900 °C",
    "doi": "10.1016/j.msea.2024.146229"
  },
  {
    "composition": "CrMnFeCoNi + SiC(10 at.%)",
    "composition_type": "atomic",
    "phase": [
      "FCC",
      "M23C6"
    ],
    "ys": 510.0,
    "uts": 666.0,
    "strain": 15.4,
    "processes": [
      "additive manufacturing: scan speed: unspecified, laser power: unspecified",
      "heat treatment: temperature: 1100 °C, duration: 2 h"
    ],
    "test_type": "tensile",
    "test_temperature": "1100 °C",
    "doi": "10.1016/j.msea.2024.146229"
  },
  {
    "composition": "Fe50Mn30Co10Cr10",
    "composition_type": "atomic",
    "phase": [
      "FCC",
      "HCP"
    ],
    "ys": null,
    "uts": 826.1,
    "strain": 27.0,
    "processes": [
      "arc melting: atmosphere: vacuum",
      "hot rolled: reduction: 50%, temperature: 900 °C",
      "homogenized: temperature: 1200 °C, duration: 2 h, atmosphere: Ar",
      "quenching: medium: water"
    ],
    "test_type": "tensile",
    "test_temperature": "25 °C",
    "doi": "10.1016/j.msea.2024.146485"
  },
  {
    "composition": "FeCoNiCrMn",
    "composition_type": "atomic",
    "phase": [
      "FCC"
    ],
    "ys": null,
    "uts": null,
    "strain": null,
    "processes": [
      "mechanical alloying: duration: 8 h, rotation speed: 120 r/min",
      "cold isostatic pressing: pressure: 300 MPa, duration: 2 min",
      "microwave sintering: temperature: 480 °C, heating rate: 10 °C/min, holding time: 40 min"
    ],
    "test_type": "compressive",
    "test_temperature": "25 °C",
    "doi": "10.1016/j.msea.2024.146500"
  },
  {
    "composition": "FeCoNiCrMn-Al2O3 (μm)-Al",
    "composition_type": "weight",
    "phase": null,
    "ys": null,
    "uts": 447.9,
    "strain": 37.9,
    "processes": [
      "mechanical alloying: duration: 8 h, rotation speed: 120 r/min",
      "cold isostatic pressing: pressure: 300 MPa, duration: 2 min",
      "microwave sintering: temperature: 480 °C, heating rate: 10 °C/min, holding time: 40 min"
    ],
    "test_type": "compressive",
    "test_temperature": "25 °C",
    "doi": "10.1016/j.msea.2024.146500"
  },
  {
    "composition": "FeCoNiCrMn-Al2O3 (nm)-Al",
    "composition_type": "weight",
    "phase": null,
    "ys": null,
    "uts": 506.7,
    "strain": 26.8,
    "processes": [
      "mechanical alloying: duration: 8 h, rotation speed: 120 r/min",
      "cold isostatic pressing: pressure: 300 MPa, duration: 2 min",
      "microwave sintering: temperature: 480 °C, heating rate: 10 °C/min, holding time: 40 min"
    ],
    "test_type": "compressive",
    "test_temperature": "25 °C",
    "doi": "10.1016/j.msea.2024.146500"
  },
  {
    "composition": "Co36Cr41Ni23",
    "composition_type": "atomic",
    "phase": [
      "FCC"
    ],
    "ys": 375.0,
    "uts": 758.0,
    "strain": 64.8,
    "processes": [
      "induction melting: atmosphere: unknown, remelting times: unknown",
      "homogenized: temperature: 1473 K, duration: 8 h, atmosphere: unknown",
      "quenching: medium: water",
      "hot rolled: reduction: 90%, temperature: 1173 K",
      "annealed: temperature: 1473 K, duration: 2 h, atmosphere: unknown",
      "quenching: medium: water"
    ],
    "test_type": "tensile",
    "test_temperature": "293 K",
    "doi": "10.1016/j.msea.2024.146494"
  },
  {
    "composition": "Co36Cr41Ni23",
    "composition_type": "atomic",
    "phase": [
      "FCC"
    ],
    "ys": 153.0,
    "uts": 457.0,
    "strain": 71.3,
    "processes": [
      "induction melting: atmosphere: unknown, remelting times: unknown",
      "homogenized: temperature: 1473 K, duration: 8 h, atmosphere: unknown",
      "quenching: medium: water",
      "hot rolled: reduction: 90%, temperature: 1173 K",
      "annealed: temperature: 1473 K, duration: 2 h, atmosphere: unknown",
      "quenching: medium: water"
    ],
    "test_type": "tensile",
    "test_temperature": "873 K",
    "doi": "10.1016/j.msea.2024.146494"
  },
  {
    "composition": "Co36Cr41Ni23",
    "composition_type": "atomic",
    "phase": [
      "FCC"
    ],
    "ys": null,
    "uts": null,
    "strain": 64.8,
    "processes": [
      "induction melting: atmosphere: unknown, remelting times: unknown",
      "homogenized: temperature: 1473 K, duration: 8 h, atmosphere: unknown",
      "quenching: medium: water",
      "hot rolled: reduction: 90%, temperature: 1173 K",
      "annealed: temperature: 1473 K, duration: 2 h, atmosphere: unknown",
      "quenching: medium: water"
    ],
    "test_type": "tensile",
    "test_temperature": "573 K",
    "doi": "10.1016/j.msea.2024.146494"
  },
  {
    "composition": "Ti37V15Nb22Hf23W3",
    "composition_type": "atomic",
    "phase": [
      "BCC"
    ],
    "ys": 977.0,
    "uts": 1002.0,
    "strain": 19.8,
    "processes": [
      "arc melting: atmosphere: Ti-gettered argon, remelting times: 5-8"
    ],
    "test_type": "tensile",
    "test_temperature": "25 °C",
    "doi": "10.1016/j.msea.2024.146634"
  },
  {
    "composition": "Ti37V15Nb22Hf23W3",
    "composition_type": "atomic",
    "phase": [
      "BCC"
    ],
    "ys": 893.0,
    "uts": 989.0,
    "strain": 9.8,
    "processes": [
      "arc melting: atmosphere: Ti-gettered argon, remelting times: 5-8"
    ],
    "test_type": "tensile",
    "test_temperature": "100 °C",
    "doi": "10.1016/j.msea.2024.146634"
  },
  {
    "composition": "Ti37V15Nb22Hf23W3",
    "composition_type": "atomic",
    "phase": [
      "BCC"
    ],
    "ys": 759.0,
    "uts": 882.0,
    "strain": 19.1,
    "processes": [
      "arc melting: atmosphere: Ti-gettered argon, remelting times: 5-8"
    ],
    "test_type": "tensile",
    "test_temperature": "200 °C",
    "doi": "10.1016/j.msea.2024.146634"
  },
  {
    "composition": "Ti37V15Nb22Hf23W3",
    "composition_type": "atomic",
    "phase": [
      "BCC"
    ],
    "ys": 697.0,
    "uts": 865.0,
    "strain": 19.7,
    "processes": [
      "arc melting: atmosphere: Ti-gettered argon, remelting times: 5-8"
    ],
    "test_type": "tensile",
    "test_temperature": "400 °C",
    "doi": "10.1016/j.msea.2024.146634"
  },
  {
    "composition": "Ti37V15Nb22Hf23W3",
    "composition_type": "atomic",
    "phase": [
      "BCC"
    ],
    "ys": 729.0,
    "uts": 881.0,
    "strain": 12.5,
    "processes": [
      "arc melting: atmosphere: Ti-gettered argon, remelting times: 5-8"
    ],
    "test_type": "tensile",
    "test_temperature": "600 °C",
    "doi": "10.1016/j.msea.2024.146634"
  },
  {
    "composition": "Ti37V15Nb22Hf23W3",
    "composition_type": "atomic",
    "phase": [
      "BCC"
    ],
    "ys": 648.0,
    "uts": 637.0,
    "strain": 1.0,
    "processes": [
      "arc melting: atmosphere: Ti-gettered argon, remelting times: 5-8"
    ],
    "test_type": "tensile",
    "test_temperature": "700 °C",
    "doi": "10.1016/j.msea.2024.146634"
  },
  {
    "composition": "Ti37V15Nb22Hf23W3",
    "composition_type": "atomic",
    "phase": [
      "BCC"
    ],
    "ys": 575.0,
    "uts": 626.0,
    "strain": 2.5,
    "processes": [
      "arc melting: atmosphere: Ti-gettered argon, remelting times: 5-8"
    ],
    "test_type": "tensile",
    "test_temperature": "800 °C",
    "doi": "10.1016/j.msea.2024.146634"
  },
  {
    "composition": "Ti37V15Nb22Hf23W3",
    "composition_type": "atomic",
    "phase": [
      "BCC"
    ],
    "ys": 186.0,
    "uts": 186.0,
    "strain": 43.2,
    "processes": [
      "arc melting: atmosphere: Ti-gettered argon, remelting times: 5-8"
    ],
    "test_type": "tensile",
    "test_temperature": "950 °C",
    "doi": "10.1016/j.msea.2024.146634"
  },
  {
    "composition": "Fe46Co30Cr10Mn5V6Si3",
    "composition_type": "atomic",
    "phase": [
      "austenitic"
    ],
    "ys": 329.0,
    "uts": 800.0,
    "strain": null,
    "processes": [
      "arc melting: atmosphere: vacuum",
      "hot rolled: reduction: 35%, temperature: 1000 °C",
      "homogenized: temperature: 1050 °C, duration: 24 h, atmosphere: vacuum",
      "cold rolled: reduction: 80%, temperature: 25 °C",
      "annealed: temperature: 900 °C, duration: 15 min, atmosphere: vacuum"
    ],
    "test_type": "tensile",
    "test_temperature": "25 °C",
    "doi": "10.1016/j.msea.2024.146766"
  },
  {
    "composition": "Fe46Co30Cr10Mn5V5Si4",
    "composition_type": "atomic",
    "phase": [
      "austenitic"
    ],
    "ys": null,
    "uts": null,
    "strain": null,
    "processes": [
      "arc melting: atmosphere: vacuum",
      "hot rolled: reduction: 35%, temperature: 1000 °C",
      "homogenized: temperature: 1050 °C, duration: 24 h, atmosphere: vacuum",
      "cold rolled: reduction: 80%, temperature: 25 °C",
      "annealed: temperature: 900 °C, duration: 15 min, atmosphere: vacuum"
    ],
    "test_type": "tensile",
    "test_temperature": "25 °C",
    "doi": "10.1016/j.msea.2024.146766"
  },
  {
    "composition": "Fe46Co30Cr10Mn5V3Si6",
    "composition_type": "atomic",
    "phase": [
      "austenitic"
    ],
    "ys": 347.0,
    "uts": 1128.0,
    "strain": 72.0,
    "processes": [
      "arc melting: atmosphere: vacuum",
      "hot rolled: reduction: 35%, temperature: 1000 °C",
      "homogenized: temperature: 1050 °C, duration: 24 h, atmosphere: vacuum",
      "cold rolled: reduction: 80%, temperature: 25 °C",
      "annealed: temperature: 900 °C, duration: 15 min, atmosphere: vacuum"
    ],
    "test_type": "tensile",
    "test_temperature": "25 °C",
    "doi": "10.1016/j.msea.2024.146766"
  },
  {
    "composition": "Fe46Co30Cr10Mn5V7Si2",
    "composition_type": "atomic",
    "phase": null,
    "ys": null,
    "uts": 860.0,
    "strain": null,
    "processes": null,
    "test_type": "tensile",
    "test_temperature": "25 °C",
    "doi": "10.1016/j.msea.2024.146766"
  },
  {
    "composition": "Fe46Co30Cr10Mn5V2Si7",
    "composition_type": "atomic",
    "phase": null,
    "ys": null,
    "uts": 1085.0,
    "strain": null,
    "processes": null,
    "test_type": "tensile",
    "test_temperature": "25 °C",
    "doi": "10.1016/j.msea.2024.146766"
  },
  {
    "composition": "NiFeCoCr",
    "composition_type": "atomic",
    "phase": [
      "FCC"
    ],
    "ys": 266.0,
    "uts": null,
    "strain": 53.0,
    "processes": [
      "arc melting: atmosphere: Ar, remelting times: 6",
      "homogenized: temperature: 1200 °C, duration: 12 h, atmosphere: vacuum",
      "quenching: medium: water",
      "cold rolled: reduction: 80%, temperature: room temperature",
      "annealed: temperature: 950 °C, duration: 30 min, atmosphere: unspecified",
      "quenching: medium: water"
    ],
    "test_type": "tensile",
    "test_temperature": "25 °C",
    "doi": "10.1016/j.msea.2024.146661"
  },
  {
    "composition": "NiFeCoCr",
    "composition_type": "atomic",
    "phase": [
      "FCC"
    ],
    "ys": 287.1,
    "uts": null,
    "strain": 58.3,
    "processes": [
      "arc melting: atmosphere: Ar, remelting times: 6",
      "homogenized: temperature: 1200 °C, duration: 12 h, atmosphere: vacuum",
      "quenching: medium: water",
      "cold rolled: reduction: 80%, temperature: room temperature",
      "annealed: temperature: 950 °C, duration: 30 min, atmosphere: unspecified",
      "quenching: medium: water"
    ],
    "test_type": "tensile",
    "test_temperature": "25 °C",
    "doi": "10.1016/j.msea.2024.146661"
  },
  {
    "composition": "Ni2FeCoCr",
    "composition_type": "atomic",
    "phase": [
      "FCC"
    ],
    "ys": 266.4,
    "uts": null,
    "strain": 52.8,
    "processes": [
      "arc melting: atmosphere: Ar, remelting times: 6",
      "homogenized: temperature: 1200 °C, duration: 12 h, atmosphere: vacuum",
      "quenching: medium: water",
      "cold rolled: reduction: 80%, temperature: room temperature",
      "annealed: temperature: 950 °C, duration: 30 min, atmosphere: unspecified",
      "quenching: medium: water"
    ],
    "test_type": "tensile",
    "test_temperature": "25 °C",
    "doi": "10.1016/j.msea.2024.146661"
  },
  {
    "composition": "NiFe2CoCr",
    "composition_type": "atomic",
    "phase": [
      "FCC"
    ],
    "ys": 316.2,
    "uts": null,
    "strain": 60.7,
    "processes": [
      "arc melting: atmosphere: Ar, remelting times: 6",
      "homogenized: temperature: 1200 °C, duration: 12 h, atmosphere: vacuum",
      "quenching: medium: water",
      "cold rolled: reduction: 80%, temperature: room temperature",
      "annealed: temperature: 950 °C, duration: 30 min, atmosphere: unspecified",
      "quenching: medium: water"
    ],
    "test_type": "tensile",
    "test_temperature": "25 °C",
    "doi": "10.1016/j.msea.2024.146661"
  },
  {
    "composition": "NiFeCo2Cr",
    "composition_type": "atomic",
    "phase": [
      "FCC"
    ],
    "ys": 361.4,
    "uts": null,
    "strain": 65.5,
    "processes": [
      "arc melting: atmosphere: Ar, remelting times: 6",
      "homogenized: temperature: 1200 °C, duration: 12 h, atmosphere: vacuum",
      "quenching: medium: water",
      "cold rolled: reduction: 80%, temperature: room temperature",
      "annealed: temperature: 950 °C, duration: 30 min, atmosphere: unspecified",
      "quenching: medium: water"
    ],
    "test_type": "tensile",
    "test_temperature": "25 °C",
    "doi": "10.1016/j.msea.2024.146661"
  },
  {
    "composition": "Al0.25FeCoNiV",
    "composition_type": "atomic",
    "phase": [
      "L12",
      "B2"
    ],
    "ys": 1277.3,
    "uts": 1633.6,
    "strain": 26.4,
    "processes": [
      "levitation melting: atmosphere: Ar, remelting times: 5",
      "homogenized: temperature: 1373 K, duration: 10 h, atmosphere: Ar",
      "cold rolled: reduction: 90%, temperature: room temperature",
      "annealed: temperature: 1223 K, duration: 1.5 h, atmosphere: vacuum",
      "quenching: medium: water"
    ],
    "test_type": "tensile",
    "test_temperature": "25 °C",
    "doi": "10.1016/j.msea.2024.146581"
  },
  {
    "composition": "Al0.25FeCoNiV",
    "composition_type": "atomic",
    "phase": [
      "L12",
      "B2"
    ],
    "ys": 1700.0,
    "uts": null,
    "strain": 3.6,
    "processes": [
      "levitation melting: atmosphere: Ar, remelting times: 5",
      "homogenized: temperature: 1373 K, duration: 10 h, atmosphere: Ar",
      "cold rolled: reduction: 90%, temperature: room temperature"
    ],
    "test_type": "tensile",
    "test_temperature": "25 °C",
    "doi": "10.1016/j.msea.2024.146581"
  },
  {
    "composition": "Al0.1CoCrFeNi",
    "composition_type": "atomic",
    "phase": null,
    "ys": null,
    "uts": 975.0,
    "strain": 12.3,
    "processes": null,
    "test_type": "tensile",
    "test_temperature": "25 °C",
    "doi": "10.1016/j.msea.2024.146581"
  },
  {
    "composition": "Al0.3CoCrFeNi",
    "composition_type": "atomic",
    "phase": null,
    "ys": null,
    "uts": 570.0,
    "strain": 46.0,
    "processes": null,
    "test_type": "tensile",
    "test_temperature": "25 °C",
    "doi": "10.1016/j.msea.2024.146581"
  },
  {
    "composition": "Al0.3CoCrFeNiCu",
    "composition_type": "atomic",
    "phase": null,
    "ys": null,
    "uts": 1200.0,
    "strain": 8.0,
    "processes": null,
    "test_type": "tensile",
    "test_temperature": "25 °C",
    "doi": "10.1016/j.msea.2024.146581"
  },
  {
    "composition": "Al0.5CoCrCuFeNi",
    "composition_type": "atomic",
    "phase": null,
    "ys": null,
    "uts": 1344.0,
    "strain": 7.6,
    "processes": null,
    "test_type": "tensile",
    "test_temperature": "25 °C",
    "doi": "10.1016/j.msea.2024.146581"
  },
  {
    "composition": "Al0.5CrCuFeNi2",
    "composition_type": "atomic",
    "phase": null,
    "ys": null,
    "uts": 1088.0,
    "strain": 5.6,
    "processes": null,
    "test_type": "tensile",
    "test_temperature": "25 °C",
    "doi": "10.1016/j.msea.2024.146581"
  },
  {
    "composition": "AlCoCrFeNi",
    "composition_type": "atomic",
    "phase": null,
    "ys": null,
    "uts": 1073.5,
    "strain": 1.2,
    "processes": null,
    "test_type": "tensile",
    "test_temperature": "25 °C",
    "doi": "10.1016/j.msea.2024.146581"
  },
  {
    "composition": "AlCoCrFeNi2.1",
    "composition_type": "atomic",
    "phase": null,
    "ys": null,
    "uts": 981.8,
    "strain": 21.0,
    "processes": null,
    "test_type": "tensile",
    "test_temperature": "25 °C",
    "doi": "10.1016/j.msea.2024.146581"
  },
  {
    "composition": "AlCrCuNiFeCo",
    "composition_type": "atomic",
    "phase": null,
    "ys": null,
    "uts": 790.0,
    "strain": 0.2,
    "processes": null,
    "test_type": "tensile",
    "test_temperature": "25 °C",
    "doi": "10.1016/j.msea.2024.146581"
  },
  {
    "composition": "AlCrFe1.5Ni2.6",
    "composition_type": "atomic",
    "phase": null,
    "ys": null,
    "uts": 1028.0,
    "strain": 18.3,
    "processes": null,
    "test_type": "tensile",
    "test_temperature": "25 °C",
    "doi": "10.1016/j.msea.2024.146581"
  },
  {
    "composition": "AlCrFeNiV",
    "composition_type": "atomic",
    "phase": null,
    "ys": null,
    "uts": 1057.0,
    "strain": 30.3,
    "processes": null,
    "test_type": "tensile",
    "test_temperature": "25 °C",
    "doi": "10.1016/j.msea.2024.146581"
  },
  {
    "composition": "CoCrFeMnNi",
    "composition_type": "atomic",
    "phase": null,
    "ys": null,
    "uts": 646.0,
    "strain": 67.9,
    "processes": null,
    "test_type": "tensile",
    "test_temperature": "25 °C",
    "doi": "10.1016/j.msea.2024.146581"
  },
  {
    "composition": "CoCrFeNi",
    "composition_type": "atomic",
    "phase": null,
    "ys": null,
    "uts": 1300.0,
    "strain": 7.3,
    "processes": null,
    "test_type": "tensile",
    "test_temperature": "25 °C",
    "doi": "10.1016/j.msea.2024.146581"
  },
  {
    "composition": "CoCrFeNi(Al0.3Ti0.2)x",
    "composition_type": "atomic",
    "phase": null,
    "ys": null,
    "uts": 925.0,
    "strain": 26.7,
    "processes": null,
    "test_type": "tensile",
    "test_temperature": "25 °C",
    "doi": "10.1016/j.msea.2024.146581"
  },
  {
    "composition": "CoCrFeNiTi",
    "composition_type": "atomic",
    "phase": null,
    "ys": null,
    "uts": 1178.0,
    "strain": 25.8,
    "processes": null,
    "test_type": "tensile",
    "test_temperature": "25 °C",
    "doi": "10.1016/j.msea.2024.146581"
  },
  {
    "composition": "CoCrFeNiWx",
    "composition_type": "atomic",
    "phase": null,
    "ys": null,
    "uts": 627.4,
    "strain": 28.7,
    "processes": null,
    "test_type": "tensile",
    "test_temperature": "25 °C",
    "doi": "10.1016/j.msea.2024.146581"
  },
  {
    "composition": "CrCoNi",
    "composition_type": "atomic",
    "phase": null,
    "ys": null,
    "uts": 870.0,
    "strain": 38.0,
    "processes": null,
    "test_type": "tensile",
    "test_temperature": "25 °C",
    "doi": "10.1016/j.msea.2024.146581"
  },
  {
    "composition": "CrFeCoNi",
    "composition_type": "atomic",
    "phase": null,
    "ys": null,
    "uts": 690.0,
    "strain": 38.0,
    "processes": null,
    "test_type": "tensile",
    "test_temperature": "25 °C",
    "doi": "10.1016/j.msea.2024.146581"
  },
  {
    "composition": "Fe1.3CrNiCu0.7Si0.2",
    "composition_type": "atomic",
    "phase": null,
    "ys": null,
    "uts": 1084.0,
    "strain": 10.2,
    "processes": null,
    "test_type": "tensile",
    "test_temperature": "25 °C",
    "doi": "10.1016/j.msea.2024.146581"
  },
  {
    "composition": "Fe49.5Mn30Co10Cr10C0.5",
    "composition_type": "atomic",
    "phase": null,
    "ys": null,
    "uts": 1500.0,
    "strain": 1.5,
    "processes": null,
    "test_type": "tensile",
    "test_temperature": "25 °C",
    "doi": "10.1016/j.msea.2024.146581"
  },
  {
    "composition": "(Fe50Mn30Co10Cr10)100-xSix",
    "composition_type": "atomic",
    "phase": null,
    "ys": null,
    "uts": 630.0,
    "strain": 18.7,
    "processes": null,
    "test_type": "tensile",
    "test_temperature": "25 °C",
    "doi": "10.1016/j.msea.2024.146581"
  },
  {
    "composition": "FeCoCrNiAl0.25Mo0.25",
    "composition_type": "atomic",
    "phase": null,
    "ys": null,
    "uts": 1011.1,
    "strain": 8.0,
    "processes": null,
    "test_type": "tensile",
    "test_temperature": "25 °C",
    "doi": "10.1016/j.msea.2024.146581"
  },
  {
    "composition": "FeNiCoCu",
    "composition_type": "atomic",
    "phase": null,
    "ys": null,
    "uts": 1402.0,
    "strain": 5.0,
    "processes": null,
    "test_type": "tensile",
    "test_temperature": "25 °C",
    "doi": "10.1016/j.msea.2024.146581"
  },
  {
    "composition": "HfNbTaTiZr",
    "composition_type": "atomic",
    "phase": null,
    "ys": null,
    "uts": 1295.0,
    "strain": 4.7,
    "processes": null,
    "test_type": "tensile",
    "test_temperature": "25 °C",
    "doi": "10.1016/j.msea.2024.146581"
  },
  {
    "composition": "Ni1.5Co1.5CrFeTi0.5",
    "composition_type": "atomic",
    "phase": null,
    "ys": null,
    "uts": 1384.0,
    "strain": 4.01,
    "processes": null,
    "test_type": "tensile",
    "test_temperature": "25 °C",
    "doi": "10.1016/j.msea.2024.146581"
  },
  {
    "composition": "Ni6Cr4WFe9Ti",
    "composition_type": "atomic",
    "phase": null,
    "ys": null,
    "uts": 983.0,
    "strain": 12.9,
    "processes": null,
    "test_type": "tensile",
    "test_temperature": "25 °C",
    "doi": "10.1016/j.msea.2024.146581"
  },
  {
    "composition": "Al0.25FeCoNiV",
    "composition_type": "atomic",
    "phase": null,
    "ys": null,
    "uts": 1045.0,
    "strain": 30.0,
    "processes": null,
    "test_type": "tensile",
    "test_temperature": "25 °C",
    "doi": "10.1016/j.msea.2024.146581"
  },
  {
    "composition": "HfTaTi",
    "composition_type": "atomic",
    "phase": [
      "BCC"
    ],
    "ys": 890.0,
    "uts": 936.0,
    "strain": 23.0,
    "processes": [
      "induction melting: atmosphere: Ar",
      "cold rolled: reduction: 87%, temperature: 25 °C",
      "annealed: temperature: 950 °C, duration: 0 min, atmosphere: Ar",
      "quenching: medium: water"
    ],
    "test_type": "tensile",
    "test_temperature": "25 °C",
    "doi": "10.1016/j.msea.2024.146849"
  },
  {
    "composition": "Al0.3HfTaTi",
    "composition_type": "atomic",
    "phase": [
      "BCC"
    ],
    "ys": 1318.0,
    "uts": 1381.0,
    "strain": 12.0,
    "processes": [
      "induction melting: atmosphere: Ar",
      "cold rolled: reduction: 87%, temperature: 25 °C",
      "annealed: temperature: 950 °C, duration: 0 min, atmosphere: Ar",
      "quenching: medium: water"
    ],
    "test_type": "tensile",
    "test_temperature": "25 °C",
    "doi": "10.1016/j.msea.2024.146849"
  },
  {
    "composition": "Al0.5HfTaTi",
    "composition_type": "atomic",
    "phase": [
      "BCC"
    ],
    "ys": null,
    "uts": 1042.0,
    "strain": 4.0,
    "processes": [
      "induction melting: atmosphere: Ar",
      "cold rolled: reduction: 87%, temperature: 25 °C",
      "annealed: temperature: 950 °C, duration: 0 min, atmosphere: Ar",
      "quenching: medium: water"
    ],
    "test_type": "tensile",
    "test_temperature": "25 °C",
    "doi": "10.1016/j.msea.2024.146849"
  },
  {
    "composition": "HfTaTi",
    "composition_type": "atomic",
    "phase": [
      "BCC"
    ],
    "ys": 687.0,
    "uts": null,
    "strain": 60.0,
    "processes": [
      "induction melting: atmosphere: Ar",
      "cold rolled: reduction: 87%, temperature: 25 °C",
      "annealed: temperature: 950 °C, duration: 0 min, atmosphere: Ar",
      "quenching: medium: water"
    ],
    "test_type": "compressive",
    "test_temperature": "25 °C",
    "doi": "10.1016/j.msea.2024.146849"
  },
  {
    "composition": "Al0.3HfTaTi",
    "composition_type": "atomic",
    "phase": [
      "BCC"
    ],
    "ys": 1239.0,
    "uts": null,
    "strain": 60.0,
    "processes": [
      "induction melting: atmosphere: Ar",
      "cold rolled: reduction: 87%, temperature: 25 °C",
      "annealed: temperature: 950 °C, duration: 0 min, atmosphere: Ar",
      "quenching: medium: water"
    ],
    "test_type": "compressive",
    "test_temperature": "25 °C",
    "doi": "10.1016/j.msea.2024.146849"
  },
  {
    "composition": "Al0.5HfTaTi",
    "composition_type": "atomic",
    "phase": [
      "BCC"
    ],
    "ys": null,
    "uts": null,
    "strain": 60.0,
    "processes": [
      "induction melting: atmosphere: Ar",
      "cold rolled: reduction: 87%, temperature: 25 °C",
      "annealed: temperature: 950 °C, duration: 0 min, atmosphere: Ar",
      "quenching: medium: water"
    ],
    "test_type": "compressive",
    "test_temperature": "25 °C",
    "doi": "10.1016/j.msea.2024.146849"
  },
  {
    "composition": "Al0.3HfTaTi",
    "composition_type": "atomic",
    "phase": [
      "BCC"
    ],
    "ys": 1003.0,
    "uts": null,
    "strain": 24.0,
    "processes": [
      "induction melting: atmosphere: Ar",
      "cold rolled: reduction: 87%, temperature: 25 °C",
      "annealed: temperature: 950 °C, duration: 5 min, atmosphere: Ar",
      "quenching: medium: water"
    ],
    "test_type": "tensile",
    "test_temperature": "25 °C",
    "doi": "10.1016/j.msea.2024.146849"
  },
  {
    "composition": "(CoCrFeMnNi)98 4B0 8N0.8",
    "composition_type": "atomic",
    "phase": null,
    "ys": 1628.4,
    "uts": 1915.0,
    "strain": 3.0,
    "processes": [
      "induction melting: atmosphere: vacuum",
      "homogenized: temperature: 1100 °C, duration: 6 h, atmosphere: Ar",
      "quenching: medium: water",
      "cold rolled: reduction: 79 %, temperature: room temperature",
      "annealed: temperature: 800 °C, duration: 1 h, atmosphere: air",
      "high pressure torsion: pressure: 6 GPa, turns: 5, rotation speed: 1 rpm"
    ],
    "test_type": "tensile",
    "test_temperature": "25 °C",
    "doi": "10.1016/j.msea.2024.146859"
  },
  {
    "composition": "(CoCrFeMnNi)98 4B0 8N0.8",
    "composition_type": "atomic",
    "phase": null,
    "ys": 1019.6,
    "uts": 1038.4,
    "strain": 34.2,
    "processes": [
      "induction melting: atmosphere: vacuum",
      "homogenized: temperature: 1100 °C, duration: 6 h, atmosphere: Ar",
      "quenching: medium: water",
      "cold rolled: reduction: 79 %, temperature: room temperature",
      "annealed: temperature: 700 °C, duration: 15 min, atmosphere: Ar",
      "high pressure torsion: pressure: 6 GPa, turns: 5, rotation speed: 1 rpm"
    ],
    "test_type": "tensile",
    "test_temperature": "25 °C",
    "doi": "10.1016/j.msea.2024.146859"
  },
  {
    "composition": "(CoCrFeMnNi)98 4B0 8N0.8",
    "composition_type": "atomic",
    "phase": null,
    "ys": 719.1,
    "uts": 902.0,
    "strain": 50.2,
    "processes": [
      "induction melting: atmosphere: vacuum",
      "homogenized: temperature: 1100 °C, duration: 6 h, atmosphere: Ar",
      "quenching: medium: water",
      "cold rolled: reduction: 79 %, temperature: room temperature",
      "annealed: temperature: 800 °C, duration: 15 min, atmosphere: Ar",
      "high pressure torsion: pressure: 6 GPa, turns: 5, rotation speed: 1 rpm"
    ],
    "test_type": "tensile",
    "test_temperature": "25 °C",
    "doi": "10.1016/j.msea.2024.146859"
  },
  {
    "composition": "(CoCrFeMnNi)98 4B0 8N0.8",
    "composition_type": "atomic",
    "phase": null,
    "ys": 572.0,
    "uts": 878.0,
    "strain": null,
    "processes": [
      "induction melting: atmosphere: vacuum",
      "homogenized: temperature: 1100 °C, duration: 6 h, atmosphere: Ar",
      "quenching: medium: water"
    ],
    "test_type": "tensile",
    "test_temperature": "25 °C",
    "doi": "10.1016/j.msea.2024.146859"
  },
  {
    "composition": "Fe24.2Mn10.4Cr2.37Si3.93Co5.03Ni1.74CuAl0.97Ti0.032C0.058N0.38",
    "composition_type": "weight",
    "phase": [
      "FCC"
    ],
    "ys": null,
    "uts": null,
    "strain": null,
    "processes": [
      "induction melting: atmosphere: vacuum, remelting times: 1",
      "electroslag remelting",
      "forged: temperature: 1150 °C",
      "annealed: temperature: 1200 °C, duration: 15 min",
      "quenching: medium: water"
    ],
    "test_type": "tensile",
    "test_temperature": "25 °C",
    "doi": "10.1016/j.msea.2024.146884"
  },
  {
    "composition": "FeCoNiCrAlTi",
    "composition_type": "atomic",
    "phase": [
      "FCC",
      "L12"
    ],
    "ys": null,
    "uts": null,
    "strain": null,
    "processes": null,
    "test_type": "tensile",
    "test_temperature": "25 °C",
    "doi": "10.1016/j.msea.2024.146885"
  },
  {
    "composition": "FeCoNiCrAlTiTa",
    "composition_type": "atomic",
    "phase": [
      "FCC",
      "L12"
    ],
    "ys": 1144.8,
    "uts": 1455.7,
    "strain": 25.5,
    "processes": [
      "induction melting: atmosphere: Ar",
      "homogenized: temperature: 1200 °C, duration: 12 h",
      "hot rolled: reduction: 80%, temperature: 1200 °C",
      "aged: temperature: 700 °C, duration: 4 h"
    ],
    "test_type": "tensile",
    "test_temperature": "25 °C",
    "doi": "10.1016/j.msea.2024.146885"
  },
  {
    "composition": "Calloy 1#",
    "composition_type": "atomic",
    "phase": null,
    "ys": 800.0,
    "uts": null,
    "strain": null,
    "processes": [
      "aged: temperature: 1273 K, duration: 3 h, atmosphere: Ar",
      "cooling: medium: furnace, rate: 10 K/min",
      "aged: temperature: 1073 K, duration: 20 h, atmosphere: Ar",
      "quenching: medium: water"
    ],
    "test_type": "tensile",
    "test_temperature": "25 °C",
    "doi": "10.1016/j.msea.2024.146909"
  },
  {
    "composition": "Calloy 2#",
    "composition_type": "atomic",
    "phase": null,
    "ys": 800.0,
    "uts": null,
    "strain": null,
    "processes": [
      "aged: temperature: 1273 K, duration: 3 h, atmosphere: Ar",
      "cooling: medium: furnace, rate: 10 K/min",
      "aged: temperature: 1073 K, duration: 20 h, atmosphere: Ar",
      "quenching: medium: water"
    ],
    "test_type": "tensile",
    "test_temperature": "25 °C",
    "doi": "10.1016/j.msea.2024.146909"
  },
  {
    "composition": "Calloy 3#",
    "composition_type": "atomic",
    "phase": null,
    "ys": 800.0,
    "uts": null,
    "strain": null,
    "processes": [
      "aged: temperature: 1273 K, duration: 3 h, atmosphere: Ar",
      "cooling: medium: furnace, rate: 10 K/min",
      "aged: temperature: 1073 K, duration: 20 h, atmosphere: Ar",
      "quenching: medium: water"
    ],
    "test_type": "tensile",
    "test_temperature": "25 °C",
    "doi": "10.1016/j.msea.2024.146909"
  },
  {
    "composition": "AlCoCrFeNi2.1",
    "composition_type": "atomic",
    "phase": [
      "Fcc",
      "B2"
    ],
    "ys": 703.0,
    "uts": null,
    "strain": 15.6,
    "processes": [
      "arc melting: atmosphere: Ar, remelting times: 5",
      "homogenized: temperature: 750 °C, duration: 12 h, atmosphere: vacuum"
    ],
    "test_type": "tensile",
    "test_temperature": "25 °C",
    "doi": "10.1016/j.msea.2024.147139"
  },
  {
    "composition": "AlCoCrFeNi2.1",
    "composition_type": "atomic",
    "phase": [
      "Fcc",
      "Bcc"
    ],
    "ys": 1754.4,
    "uts": 2201.9,
    "strain": 5.0,
    "processes": [
      "arc melting: atmosphere: Ar, remelting times: 5",
      "homogenized: temperature: 750 °C, duration: 12 h, atmosphere: vacuum",
      "high pressure torsion: pressure: 6 GPa, turns: 5, rotation speed: 0.6 rotations/min"
    ],
    "test_type": "tensile",
    "test_temperature": "25 °C",
    "doi": "10.1016/j.msea.2024.147139"
  },
  {
    "composition": "Ti42Hf21Nb21V16",
    "composition_type": "atomic",
    "phase": [
      "BCC"
    ],
    "ys": null,
    "uts": null,
    "strain": null,
    "processes": [
      "additive manufacturing: scan speed: 5 mm/s, laser power: 550 W, remelting power: 800 W"
    ],
    "test_type": "tensile",
    "test_temperature": "25 °C",
    "doi": "10.1016/j.msea.2024.147225"
  },
  {
    "composition": "Co25Cr25Fe25Ni25",
    "composition_type": "atomic",
    "phase": [
      "fcc"
    ],
    "ys": 304.0,
    "uts": 631.0,
    "strain": 69.1,
    "processes": [
      "arc melting: atmosphere: vacuum, remelting times: 5",
      "homogenized: temperature: 1473 K, duration: 2 h",
      "cold rolled: reduction: 80%, temperature: room temperature",
      "cooling: medium: water"
    ],
    "test_type": "tensile",
    "test_temperature": "25 °C",
    "doi": "10.1016/j.msea.2024.146995"
  },
  {
    "composition": "Co35Cr25Fe20Ni20",
