Repository: Sci-Extract/sisyphus

# Step through _sisyphus_ extraction process
Author: Soike Yuan  date: 1/12/2025

Prerequisite: Assumed that you have installed sisyphus on your machine and add .env file to your root path which contains API key. :shipit:

## Below is the file structure of the project,

```
├─ README.md                        
├─ pyproject.toml                   # Python project metadata and dependencies
├─ data/                            # Extracted data of high entropy alloys
├─ notebooks/                       # Jupyter notebooks
├─ db/                              # sql databases
├─ record/                          # record sql database
│─ sisyphus/

File: notebooks/heas_result.json (part 54 of 64)
[
    "composition_type": "atomic",
    "phase": [
      "fcc",
      "hcp"
    ],
    "ys": 345.0,
    "uts": 753.0,
    "strain": 70.5,
    "processes": [
      "arc melting: atmosphere: vacuum, remelting times: 5",
      "homogenized: temperature: 1473 K, duration: 2 h",
      "cold rolled: reduction: 80%, temperature: room temperature",
      "cooling: medium: water"
    ],
    "test_type": "tensile",
    "test_temperature": "25 °C",
    "doi": "10.1016/j.msea.2024.146995"
  },
  {
    "composition": "FeCoNiCrMo0.2",
    "composition_type": "atomic",
    "phase": [
      "FCC"
    ],
    "ys": null,
    "uts": 2046.0,
    "strain": 0.46,
    "processes": [
      "additive manufacturing: scan speed: 800 mm/s, laser power: 330 W",
      "heat treated: temperature: 800 °C, duration: 0 h, atmosphere: unknown",
      "quenching: medium: oil"
    ],
    "test_type": "compressive",
    "test_temperature": "25 °C",
    "doi": "10.1016/j.msea.2024.146949"
  },
  {
    "composition": "FeCoNiCrMo0.2",
    "composition_type": "atomic",
    "phase": [
      "FCC",
      "σ"
    ],
    "ys": null,
    "uts": 2254.0,
    "strain": 0.43,
    "processes": [
      "additive manufacturing: scan speed: 800 mm/s, laser power: 330 W",
      "heat treated: temperature: 800 °C, duration: 4 h, atmosphere: unknown",
      "quenching: medium: oil"
    ],
    "test_type": "compressive",
    "test_temperature": "25 °C",
    "doi": "10.1016/j.msea.2024.146949"
  },
  {
    "composition": "FeCoNiCrMo0.2",
    "composition_type": "atomic",
    "phase": [
      "FCC",
      "σ"
    ],
    "ys": null,
    "uts": 2522.0,
    "strain": 0.4,
    "processes": [
      "additive manufacturing: scan speed: 800 mm/s, laser power: 330 W",
      "heat treated: temperature: 800 °C, duration: 8 h, atmosphere: unknown",
      "quenching: medium: oil"
    ],
    "test_type": "compressive",
    "test_temperature": "25 °C",
    "doi": "10.1016/j.msea.2024.146949"
  },
  {
    "composition": "FeCoNiCrMo0.2",
    "composition_type": "atomic",
    "phase": [
      "FCC",
      "σ"
    ],
    "ys": null,
    "uts": 2780.0,
    "strain": 0.37,
    "processes": [
      "additive manufacturing: scan speed: 800 mm/s, laser power: 330 W",
      "heat treated: temperature: 800 °C, duration: 12 h, atmosphere: unknown",
      "quenching: medium: oil"
    ],
    "test_type": "compressive",
    "test_temperature": "25 °C",
    "doi": "10.1016/j.msea.2024.146949"
  },
  {
    "composition": "Al0.3NbTi3VZr1.5",
    "composition_type": "atomic",
    "phase": [
      "BCC"
    ],
    "ys": null,
    "uts": null,
    "strain": 4.67,
    "processes": [
      "additive manufacturing: scan speed: 1000 mm/min, laser power: 5 KW",
      "tempered: temperature: 600 °C, duration: 2 h",
      "homogenized: temperature: 1100 °C, duration: 1 h, atmosphere: Ar",
      "quenching: medium: water"
    ],
    "test_type": "tensile",
    "test_temperature": "600 °C",
    "doi": "10.1016/j.msea.2024.147280"
  },
  {
    "composition": "Al0.3NbTi3VZr1.5",
    "composition_type": "atomic",
    "phase": [
      "BCC"
    ],
    "ys": null,
    "uts": null,
    "strain": null,
    "processes": [
      "additive manufacturing: scan speed: 1000 mm/min, laser power: 5 KW",
      "tempered: temperature: 600 °C, duration: 2 h",
      "homogenized: temperature: 1100 °C, duration: 1 h, atmosphere: Ar",
      "quenching: medium: water"
    ],
    "test_type": "tensile",
    "test_temperature": "400 °C",
    "doi": "10.1016/j.msea.2024.147280"
  },
  {
    "composition": "Al0.3NbTi3VZr1.5",
    "composition_type": "atomic",
    "phase": [
      "BCC"
    ],
    "ys": null,
    "uts": null,
    "strain": null,
    "processes": [
      "additive manufacturing: scan speed: 1000 mm/min, laser power: 5 KW",
      "tempered: temperature: 600 °C, duration: 2 h",
      "homogenized: temperature: 1100 °C, duration: 1 h, atmosphere: Ar",
      "quenching: medium: water"
    ],
    "test_type": "tensile",
    "test_temperature": "800 °C",
    "doi": "10.1016/j.msea.2024.147280"
  },
  {
    "composition": "Fe50Mn30Co10Cr10",
    "composition_type": "atomic",
    "phase": [
      "FCC",
      "HCP"
    ],
    "ys": 320.0,
    "uts": 738.0,
    "strain": 51.0,
    "processes": [
      "arc melting: atmosphere: vacuum",
      "cooling: medium: commercial furnace, rate: argon protection"
    ],
    "test_type": "tensile",
    "test_temperature": "25 °C",
    "doi": "10.1016/j.msea.2024.147258"
  },
  {
    "composition": "Fe50Mn30Co10Cr10",
    "composition_type": "atomic",
    "phase": [
      "FCC",
      "HCP"
    ],
    "ys": 859.0,
    "uts": 1028.0,
    "strain": 11.0,
    "processes": [
      "arc melting: atmosphere: vacuum",
      "multi-directional forging: temperature: room temperature, strain rate: 10^-3 s^-1, cycles: 5"
    ],
    "test_type": "tensile",
    "test_temperature": "25 °C",
    "doi": "10.1016/j.msea.2024.147258"
  },
  {
    "composition": "Fe50Mn30Co10Cr10",
    "composition_type": "atomic",
    "phase": [
      "FCC",
      "HCP"
    ],
    "ys": 536.0,
    "uts": 861.0,
    "strain": 34.0,
    "processes": [
      "arc melting: atmosphere: vacuum",
      "multi-directional forging: temperature: room temperature, strain rate: 10^-3 s^-1, cycles: 5",
      "annealed: temperature: 600 °C, duration: 1 h, atmosphere: argon"
    ],
    "test_type": "tensile",
    "test_temperature": "25 °C",
    "doi": "10.1016/j.msea.2024.147258"
  },
  {
    "composition": "Fe50Mn30Co10Cr10",
    "composition_type": "atomic",
    "phase": [
      "FCC",
      "HCP"
    ],
    "ys": 402.0,
    "uts": 860.0,
    "strain": 62.0,
    "processes": [
      "arc melting: atmosphere: vacuum",
      "multi-directional forging: temperature: room temperature, strain rate: 10^-3 s^-1, cycles: 5",
      "annealed: temperature: 800 °C, duration: 1 h, atmosphere: argon"
    ],
    "test_type": "tensile",
    "test_temperature": "25 °C",
    "doi": "10.1016/j.msea.2024.147258"
  },
  {
    "composition": "Fe50Mn30Co10Cr10",
    "composition_type": "atomic",
    "phase": [
      "FCC",
      "HCP"
    ],
    "ys": 367.0,
    "uts": 843.0,
    "strain": 69.0,
    "processes": [
      "arc melting: atmosphere: vacuum",
      "multi-directional forging: temperature: room temperature, strain rate: 10^-3 s^-1, cycles: 5",
      "annealed: temperature: 1000 °C, duration: 1 h, atmosphere: argon"
    ],
    "test_type": "tensile",
    "test_temperature": "25 °C",
    "doi": "10.1016/j.msea.2024.147258"
  },
  {
    "composition": "Cr29.41Fe29.41Ni29.41Al8.24Si2.65Ti0.59Cu0.29",
    "composition_type": "atomic",
    "phase": [
      "FCC",
      "BCC"
    ],
    "ys": 740.0,
    "uts": 1200.0,
    "strain": 22.0,
    "processes": [
      "melting: atmosphere: Ar, remelting times: 5",
      "heat treated: temperature: 600 °C, duration: 1 h",
      "quenching: medium: water"
    ],
    "test_type": "tensile",
    "test_temperature": "25 °C",
    "doi": "10.1016/j.msea.2024.147281"
  },
  {
    "composition": "Cr29.41Fe29.41Ni29.41Al8.24Si2.65Ti0.59Cu0.29",
    "composition_type": "atomic",
    "phase": [
      "FCC",
      "BCC"
    ],
    "ys": 860.0,
    "uts": 1320.0,
    "strain": 24.0,
    "processes": [
      "melting: atmosphere: Ar, remelting times: 5",
      "heat treated: temperature: 600 °C, duration: 1 h",
      "quenching: medium: water"
    ],
    "test_type": "tensile",
    "test_temperature": "25 °C",
    "doi": "10.1016/j.msea.2024.147281"
  },
  {
    "composition": "Co23.90Ni22.80Cr20.51Fe18.48Mo6.81Nb2.83Si1.77W0.80C2.09",
    "composition_type": "atomic",
    "phase": [
      "FCC",
      "Laves"
    ],
    "ys": 1026.0,
    "uts": null,
    "strain": null,
    "processes": [
      "gas atomization: pressure: unknown, gas velocity: unknown, gas: unknown",
      "hot isostatic pressing: pressure: 150 MPa, temperature: 1100 °C, duration: 3 h",
      "cooling: medium: furnace, rate: unknown"
    ],
    "test_type": "tensile",
    "test_temperature": "25 °C",
    "doi": "10.1016/j.msea.2024.147366"
  },
  {
    "composition": "Co23.90Ni22.80Cr20.51Fe18.48Mo6.81Nb2.83Si1.77W0.80C2.09",
    "composition_type": "atomic",
    "phase": [
      "FCC",
      "Laves"
    ],
    "ys": 359.0,
    "uts": null,
    "strain": null,
    "processes": [
      "gas atomization: pressure: unknown, gas velocity: unknown, gas: unknown",
      "hot isostatic pressing: pressure: 150 MPa, temperature: 1100 °C, duration: 3 h",
      "cooling: medium: furnace, rate: unknown"
    ],
    "test_type": "tensile",
    "test_temperature": "800 °C",
    "doi": "10.1016/j.msea.2024.147366"
  },
  {
    "composition": "Ti42.5",
    "composition_type": "atomic",
    "phase": [
      "BCC"
    ],
    "ys": 866.0,
    "uts": 867.0,
    "strain": 16.5,
    "processes": [
      "arc melting: atmosphere: Ar, remelting times: 5"
    ],
    "test_type": "tensile",
    "test_temperature": "25 °C",
    "doi": "10.1016/j.msea.2024.147307"
  },
  {
    "composition": "Ti42.5",
    "composition_type": "atomic",
    "phase": [
      "BCC"
    ],
    "ys": 825.0,
    "uts": null,
    "strain": null,
    "processes": [
      "arc melting: atmosphere: Ar, remelting times: 5"
    ],
    "test_type": "compressive",
    "test_temperature": "25 °C",
    "doi": "10.1016/j.msea.2024.147307"
  },
  {
    "composition": "Ti45",
    "composition_type": "atomic",
    "phase": [
      "BCC"
    ],
    "ys": 929.0,
    "uts": 931.0,
    "strain": 17.8,
    "processes": [
      "arc melting: atmosphere: Ar, remelting times: 5"
    ],
    "test_type": "tensile",
    "test_temperature": "25 °C",
    "doi": "10.1016/j.msea.2024.147307"
  },
  {
    "composition": "Ti45",
    "composition_type": "atomic",
    "phase": [
      "BCC"
    ],
    "ys": 899.0,
    "uts": null,
    "strain": null,
    "processes": [
      "arc melting: atmosphere: Ar, remelting times: 5"
    ],
    "test_type": "compressive",
    "test_temperature": "25 °C",
    "doi": "10.1016/j.msea.2024.147307"
  },
  {
    "composition": "Ti47",
    "composition_type": "atomic",
    "phase": [
      "BCC",
      "ω phase"
    ],
    "ys": 899.0,
    "uts": 900.0,
    "strain": 5.5,
    "processes": [
      "arc melting: atmosphere: Ar, remelting times: 5"
    ],
    "test_type": "tensile",
    "test_temperature": "25 °C",
    "doi": "10.1016/j.msea.2024.147307"
  },
  {
    "composition": "Ti47",
    "composition_type": "atomic",
    "phase": [
      "BCC",
      "ω phase"
    ],
    "ys": 834.0,
    "uts": null,
    "strain": null,
    "processes": [
      "arc melting: atmosphere: Ar, remelting times: 5"
    ],
    "test_type": "compressive",
    "test_temperature": "25 °C",
    "doi": "10.1016/j.msea.2024.147307"
  },
  {
    "composition": "Al15Co18.33Cr18.33Ni48.34",
    "composition_type": "atomic",
    "phase": [
      "L12",
      "B2"
    ],
    "ys": null,
    "uts": 1025.0,
    "strain": 30.0,
    "processes": [
      "re-melted: times: 4",
      "casting: method: water-cooled copper mold"
    ],
    "test_type": "tensile",
    "test_temperature": "25 °C",
    "doi": "10.1016/j.msea.2024.147436"
  },
  {
    "composition": "Fe46Mn35.5Co9Cr9N0.5",
    "composition_type": "atomic",
    "phase": [
      "FCC",
      "HCP-martensite"
    ],
    "ys": null,
    "uts": null,
    "strain": null,
    "processes": [
      "vacuum induction melting: atmosphere: Ar, remelting times: 1",
      "vacuum arc remelting: atmosphere: Ar, remelting times: 2"
    ],
    "test_type": "tensile",
    "test_temperature": "25 °C",
    "doi": "10.1016/j.msea.2024.147443"
  },
  {
    "composition": "Ti2ZrNbHfVAl0",
    "composition_type": "atomic",
    "phase": [
      "BCC"
    ],
    "ys": 1008.0,
    "uts": null,
    "strain": 50.0,
    "processes": [
      "arc melting: atmosphere: Ar, remelting times: 8"
    ],
    "test_type": "compressive",
    "test_temperature": "25 °C",
    "doi": "10.1016/j.msea.2024.147438"
  },
  {
    "composition": "Ti2ZrNbHfVAl0.2",
    "composition_type": "atomic",
    "phase": [
      "BCC",
      "C14_Laves"
    ],
    "ys": 1176.57,
    "uts": null,
    "strain": 50.0,
    "processes": [
      "arc melting: atmosphere: Ar, remelting times: 8"
    ],
    "test_type": "compressive",
    "test_temperature": "25 °C",
    "doi": "10.1016/j.msea.2024.147438"
  },
  {
    "composition": "Ti2ZrNbHfVAl0.4",
    "composition_type": "atomic",
    "phase": [
      "BCC",
      "C14_Laves"
    ],
    "ys": 1265.37,
    "uts": null,
    "strain": 50.0,
    "processes": [
      "arc melting: atmosphere: Ar, remelting times: 8"
    ],
    "test_type": "compressive",
    "test_temperature": "25 °C",
    "doi": "10.1016/j.msea.2024.147438"
  },
  {
    "composition": "Ti2ZrNbHfVAl0.6",
    "composition_type": "atomic",
    "phase": [
      "BCC",
      "C14_Laves"
    ],
    "ys": 1378.61,
    "uts": null,
    "strain": null,
    "processes": [
      "arc melting: atmosphere: Ar, remelting times: 8"
    ],
    "test_type": "compressive",
    "test_temperature": "25 °C",
    "doi": "10.1016/j.msea.2024.147438"
  },
  {
    "composition": "Ti2ZrNbHfVAl0.8",
    "composition_type": "atomic",
    "phase": [
      "BCC",
      "C14_Laves"
    ],
    "ys": 1516.13,
    "uts": null,
    "strain": null,
    "processes": [
      "arc melting: atmosphere: Ar, remelting times: 8"
    ],
    "test_type": "compressive",
    "test_temperature": "25 °C",
    "doi": "10.1016/j.msea.2024.147438"
  },
  {
    "composition": "Ti2ZrNbHfVAl1",
    "composition_type": "atomic",
    "phase": [
      "BCC",
      "C14_Laves"
    ],
    "ys": 1634.13,
    "uts": null,
    "strain": null,
    "processes": [
      "arc melting: atmosphere: Ar, remelting times: 8"
    ],
    "test_type": "compressive",
    "test_temperature": "25 °C",
    "doi": "10.1016/j.msea.2024.147438"
  },
  {
    "composition": "Ti2ZrNbHfVAl1.2",
    "composition_type": "atomic",
    "phase": [
      "BCC",
      "C14_Laves"
    ],
    "ys": 1789.94,
    "uts": null,
    "strain": 10.6,
    "processes": [
      "arc melting: atmosphere: Ar, remelting times: 8"
    ],
    "test_type": "compressive",
    "test_temperature": "25 °C",
    "doi": "10.1016/j.msea.2024.147438"
  },
  {
    "composition": "FeCoCrNiMnP0",
    "composition_type": "atomic",
    "phase": [
      "fcc"
    ],
    "ys": 185.27,
    "uts": null,
    "strain": null,
    "processes": [
      "arc melting: atmosphere: Ar, remelting times: 5",
      "homogenized: temperature: 1100 °C, duration: 6 h",
      "cooling: medium: furnace",
      "cold rolled: reduction: 60 %, temperature: room temperature",
      "annealed: temperature: 1100 °C, duration: 30 s"
    ],
    "test_type": "tensile",
    "test_temperature": "298 K",
    "doi": "10.1016/j.msea.2024.147543"
  },
  {
    "composition": "FeCoCrNiMnP2",
    "composition_type": "atomic",
    "phase": [
      "fcc"
    ],
    "ys": 296.1,
    "uts": null,
    "strain": null,
    "processes": [
      "arc melting: atmosphere: Ar, remelting times: 5",
      "homogenized: temperature: 1100 °C, duration: 6 h",
      "cooling: medium: furnace",
      "cold rolled: reduction: 60 %, temperature: room temperature",
      "annealed: temperature: 1100 °C, duration: 30 s"
    ],
    "test_type": "tensile",
    "test_temperature": "298 K",
    "doi": "10.1016/j.msea.2024.147543"
  },
  {
    "composition": "Al0.8Nb0.5Ti2V2",
    "composition_type": "atomic",
    "phase": [
      "BCC"
    ],
    "ys": 971.0,
    "uts": 1936.0,
    "strain": 49.73,
    "processes": [
      "arc melting: atmosphere: vacuum, remelting times: 8"
    ],
    "test_type": "compressive",
    "test_temperature": "25 °C",
    "doi": "10.1016/j.msea.2024.147441"
  },
  {
    "composition": "Al0.8Nb0.5Ti2V2Zr0.3",
    "composition_type": "atomic",
    "phase": [
      "BCC",
      "C14-Laves"
    ],
    "ys": 1216.0,
    "uts": 2387.0,
    "strain": 55.26,
    "processes": [
      "arc melting: atmosphere: vacuum, remelting times: 8"
    ],
    "test_type": "compressive",
    "test_temperature": "25 °C",
    "doi": "10.1016/j.msea.2024.147441"
  },
  {
    "composition": "Al0.8Nb0.5Ti2V2Zr0.6",
    "composition_type": "atomic",
    "phase": [
      "BCC",
      "C14-Laves"
    ],
    "ys": 1483.0,
    "uts": 1749.0,
    "strain": 12.18,
    "processes": [
      "arc melting: atmosphere: vacuum, remelting times: 8"
    ],
    "test_type": "compressive",
    "test_temperature": "25 °C",
    "doi": "10.1016/j.msea.2024.147441"
  },
  {
    "composition": "Al0.8Nb0.5Ti2V2Zr0.9",
    "composition_type": "atomic",
    "phase": [
      "BCC",
      "C14-Laves"
    ],
    "ys": 1714.0,
    "uts": 1869.0,
    "strain": 12.18,
    "processes": [
      "arc melting: atmosphere: vacuum, remelting times: 8"
    ],
    "test_type": "compressive",
    "test_temperature": "25 °C",
    "doi": "10.1016/j.msea.2024.147441"
  },
  {
    "composition": "Al0.8Nb0.5Ti2V2",
    "composition_type": "atomic",
    "phase": [
      "BCC"
    ],
    "ys": 594.0,
    "uts": 946.0,
    "strain": 57.93,
    "processes": [
      "arc melting: atmosphere: vacuum, remelting times: 8"
    ],
    "test_type": "compressive",
    "test_temperature": "873 K",
    "doi": "10.1016/j.msea.2024.147441"
  },
  {
    "composition": "Al0.8Nb0.5Ti2V2Zr0.3",
    "composition_type": "atomic",
    "phase": [
      "BCC",
      "C14-Laves"
    ],
    "ys": 1013.0,
    "uts": 1287.0,
    "strain": 64.53,
    "processes": [
      "arc melting: atmosphere: vacuum, remelting times: 8"
    ],
    "test_type": "compressive",
    "test_temperature": "873 K",
    "doi": "10.1016/j.msea.2024.147441"
  },
  {
    "composition": "Al0.8Nb0.5Ti2V2Zr0.6",
    "composition_type": "atomic",
    "phase": [
      "BCC",
      "C14-Laves"
    ],
    "ys": 1273.0,
    "uts": 1319.0,
    "strain": 26.27,
    "processes": [
      "arc melting: atmosphere: vacuum, remelting times: 8"
    ],
    "test_type": "compressive",
    "test_temperature": "873 K",
    "doi": "10.1016/j.msea.2024.147441"
  },
  {
    "composition": "Al0.8Nb0.5Ti2V2Zr0.9",
    "composition_type": "atomic",
    "phase": [
      "BCC",
      "C14-Laves"
    ],
    "ys": 1433.0,
    "uts": 1469.0,
    "strain": 21.18,
    "processes": [
      "arc melting: atmosphere: vacuum, remelting times: 8"
    ],
    "test_type": "compressive",
    "test_temperature": "873 K",
    "doi": "10.1016/j.msea.2024.147441"
  },
  {
    "composition": "Fe70.61Cr13.83Al7.76W0.77Y0.41Ti0.13Zr0.25O6.24",
    "composition_type": "atomic",
    "phase": [
      "BCC"
    ],
    "ys": 1523.0,
    "uts": 2951.0,
    "strain": 33.6,
    "processes": [
      "mechanical alloying: duration: 50 h, rotation speed: 250 rpm",
      "spark plasma sintering: temperature: 1100 °C, pressure: 50 MPa, duration: 5 min"
    ],
    "test_type": "compressive",
    "test_temperature": "25 °C",
    "doi": "10.1016/j.msea.2024.147536"
  },
  {
    "composition": "Fe63.60Cr15.45Al6.66W0.56Co2.85Ni1.72Mn2.20Y0.12Ti0.15Zr0.25O6.44",
    "composition_type": "atomic",
    "phase": [
      "BCC",
      "FCC"
    ],
    "ys": 1680.0,
    "uts": 3169.0,
    "strain": 40.0,
    "processes": [
      "mechanical alloying: duration: 50 h, rotation speed: 250 rpm",
      "spark plasma sintering: temperature: 1100 °C, pressure: 50 MPa, duration: 5 min"
    ],
    "test_type": "compressive",
    "test_temperature": "25 °C",
    "doi": "10.1016/j.msea.2024.147536"
  },
  {
    "composition": "Fe65.55Cr14.89Al5.52W0.57Co2.62Ni2.60Mn3.16Y0.16Ti0.17Zr0.20O4.56",
    "composition_type": "atomic",
    "phase": [
      "BCC",
      "FCC"
    ],
    "ys": 1635.0,
    "uts": 3290.0,
    "strain": 43.2,
    "processes": [
      "mechanical alloying: duration: 50 h, rotation speed: 250 rpm",
      "spark plasma sintering: temperature: 1100 °C, pressure: 50 MPa, duration: 5 min"
    ],
    "test_type": "compressive",
    "test_temperature": "25 °C",
    "doi": "10.1016/j.msea.2024.147536"
  },
  {
    "composition": "Fe63.87Cr14.30Al5.44W0.53Co3.43Ni2.30Mn3.41Y0.20Ti0.47Zr0.30O5.75",
    "composition_type": "atomic",
    "phase": [
      "BCC",
      "FCC"
    ],
    "ys": 1355.0,
    "uts": 3489.0,
    "strain": 48.8,
    "processes": [
      "mechanical alloying: duration: 50 h, rotation speed: 250 rpm",
      "spark plasma sintering: temperature: 1100 °C, pressure: 50 MPa, duration: 5 min"
    ],
    "test_type": "compressive",
    "test_temperature": "25 °C",
    "doi": "10.1016/j.msea.2024.147536"
  },
  {
    "composition": "Ni50Cr20Co15Al10V5",
    "composition_type": "atomic",
    "phase": [
      "FCC"
    ],
    "ys": 445.3,
    "uts": 837.2,
    "strain": 52.3,
    "processes": [
      "arc melting: atmosphere: Ar, remelting times: 7",
      "homogenized: temperature: 1200 °C, duration: 24 h, atmosphere: Ar",
      "quenching: medium: water",
      "cold rolled: reduction: 80%, temperature: room temperature",
      "recrystallized: temperature: 1100 °C, duration: 10 min, atmosphere: room temperature"
    ],
    "test_type": "tensile",
    "test_temperature": "25 °C",
    "doi": "10.1016/j.msea.2024.147568"
  },
  {
    "composition": "Ni50Cr20Co15Al10V5",
    "composition_type": "atomic",
    "phase": [
      "FCC",
      "L12"
    ],
    "ys": 680.4,
    "uts": 1092.4,
    "strain": 30.5,
    "processes": [
      "arc melting: atmosphere: Ar, remelting times: 7",
      "homogenized: temperature: 1200 °C, duration: 24 h, atmosphere: Ar",
      "quenching: medium: water",
      "cold rolled: reduction: 80%, temperature: room temperature",
      "recrystallized: temperature: 1100 °C, duration: 10 min, atmosphere: room temperature",
      "aged: temperature: 700 °C, duration: 1 h, atmosphere: room temperature"
    ],
    "test_type": "tensile",
    "test_temperature": "25 °C",
    "doi": "10.1016/j.msea.2024.147568"
  },
  {
    "composition": "Ni50Cr20Co15Al10V5",
    "composition_type": "atomic",
    "phase": [
      "FCC",
      "L12",
      "BCC"
    ],
    "ys": 928.5,
    "uts": 1270.6,
    "strain": 24.8,
    "processes": [
      "arc melting: atmosphere: Ar, remelting times: 7",
      "homogenized: temperature: 1200 °C, duration: 24 h, atmosphere: Ar",
      "quenching: medium: water",
      "cold rolled: reduction: 80%, temperature: room temperature",
      "recrystallized: temperature: 1100 °C, duration: 10 min, atmosphere: room temperature",
      "aged: temperature: 700 °C, duration: 12 h, atmosphere: room temperature"
    ],
    "test_type": "tensile",
    "test_temperature": "25 °C",
    "doi": "10.1016/j.msea.2024.147568"
  },
  {
    "composition": "CoCrFeMnNi",
    "composition_type": "atomic",
    "phase": [
      "FCC"
    ],
    "ys": 735.4,
    "uts": null,
    "strain": 39.0,
    "processes": [
      "induction melting: atmosphere: Ar",
      "homogenized: temperature: 1100 °C, duration: 6 h",
      "hot rolled: reduction: 78.57%, temperature: 850 °C"
    ],
    "test_type": "tensile",
    "test_temperature": "25 °C",
    "doi": "10.1016/j.msea.2024.147703"
  },
  {
    "composition": "CoCrFeMnNi",
    "composition_type": "atomic",
    "phase": [
      "FCC"
    ],
    "ys": 321.8,
    "uts": null,
    "strain": 19.9,
    "processes": [
      "induction melting: atmosphere: Ar",
      "homogenized: temperature: 1100 °C, duration: 6 h",
      "cold rolled: reduction: 78.57%, temperature: 25 °C",
      "annealed: temperature: 800 °C, duration: 1 h, atmosphere: Ar",
      "quenching: medium: water"
    ],
    "test_type": "tensile",
    "test_temperature": "25 °C",
    "doi": "10.1016/j.msea.2024.147703"
  },
  {
    "composition": "TiZrV0.5Nb0.3Al0.2",
    "composition_type": "atomic",
    "phase": [
      "BCC"
    ],
    "ys": 1048.0,
    "uts": 1145.0,
    "strain": 32.0,
    "processes": [
      "arc melting: atmosphere: Ar, remelting times: 10"
    ],
    "test_type": "tensile",
    "test_temperature": "25 °C",
    "doi": "10.1016/j.msea.2024.147653"
  },
  {
    "composition": "TiZrV0.5Nb0.3Al0.2",
    "composition_type": "atomic",
    "phase": [
      "BCC"
    ],
    "ys": 1106.0,
    "uts": null,
    "strain": 69.5,
    "processes": [
      "arc melting: atmosphere: Ar, remelting times: 10"
    ],
    "test_type": "compressive",
    "test_temperature": "25 °C",
    "doi": "10.1016/j.msea.2024.147653"
  },
  {
    "composition": "CoCr0.6NiV0.6Al0.35Ti0",
    "composition_type": "atomic",
    "phase": [
      "FCC",
      "BCC"
    ],
    "ys": 2049.1,
    "uts": null,
    "strain": 28.1,
    "processes": [
      "arc melting: atmosphere: Ar, remelting times: 5"
    ],
    "test_type": "compressive",
    "test_temperature": "25 °C",
    "doi": "10.1016/j.msea.2024.147689"
  },
  {
    "composition": "CoCr0.6NiV0.6Al0.35Ti0.0221",
    "composition_type": "atomic",
    "phase": [
      "FCC",
      "BCC"
    ],
    "ys": 2287.1,
    "uts": null,
    "strain": 14.5,
    "processes": [
      "arc melting: atmosphere: Ar, remelting times: 5"
    ],
    "test_type": "compressive",
    "test_temperature": "25 °C",
    "doi": "10.1016/j.msea.2024.147689"
  },
  {
    "composition": "CoCr0.6NiV0.6Al0.35Ti0.0443",
    "composition_type": "atomic",
    "phase": [
      "FCC",
      "BCC",
      "Sigma"
    ],
    "ys": 2731.7,
    "uts": null,
    "strain": 10.6,
    "processes": [
      "arc melting: atmosphere: Ar, remelting times: 5"
    ],
    "test_type": "compressive",
    "test_temperature": "25 °C",
    "doi": "10.1016/j.msea.2024.147689"
  },
  {
    "composition": "CoCr0.6NiV0.6Al0.35Ti0.0662",
    "composition_type": "atomic",
    "phase": [
      "FCC",
      "BCC",
      "Sigma"
    ],
    "ys": 2566.8,
    "uts": null,
    "strain": 10.1,
    "processes": [
      "arc melting: atmosphere: Ar, remelting times: 5"
    ],
    "test_type": "compressive",
    "test_temperature": "25 °C",
    "doi": "10.1016/j.msea.2024.147689"
  },
  {
    "composition": "CoCr0.6NiV0.6Al0.35Ti0.0881",
    "composition_type": "atomic",
    "phase": [
      "FCC",
      "BCC",
      "Sigma"
    ],
    "ys": 1682.3,
    "uts": null,
    "strain": 7.4,
    "processes": [
      "arc melting: atmosphere: Ar, remelting times: 5"
    ],
    "test_type": "compressive",
    "test_temperature": "25 °C",
    "doi": "10.1016/j.msea.2024.147689"
  },
  {
    "composition": "CoCrNi",
    "composition_type": "weight",
    "phase": [
      "FCC"
    ],
    "ys": 646.0,
    "uts": null,
    "strain": null,
    "processes": [
      "arc melting"
    ],
    "test_type": "tensile",
    "test_temperature": "25 °C",
    "doi": "10.1016/j.msea.2025.147786"
  },
  {
    "composition": "CoCrNi-3.4TiC",
    "composition_type": "weight",
    "phase": [
      "FCC"
    ],
    "ys": 973.0,
    "uts": null,
    "strain": null,
    "processes": [
      "additive manufacturing: scan speed: 500 mm/s, laser power: 75 W"
    ],
    "test_type": "tensile",
    "test_temperature": "25 °C",
    "doi": "10.1016/j.msea.2025.147786"
  },
  {
    "composition": "CoCrNi-6.6TiC",
    "composition_type": "weight",
    "phase": [
      "FCC"
    ],
    "ys": 1279.0,
    "uts": null,
    "strain": null,
    "processes": [
      "additive manufacturing: scan speed: 500 mm/s, laser power: 75 W"
    ],
    "test_type": "tensile",
    "test_temperature": "25 °C",
    "doi": "10.1016/j.msea.2025.147786"
  },
  {
    "composition": "CoCrNi",
    "composition_type": "weight",
    "phase": [
      "FCC"
    ],
    "ys": 218.0,
    "uts": 847.0,
    "strain": 40.0,
    "processes": [
      "additive manufacturing: scan speed: 500 mm/s, laser power: 75 W"
    ],
    "test_type": "compressive",
    "test_temperature": "25 °C",
    "doi": "10.1016/j.msea.2025.147786"
  },
  {
    "composition": "CoCrNi-3.4TiC",
    "composition_type": "weight",
    "phase": [
      "FCC"
    ],
    "ys": 352.0,
    "uts": 1195.0,
    "strain": 35.0,
    "processes": [
      "additive manufacturing: scan speed: 500 mm/s, laser power: 75 W"
    ],
    "test_type": "compressive",
    "test_temperature": "25 °C",
    "doi": "10.1016/j.msea.2025.147786"
  },
  {
    "composition": "CoCrNi-6.6TiC",
    "composition_type": "weight",
    "phase": [
      "FCC"
    ],
    "ys": 544.0,
    "uts": 905.0,
    "strain": 18.0,
    "processes": [
      "additive manufacturing: scan speed: 500 mm/s, laser power: 75 W"
    ],
    "test_type": "compressive",
    "test_temperature": "25 °C",
    "doi": "10.1016/j.msea.2025.147786"
  },
  {
    "composition": "Co23.25Cr23.25Fe23.25Ni23.25Al7",
    "composition_type": "atomic",
    "phase": [
      "FCC",
      "Al2O3",
      "γ'-Ni3Al"
    ],
    "ys": 542.0,
    "uts": 856.0,
    "strain": 20.1,
    "processes": [
      "mechanical alloying: duration: 60 h, ball size: stainless steel, ball to powder ratio: 1:5, rotation speed: 300 rpm",
      "spark plasma sintering: temperature: 1100 °C, pressure: 50 MPa, duration: 15 min",
      "hot extrusion: temperature: 1100 °C, extrusion ratio: 9:1",
      "solution treated: temperature: 1150 °C, duration: 1 h, atmosphere: Ar",
      "quenching: medium: water",
      "aged: temperature: 650 °C, duration: 16 h, atmosphere: Ar"
    ],
    "test_type": "tensile",
    "test_temperature": "25 °C",
    "doi": "10.1016/j.msea.2025.147785"
  },
  {
    "composition": "Co23.25Cr23.25Fe23.25Ni23.25Al7",
    "composition_type": "atomic",
    "phase": [
      "FCC",
      "Al2O3",
      "γ'-Ni3Al"
    ],
    "ys": 1078.0,
    "uts": 1218.0,
    "strain": 15.5,
    "processes": [
      "mechanical alloying: duration: 60 h, ball size: stainless steel, ball to powder ratio: 1:5, rotation speed: 300 rpm",
      "spark plasma sintering: temperature: 1100 °C, pressure: 50 MPa, duration: 15 min",
      "hot extrusion: temperature: 1000 °C",
      "solution treated: temperature: 1150 °C, duration: 1 h, atmosphere: Ar",
      "quenching: medium: water",
      "aged: temperature: 650 °C, duration: 16 h, atmosphere: Ar"
    ],
    "test_type": "tensile",
    "test_temperature": "25 °C",
    "doi": "10.1016/j.msea.2025.147785"
  },
  {
    "composition": "Co23.25Cr23.25Fe23.25Ni23.25Al7",
    "composition_type": "atomic",
    "phase": [
      "FCC",
      "Al2O3",
      "γ'-Ni3Al"
    ],
    "ys": 703.0,
    "uts": 1278.0,
    "strain": 50.2,
    "processes": [
      "mechanical alloying: duration: 60 h, ball size: stainless steel, ball to powder ratio: 1:5, rotation speed: 300 rpm",
      "spark plasma sintering: temperature: 1100 °C, pressure: 50 MPa, duration: 15 min",
      "hot extrusion: temperature: 1100 °C, extrusion ratio: 9:1",
      "solution treated: temperature: 1150 °C, duration: 1 h, atmosphere: Ar",
      "quenching: medium: water",
      "aged: temperature: 650 °C, duration: 16 h, atmosphere: Ar"
    ],
    "test_type": "compressive",
    "test_temperature": "25 °C",
    "doi": "10.1016/j.msea.2025.147785"
  },
  {
    "composition": "Co23.25Cr23.25Fe23.25Ni23.25Al7",
    "composition_type": "atomic",
    "phase": [
      "FCC",
      "Al2O3",
      "γ'-Ni3Al"
    ],
    "ys": 1140.0,
    "uts": 1595.0,
    "strain": 45.1,
    "processes": [
      "mechanical alloying: duration: 60 h, ball size: stainless steel, ball to powder ratio: 1:5, rotation speed: 300 rpm",
      "spark plasma sintering: temperature: 1100 °C, pressure: 50 MPa, duration: 15 min",
      "hot extrusion: temperature: 1000 °C",
      "solution treated: temperature: 1150 °C, duration: 1 h, atmosphere: Ar",
      "quenching: medium: water",
      "aged: temperature: 650 °C, duration: 16 h, atmosphere: Ar"
    ],
    "test_type": "compressive",
    "test_temperature": "25 °C",
    "doi": "10.1016/j.msea.2025.147785"
  },
  {
    "composition": "Al0.5CrFeNi1.5Ti0.2",
    "composition_type": "atomic",
    "phase": [
      "FCC",
      "BCC"
    ],
    "ys": null,
    "uts": 1219.2,
    "strain": 4.4,
    "processes": [
      "arc melting: atmosphere: vacuum, remelting times: 7"
    ],
    "test_type": "tensile",
    "test_temperature": "25 °C",
    "doi": "10.1016/j.msea.2025.147974"
  },
  {
    "composition": "Al0.5CrFeNi1.5Ti0.2",
    "composition_type": "atomic",
    "phase": [
      "FCC",
      "BCC"
    ],
    "ys": 1339.1,
    "uts": 3716.8,
    "strain": 42.1,
    "processes": [
      "arc melting: atmosphere: vacuum, remelting times: 7"
    ],
    "test_type": "compressive",
    "test_temperature": "25 °C",
    "doi": "10.1016/j.msea.2025.147974"
  },
  {
    "composition": "Al0.7CrFeNi1.3Ti0.2",
    "composition_type": "atomic",
    "phase": [
      "BCC"
    ],
    "ys": 1679.3,
    "uts": 4323.1,
    "strain": 48.8,
    "processes": [
      "arc melting: atmosphere: vacuum, remelting times: 7"
    ],
    "test_type": "compressive",
    "test_temperature": "25 °C",
    "doi": "10.1016/j.msea.2025.147974"
  },
  {
    "composition": "Al0.1CrFeNi1.9Ti0.2",
    "composition_type": "atomic",
    "phase": [
      "FCC"
    ],
    "ys": null,
    "uts": null,
    "strain": 65.0,
    "processes": [
      "arc melting: atmosphere: vacuum, remelting times: 7"
    ],
    "test_type": "compressive",
    "test_temperature": "25 °C",
    "doi": "10.1016/j.msea.2025.147974"
  },
  {
    "composition": "Al0.3CrFeNi1.7Ti0.2",
    "composition_type": "atomic",
    "phase": [
      "FCC",
      "B2"
    ],
    "ys": null,
    "uts": null,
    "strain": 65.0,
    "processes": [
      "arc melting: atmosphere: vacuum, remelting times: 7"
    ],
    "test_type": "compressive",
    "test_temperature": "25 °C",
    "doi": "10.1016/j.msea.2025.147974"
  },
  {
    "composition": "TiAlFeCoNi",
    "composition_type": "atomic",
    "phase": [
      "L21",
      "BCC",
      "C14 Laves"
    ],
    "ys": null,
    "uts": null,
    "strain": null,
    "processes": [
      "arc melting: atmosphere: , remelting times: 6",
      "high pressure torsion: pressure: 6 GPa, turns: 5, rotation speed: 1 rpm"
    ],
    "test_type": "tensile",
    "test_temperature": "25 °C",
    "doi": "10.1016/j.msec.2020.110908"
  },
  {
    "composition": "Al6.3Ti34.28Zr25.81Nb16.9Ta16.71",
    "composition_type": "atomic",
    "phase": [
      "BCC",
      "B2"
    ],
    "ys": 1570.0,
    "uts": 2002.0,
    "strain": 38.0,
    "processes": [
      "additive manufacturing: scan speed: 400 mm/min, laser power: 1600 W"
    ],
    "test_type": "compressive",
    "test_temperature": "25 °C",
    "doi": "10.1016/j.msea.2025.147831"
  },
  {
    "composition": "Al6.3Ti34.28Zr25.81Nb16.9Ta16.71",
    "composition_type": "atomic",
    "phase": [
      "BCC",
      "B2"
    ],
    "ys": 1635.0,
    "uts": 2000.0,
    "strain": 36.0,
    "processes": [
      "additive manufacturing: scan speed: 400 mm/min, laser power: 1600 W"
    ],
    "test_type": "compressive",
    "test_temperature": "25 °C",
    "doi": "10.1016/j.msea.2025.147831"
  },
  {
    "composition": "Al6.3Ti34.28Zr25.81Nb16.9Ta16.71",
    "composition_type": "atomic",
    "phase": [
      "BCC",
      "B2"
    ],
    "ys": 1075.0,
    "uts": 1460.0,
    "strain": 22.0,
    "processes": [
      "forged: temperature: unknown"
    ],
    "test_type": "compressive",
    "test_temperature": "25 °C",
    "doi": "10.1016/j.msea.2025.147831"
  },
  {
    "composition": "Fe27.5Ni17.5Co10.5Al2.2Ta0.05B",
    "composition_type": "atomic",
    "phase": [
      "FCC",
      "γ' precipitates"
    ],
    "ys": 1300.0,
    "uts": null,
    "strain": null,
    "processes": [
      "arc melting",
      "hot rolled: reduction: 30%, temperature: 1250 °C",
      "aged: temperature: 600 °C, duration: 24 h"
    ],
    "test_type": "compressive",
    "test_temperature": "25 °C",
    "doi": "10.1016/j.mtadv.2023.100439"
  },
  {
    "composition": "Co25Cr25Fe25Ni25",
    "composition_type": "atomic",
    "phase": [
      "FCC"
    ],
    "ys": 451.0,
    "uts": 524.0,
    "strain": 10.7,
    "processes": [
      "levitation melting: atmosphere: , remelting times: 5",
      "homogenized: temperature: 1200 °C, duration: 24 h, atmosphere: Ar",
      "quenching: medium: water"
    ],
    "test_type": "compressive",
    "test_temperature": "25 °C",
    "doi": "10.1016/j.msea.2025.147972"
  },
  {
    "composition": "Co25Cr25Fe25Ni25",
    "composition_type": "atomic",
    "phase": [
      "FCC"
    ],
    "ys": 455.0,
    "uts": 638.0,
    "strain": 18.7,
    "processes": [
      "levitation melting: atmosphere: , remelting times: 5",
      "homogenized: temperature: 1200 °C, duration: 24 h, atmosphere: Ar",
      "quenching: medium: water"
    ],
    "test_type": "compressive",
    "test_temperature": "25 °C",
    "doi": "10.1016/j.msea.2025.147972"
  },
  {
    "composition": "Co25Cr25Fe25Ni25",
    "composition_type": "atomic",
    "phase": [
      "FCC"
    ],
    "ys": 479.0,
    "uts": 783.0,
    "strain": 29.1,
    "processes": [
      "levitation melting: atmosphere: , remelting times: 5",
      "homogenized: temperature: 1200 °C, duration: 24 h, atmosphere: Ar",
      "quenching: medium: water"
    ],
    "test_type": "compressive",
    "test_temperature": "25 °C",
    "doi": "10.1016/j.msea.2025.147972"
  },
  {
    "composition": "Ni45Co15Cr15Fe15Al8Ti2",
    "composition_type": "atomic",
    "phase": [
      "FCC",
      "L12"
    ],
    "ys": 710.0,
    "uts": 852.0,
    "strain": 9.7,
    "processes": [
      "levitation melting: atmosphere: , remelting times: 5",
      "homogenized: temperature: 1200 °C, duration: 24 h, atmosphere: Ar",
      "quenching: medium: water"
    ],
    "test_type": "compressive",
    "test_temperature": "25 °C",
    "doi": "10.1016/j.msea.2025.147972"
  },
  {
    "composition": "Ni45Co15Cr15Fe15Al8Ti2",
    "composition_type": "atomic",
    "phase": [
      "FCC",
      "L12"
    ],
    "ys": 742.0,
    "uts": 1021.0,
    "strain": 16.6,
    "processes": [
      "levitation melting: atmosphere: , remelting times: 5",
      "homogenized: temperature: 1200 °C, duration: 24 h, atmosphere: Ar",
      "quenching: medium: water"
    ],
    "test_type": "compressive",
    "test_temperature": "25 °C",
    "doi": "10.1016/j.msea.2025.147972"
  },
  {
    "composition": "Ni45Co15Cr15Fe15Al8Ti2",
    "composition_type": "atomic",
    "phase": [
      "FCC",
      "L12"
    ],
    "ys": 787.0,
    "uts": 1325.0,
    "strain": 28.9,
    "processes": [
      "levitation melting: atmosphere: , remelting times: 5",
      "homogenized: temperature: 1200 °C, duration: 24 h, atmosphere: Ar",
      "quenching: medium: water"
    ],
    "test_type": "compressive",
    "test_temperature": "25 °C",
    "doi": "10.1016/j.msea.2025.147972"
  },
  {
    "composition": "Al14Co24Cr22Fe21Ni19",
    "composition_type": "atomic",
    "phase": [
      "fcc",
      "bcc"
    ],
    "ys": 537.0,
    "uts": 977.0,
    "strain": 9.6,
    "processes": [
      "arc melting: atmosphere: N2"
    ],
    "test_type": "tensile",
    "test_temperature": "25 °C",
    "doi": "10.1016/j.mtcomm.2021.102096"
  },
  {
    "composition": "Al16Co23Cr17Fe19Ni25",
    "composition_type": "atomic",
    "phase": [
      "fcc",
      "bcc"
    ],
    "ys": 404.0,
    "uts": 842.0,
    "strain": 10.6,
    "processes": [
      "arc melting: atmosphere: N2"
    ],
    "test_type": "tensile",
    "test_temperature": "25 °C",
    "doi": "10.1016/j.mtcomm.2021.102096"
  },
  {
    "composition": "Al-freeHfNbTiZr",
    "composition_type": "atomic",
    "phase": [
      "BCC"
    ],
    "ys": 706.0,
    "uts": null,
    "strain": 60.0,
    "processes": [
      "arc melting: atmosphere: Ar, remelting times: 5"
    ],
    "test_type": "compressive",
    "test_temperature": "25 °C",
    "doi": "10.1016/j.mtcomm.2018.06.004"
  },
  {
    "composition": "Al0.5HfNbTiZr",
    "composition_type": "atomic",
    "phase": [
      "BCC"
    ],
    "ys": 1120.0,
    "uts": null,
    "strain": 60.0,
    "processes": [
      "arc melting: atmosphere: Ar, remelting times: 5"
    ],
    "test_type": "compressive",
    "test_temperature": "25 °C",
    "doi": "10.1016/j.mtcomm.2018.06.004"
  },
  {
    "composition": "Al0.75HfNbTiZr",
    "composition_type": "atomic",
    "phase": [
      "BCC"
    ],
    "ys": 1331.0,
    "uts": 2771.0,
    "strain": 51.0,
