Repository: Sci-Extract/sisyphus

# Step through _sisyphus_ extraction process
Author: Soike Yuan  date: 1/12/2025

Prerequisite: Assumed that you have installed sisyphus on your machine and add .env file to your root path which contains API key. :shipit:

## Below is the file structure of the project,

```
├─ README.md                        
├─ pyproject.toml                   # Python project metadata and dependencies
├─ data/                            # Extracted data of high entropy alloys
├─ notebooks/                       # Jupyter notebooks
├─ db/                              # sql databases
├─ record/                          # record sql database
│─ sisyphus/

File: notebooks/heas_result.json (part 55 of 64)
[
    "processes": [
      "arc melting: atmosphere: Ar, remelting times: 5"
    ],
    "test_type": "compressive",
    "test_temperature": "25 °C",
    "doi": "10.1016/j.mtcomm.2018.06.004"
  },
  {
    "composition": "Al1.0HfNbTiZr",
    "composition_type": "atomic",
    "phase": [
      "BCC"
    ],
    "ys": 1582.0,
    "uts": 2184.0,
    "strain": 33.0,
    "processes": [
      "arc melting: atmosphere: Ar, remelting times: 5"
    ],
    "test_type": "compressive",
    "test_temperature": "25 °C",
    "doi": "10.1016/j.mtcomm.2018.06.004"
  },
  {
    "composition": "Al1.25HfNbTiZr",
    "composition_type": "atomic",
    "phase": [
      "BCC"
    ],
    "ys": 1620.0,
    "uts": 1754.0,
    "strain": 17.0,
    "processes": [
      "arc melting: atmosphere: Ar, remelting times: 5"
    ],
    "test_type": "compressive",
    "test_temperature": "25 °C",
    "doi": "10.1016/j.mtcomm.2018.06.004"
  },
  {
    "composition": "Al1.5HfNbTiZr",
    "composition_type": "atomic",
    "phase": [
      "BCC"
    ],
    "ys": 1746.0,
    "uts": 1864.0,
    "strain": 11.0,
    "processes": [
      "arc melting: atmosphere: Ar, remelting times: 5"
    ],
    "test_type": "compressive",
    "test_temperature": "25 °C",
    "doi": "10.1016/j.mtcomm.2018.06.004"
  },
  {
    "composition": "Ti30Zr10Hf10Ni35Cu15",
    "composition_type": "atomic",
    "phase": [
      "B2",
      "H-phase",
      "(Zr,Hf)7Cu10"
    ],
    "ys": 1000.0,
    "uts": 1500.0,
    "strain": 5.0,
    "processes": [
      "arc melting: atmosphere: high purity",
      "homogenized: temperature: 950 °C, duration: 168 h, atmosphere: evacuated tube",
      "solution treated: temperature: 1000 °C, duration: 2 h, atmosphere: quartz tubes evacuated to 2.5x10-2 torr and refilled with high purity Ar to 2x102 torr",
      "quenching: medium: water",
      "aged: temperature: 500 °C, duration: 2 h, atmosphere: quartz tubes evacuated to 2.5x10-2 torr and refilled with high purity Ar to 2x102 torr"
    ],
    "test_type": "compressive",
    "test_temperature": "25 °C",
    "doi": "10.1016/j.mtadv.2023.100440"
  },
  {
    "composition": "Ti30Zr10Hf10Ni35Cu15",
    "composition_type": "atomic",
    "phase": [
      "B2",
      "H-phase",
      "(Zr,Hf)7Cu10"
    ],
    "ys": 1000.0,
    "uts": 1500.0,
    "strain": 5.0,
    "processes": [
      "arc melting: atmosphere: high purity",
      "homogenized: temperature: 950 °C, duration: 168 h, atmosphere: evacuated tube",
      "solution treated: temperature: 1000 °C, duration: 2 h, atmosphere: quartz tubes evacuated to 2.5x10-2 torr and refilled with high purity Ar to 2x102 torr",
      "quenching: medium: water",
      "aged: temperature: 700 °C, duration: 2 h, atmosphere: quartz tubes evacuated to 2.5x10-2 torr and refilled with high purity Ar to 2x102 torr"
    ],
    "test_type": "compressive",
    "test_temperature": "25 °C",
    "doi": "10.1016/j.mtadv.2023.100440"
  },
  {
    "composition": "Ti30Zr10Hf10Ni35Cu15",
    "composition_type": "atomic",
    "phase": [
      "B2",
      "H-phase",
      "(Zr,Hf)7Cu10"
    ],
    "ys": 1000.0,
    "uts": 1600.0,
    "strain": 5.0,
    "processes": [
      "arc melting: atmosphere: high purity",
      "homogenized: temperature: 950 °C, duration: 168 h, atmosphere: evacuated tube",
      "solution treated: temperature: 1000 °C, duration: 2 h, atmosphere: quartz tubes evacuated to 2.5x10-2 torr and refilled with high purity Ar to 2x102 torr",
      "quenching: medium: water"
    ],
    "test_type": "compressive",
    "test_temperature": "25 °C",
    "doi": "10.1016/j.mtadv.2023.100440"
  },
  {
    "composition": "FeCrCoNi",
    "composition_type": "atomic",
    "phase": [
      "FCC"
    ],
    "ys": 162.1,
    "uts": 451.9,
    "strain": 70.6,
    "processes": [
      "vacuum induction melting: atmosphere: vacuum, current: 550 A, cooling: medium: copper crucible, rate: ambient temperature"
    ],
    "test_type": "tensile",
    "test_temperature": "25 °C",
    "doi": "10.1016/j.mtcomm.2020.101729"
  },
  {
    "composition": "FeCrCoNiSi0.24C0.24",
    "composition_type": "atomic",
    "phase": [
      "FCC",
      "SiC",
      "TiC"
    ],
    "ys": 392.6,
    "uts": 719.1,
    "strain": 22.5,
    "processes": [
      "vacuum induction melting: atmosphere: vacuum, current: 550 A, cooling: medium: copper crucible, rate: ambient temperature"
    ],
    "test_type": "tensile",
    "test_temperature": "25 °C",
    "doi": "10.1016/j.mtcomm.2020.101729"
  },
  {
    "composition": "FeCrCoNiSi0.17Ti0.08C0.25",
    "composition_type": "atomic",
    "phase": [
      "FCC",
      "SiC",
      "TiC"
    ],
    "ys": 482.3,
    "uts": 809.3,
    "strain": 18.4,
    "processes": [
      "vacuum induction melting: atmosphere: vacuum, current: 550 A, cooling: medium: copper crucible, rate: ambient temperature"
    ],
    "test_type": "tensile",
    "test_temperature": "25 °C",
    "doi": "10.1016/j.mtcomm.2020.101729"
  },
  {
    "composition": "FeCrCoNiSi0.12Ti0.13C0.25",
    "composition_type": "atomic",
    "phase": [
      "FCC",
      "SiC",
      "TiC"
    ],
    "ys": 475.8,
    "uts": 795.7,
    "strain": 28.6,
    "processes": [
      "vacuum induction melting: atmosphere: vacuum, current: 550 A, cooling: medium: copper crucible, rate: ambient temperature"
    ],
    "test_type": "tensile",
    "test_temperature": "25 °C",
    "doi": "10.1016/j.mtcomm.2020.101729"
  },
  {
    "composition": "FeCrCoNiSi0.07Ti0.18C0.25",
    "composition_type": "atomic",
    "phase": [
      "FCC",
      "SiC",
      "TiC"
    ],
    "ys": 498.0,
    "uts": 849.6,
    "strain": 41.2,
    "processes": [
      "vacuum induction melting: atmosphere: vacuum, current: 550 A, cooling: medium: copper crucible, rate: ambient temperature"
    ],
    "test_type": "tensile",
    "test_temperature": "25 °C",
    "doi": "10.1016/j.mtcomm.2020.101729"
  },
  {
    "composition": "FeCrCoNiTi0.25C0.25",
    "composition_type": "atomic",
    "phase": [
      "FCC",
      "SiC",
      "TiC"
    ],
    "ys": 400.8,
    "uts": 729.9,
    "strain": 38.9,
    "processes": [
      "vacuum induction melting: atmosphere: vacuum, current: 550 A, cooling: medium: copper crucible, rate: ambient temperature"
    ],
    "test_type": "tensile",
    "test_temperature": "25 °C",
    "doi": "10.1016/j.mtcomm.2020.101729"
  },
  {
    "composition": "Fe42Co10Cr15Mn28Si5",
    "composition_type": "atomic",
    "phase": [
      "FCC γ-phase",
      "HCP ε-martensite phase"
    ],
    "ys": 277.0,
    "uts": null,
    "strain": null,
    "processes": [
      "vacuum arc-casting: atmosphere: Ar",
      "hot rolled: reduction: 20%, temperature: unknown",
      "friction stir processing: tool rotation rate: 350 rpm, traverse speed: 50.4 mm/min, forging force: 36 kN, tool tilt: 2°"
    ],
    "test_type": "compressive",
    "test_temperature": "25 °C",
    "doi": "10.1016/j.mtcomm.2021.102635"
  },
  {
    "composition": "Fe42Co10Cr15Mn28Si5",
    "composition_type": "atomic",
    "phase": [
      "FCC γ-phase",
      "HCP ε-martensite phase"
    ],
    "ys": 270.0,
    "uts": null,
    "strain": null,
    "processes": [
      "vacuum arc-casting: atmosphere: Ar",
      "hot rolled: reduction: 20%, temperature: unknown",
      "friction stir processing: tool rotation rate: 350 rpm, traverse speed: 50.4 mm/min, forging force: 36 kN, tool tilt: 2°"
    ],
    "test_type": "compressive",
    "test_temperature": "25 °C",
    "doi": "10.1016/j.mtcomm.2021.102635"
  },
  {
    "composition": "Fe39-Mn20-Co20-Cr15-Si5-Al1",
    "composition_type": "atomic",
    "phase": [
      "γ-fcc",
      "ε-hcp"
    ],
    "ys": 350.0,
    "uts": null,
    "strain": 23.0,
    "processes": [
      "vacuum arc casting: atmosphere: Ar",
      "friction stir processing: tool: W-Re, passes: 2",
      "annealed: temperature: 650 °C, duration: 30 min, atmosphere: air"
    ],
    "test_type": "tensile",
    "test_temperature": "25 °C",
    "doi": "10.1016/j.mtcomm.2022.103155"
  },
  {
    "composition": "Fe40Mn10Cr25Ni25",
    "composition_type": "atomic",
    "phase": [
      "FCC"
    ],
    "ys": 870.0,
    "uts": 930.0,
    "strain": 8.0,
    "processes": [
      "arc melting: atmosphere: Ar, remelting times: 4",
      "homogenized: temperature: 1100 °C, duration: 1 h, atmosphere: air",
      "quenching: medium: water",
      "cold rolled: reduction: 65%, temperature: room temperature"
    ],
    "test_type": "tensile",
    "test_temperature": "25 °C",
    "doi": "10.1016/j.mtcomm.2021.102718"
  },
  {
    "composition": "Fe40Mn10Cr25Ni25",
    "composition_type": "atomic",
    "phase": [
      "FCC",
      "BCC"
    ],
    "ys": 710.0,
    "uts": 870.0,
    "strain": 18.0,
    "processes": [
      "arc melting: atmosphere: Ar, remelting times: 4",
      "homogenized: temperature: 1100 °C, duration: 1 h, atmosphere: air",
      "quenching: medium: water",
      "cold rolled: reduction: 65%, temperature: room temperature",
      "annealed: temperature: 750 °C, duration: 1 h, atmosphere: air",
      "quenching: medium: water"
    ],
    "test_type": "tensile",
    "test_temperature": "25 °C",
    "doi": "10.1016/j.mtcomm.2021.102718"
  },
  {
    "composition": "FeCoNiCrMn",
    "composition_type": "atomic",
    "phase": [
      "FCC",
      "M23C6",
      "M7C3"
    ],
    "ys": 1756.0,
    "uts": 1895.0,
    "strain": 10.28,
    "processes": [
      "mechanical alloying: duration: 40 h, ball size: 5 mm, 10 mm, 15 mm, ball to powder ratio: 15:1, rotation speed: 400 rpm",
      "spark plasma sintering: temperature: 1073 K, pressure: 60 MPa, duration: 10 min"
    ],
    "test_type": "compressive",
    "test_temperature": "25 °C",
    "doi": "10.1016/j.mtcomm.2022.103127"
  },
  {
    "composition": "FeCoNiCrMn + TiC/TaC",
    "composition_type": "atomic",
    "phase": [
      "FCC",
      "M23C6",
      "M7C3",
      "TaC"
    ],
    "ys": 1760.0,
    "uts": 1906.0,
    "strain": 7.85,
    "processes": [
      "mechanical alloying: duration: 40 h, ball size: 5 mm, 10 mm, 15 mm, ball to powder ratio: 15:1, rotation speed: 400 rpm",
      "mechanical alloying: duration: 5 h, ball size: 5 mm, 10 mm, 15 mm, ball to powder ratio: 15:1, rotation speed: 400 rpm",
      "spark plasma sintering: temperature: 1073 K, pressure: 60 MPa, duration: 10 min"
    ],
    "test_type": "compressive",
    "test_temperature": "25 °C",
    "doi": "10.1016/j.mtcomm.2022.103127"
  },
  {
    "composition": "FeCoNiCrMn",
    "composition_type": "atomic",
    "phase": null,
    "ys": 1534.0,
    "uts": null,
    "strain": null,
    "processes": [
      "spark plasma sintering"
    ],
    "test_type": "compressive",
    "test_temperature": "25 °C",
    "doi": "10.1016/j.mtcomm.2022.103127"
  },
  {
    "composition": "FeCoNiCrMn",
    "composition_type": "atomic",
    "phase": null,
    "ys": 1314.0,
    "uts": null,
    "strain": null,
    "processes": [
      "vacuum hot pressing sintering"
    ],
    "test_type": "compressive",
    "test_temperature": "25 °C",
    "doi": "10.1016/j.mtcomm.2022.103127"
  },
  {
    "composition": "NiFeCoCrAl",
    "composition_type": "atomic",
    "phase": [
      "bcc"
    ],
    "ys": 1350.0,
    "uts": 1350.0,
    "strain": null,
    "processes": [
      "arc melting: atmosphere: Ar, remelting times: 5"
    ],
    "test_type": "tensile",
    "test_temperature": "25 °C",
    "doi": "10.1016/j.mtcomm.2022.103919"
  },
  {
    "composition": "Ni1.71FeCoCrAl",
    "composition_type": "atomic",
    "phase": [
      "bcc",
      "fcc"
    ],
    "ys": 1050.0,
    "uts": 1550.0,
    "strain": 17.5,
    "processes": [
      "arc melting: atmosphere: Ar, remelting times: 5"
    ],
    "test_type": "tensile",
    "test_temperature": "25 °C",
    "doi": "10.1016/j.mtcomm.2022.103919"
  },
  {
    "composition": "Ni2.67FeCoCrAl",
    "composition_type": "atomic",
    "phase": [
      "fcc",
      "bcc"
    ],
    "ys": 500.0,
    "uts": 1000.0,
    "strain": 41.5,
    "processes": [
      "arc melting: atmosphere: Ar, remelting times: 5"
    ],
    "test_type": "tensile",
    "test_temperature": "25 °C",
    "doi": "10.1016/j.mtcomm.2022.103919"
  },
  {
    "composition": "Ni4FeCoCrAl",
    "composition_type": "atomic",
    "phase": [
      "fcc"
    ],
    "ys": 450.0,
    "uts": 900.0,
    "strain": 56.3,
    "processes": [
      "arc melting: atmosphere: Ar, remelting times: 5"
    ],
    "test_type": "tensile",
    "test_temperature": "25 °C",
    "doi": "10.1016/j.mtcomm.2022.103919"
  },
  {
    "composition": "Ni6FeCoCrAl",
    "composition_type": "atomic",
    "phase": [
      "fcc"
    ],
    "ys": 400.0,
    "uts": 780.0,
    "strain": 62.9,
    "processes": [
      "arc melting: atmosphere: Ar, remelting times: 5"
    ],
    "test_type": "tensile",
    "test_temperature": "25 °C",
    "doi": "10.1016/j.mtcomm.2022.103919"
  },
  {
    "composition": "Ni9.33FeCoCrAl",
    "composition_type": "atomic",
    "phase": [
      "fcc"
    ],
    "ys": 250.0,
    "uts": 600.0,
    "strain": 70.4,
    "processes": [
      "arc melting: atmosphere: Ar, remelting times: 5"
    ],
    "test_type": "tensile",
    "test_temperature": "25 °C",
    "doi": "10.1016/j.mtcomm.2022.103919"
  },
  {
    "composition": "Ni16FeCoCrAl",
    "composition_type": "atomic",
    "phase": [
      "fcc"
    ],
    "ys": 175.0,
    "uts": 450.0,
    "strain": 59.5,
    "processes": [
      "arc melting: atmosphere: Ar, remelting times: 5"
    ],
    "test_type": "tensile",
    "test_temperature": "25 °C",
    "doi": "10.1016/j.mtcomm.2022.103919"
  },
  {
    "composition": "Cr20Fe35Ni45",
    "composition_type": "atomic",
    "phase": [
      "FCC"
    ],
    "ys": 165.0,
    "uts": null,
    "strain": 50.0,
    "processes": [
      "arc melting: atmosphere: Ar, remelting times: 5",
      "annealed: temperature: 1100 °C, duration: 24 h, atmosphere: Ar",
      "quenching: medium: Ar",
      "cold rolled: reduction: 80%, temperature: 25 °C",
      "annealed: temperature: 900 °C, duration: 1 h, atmosphere: Ar",
      "quenching: medium: Ar",
      "heat treated: temperature: 900 °C, duration: 30 min, atmosphere: Ar"
    ],
    "test_type": "tensile",
    "test_temperature": "25 °C",
    "doi": "10.1016/j.mtcomm.2022.103202"
  },
  {
    "composition": "Cr20Fe30Mn5Ni45",
    "composition_type": "atomic",
    "phase": [
      "FCC"
    ],
    "ys": 165.0,
    "uts": null,
    "strain": 50.0,
    "processes": [
      "arc melting: atmosphere: Ar, remelting times: 5",
      "annealed: temperature: 1100 °C, duration: 24 h, atmosphere: Ar",
      "quenching: medium: Ar",
      "cold rolled: reduction: 80%, temperature: 25 °C",
      "annealed: temperature: 900 °C, duration: 1 h, atmosphere: Ar",
      "quenching: medium: Ar",
      "heat treated: temperature: 900 °C, duration: 30 min, atmosphere: Ar"
    ],
    "test_type": "tensile",
    "test_temperature": "25 °C",
    "doi": "10.1016/j.mtcomm.2022.103202"
  },
  {
    "composition": "Cr20Fe35Mn5Ni40",
    "composition_type": "atomic",
    "phase": [
      "FCC"
    ],
    "ys": 165.0,
    "uts": null,
    "strain": 50.0,
    "processes": [
      "arc melting: atmosphere: Ar, remelting times: 5",
      "annealed: temperature: 1100 °C, duration: 24 h, atmosphere: Ar",
      "quenching: medium: Ar",
      "cold rolled: reduction: 80%, temperature: 25 °C",
      "annealed: temperature: 900 °C, duration: 1 h, atmosphere: Ar",
      "quenching: medium: Ar",
      "heat treated: temperature: 900 °C, duration: 30 min, atmosphere: Ar"
    ],
    "test_type": "tensile",
    "test_temperature": "25 °C",
    "doi": "10.1016/j.mtcomm.2022.103202"
  },
  {
    "composition": "Cr20Fe30Mn10Ni40",
    "composition_type": "atomic",
    "phase": [
      "FCC"
    ],
    "ys": 165.0,
    "uts": null,
    "strain": 50.0,
    "processes": [
      "arc melting: atmosphere: Ar, remelting times: 5",
      "annealed: temperature: 1100 °C, duration: 24 h, atmosphere: Ar",
      "quenching: medium: Ar",
      "cold rolled: reduction: 80%, temperature: 25 °C",
      "annealed: temperature: 900 °C, duration: 1 h, atmosphere: Ar",
      "quenching: medium: Ar",
      "heat treated: temperature: 900 °C, duration: 30 min, atmosphere: Ar"
    ],
    "test_type": "tensile",
    "test_temperature": "25 °C",
    "doi": "10.1016/j.mtcomm.2022.103202"
  },
  {
    "composition": "CrCoNi",
    "composition_type": "atomic",
    "phase": null,
    "ys": 150.0,
    "uts": null,
    "strain": null,
    "processes": null,
    "test_type": "tensile",
    "test_temperature": "25 °C",
    "doi": "10.1016/j.mtcomm.2022.103202"
  },
  {
    "composition": "CrFeNi",
    "composition_type": "atomic",
    "phase": null,
    "ys": 80.0,
    "uts": null,
    "strain": null,
    "processes": null,
    "test_type": "tensile",
    "test_temperature": "25 °C",
    "doi": "10.1016/j.mtcomm.2022.103202"
  },
  {
    "composition": "FeMnNi",
    "composition_type": "atomic",
    "phase": null,
    "ys": 97.0,
    "uts": null,
    "strain": null,
    "processes": null,
    "test_type": "tensile",
    "test_temperature": "25 °C",
    "doi": "10.1016/j.mtcomm.2022.103202"
  },
  {
    "composition": "CrFeCoNi",
    "composition_type": "atomic",
    "phase": null,
    "ys": 90.0,
    "uts": null,
    "strain": null,
    "processes": null,
    "test_type": "tensile",
    "test_temperature": "25 °C",
    "doi": "10.1016/j.mtcomm.2022.103202"
  },
  {
    "composition": "CrCoFeMnNi",
    "composition_type": "atomic",
    "phase": null,
    "ys": 125.0,
    "uts": null,
    "strain": null,
    "processes": null,
    "test_type": "tensile",
    "test_temperature": "25 °C",
    "doi": "10.1016/j.mtcomm.2022.103202"
  },
  {
    "composition": "Al0.4Ni0.4CrFe",
    "composition_type": "atomic",
    "phase": [
      "disordered BCC (A2)",
      "ordered BCC (B2)"
    ],
    "ys": 1513.0,
    "uts": 3085.0,
    "strain": 33.2,
    "processes": [
      "arc melting: atmosphere: Ar, remelting times: 5"
    ],
    "test_type": "compressive",
    "test_temperature": "25 °C",
    "doi": "10.1016/j.mtcomm.2023.105565"
  },
  {
    "composition": "MoNbV",
    "composition_type": "atomic",
    "phase": [
      "BCC"
    ],
    "ys": null,
    "uts": 1530.0,
    "strain": 22.0,
    "processes": [
      "arc melting: atmosphere: Ar, remelting times: 10"
    ],
    "test_type": "compressive",
    "test_temperature": "1073 K",
    "doi": "10.1016/j.mtcomm.2022.104320"
  },
  {
    "composition": "MoNbVTi",
    "composition_type": "atomic",
    "phase": [
      "BCC"
    ],
    "ys": null,
    "uts": 2000.0,
    "strain": 33.0,
    "processes": [
      "arc melting: atmosphere: Ar, remelting times: 10"
    ],
    "test_type": "compressive",
    "test_temperature": "25 °C",
    "doi": "10.1016/j.mtcomm.2022.104320"
  },
  {
    "composition": "MoNbVTi",
    "composition_type": "atomic",
    "phase": [
      "BCC"
    ],
    "ys": null,
    "uts": 1530.0,
    "strain": 34.0,
    "processes": [
      "arc melting: atmosphere: Ar, remelting times: 10"
    ],
    "test_type": "compressive",
    "test_temperature": "1073 K",
    "doi": "10.1016/j.mtcomm.2022.104320"
  },
  {
    "composition": "MoNbVTi",
    "composition_type": "atomic",
    "phase": [
      "BCC"
    ],
    "ys": null,
    "uts": 1260.0,
    "strain": null,
    "processes": [
      "arc melting: atmosphere: Ar, remelting times: 10"
    ],
    "test_type": "compressive",
    "test_temperature": "1173 K",
    "doi": "10.1016/j.mtcomm.2022.104320"
  },
  {
    "composition": "MoNbVTi",
    "composition_type": "atomic",
    "phase": [
      "BCC"
    ],
    "ys": null,
    "uts": null,
    "strain": null,
    "processes": [
      "arc melting: atmosphere: Ar, remelting times: 10"
    ],
    "test_type": "compressive",
    "test_temperature": "1273 K",
    "doi": "10.1016/j.mtcomm.2022.104320"
  },
  {
    "composition": "MoNbVTiHf",
    "composition_type": "atomic",
    "phase": [
      "BCC"
    ],
    "ys": null,
    "uts": 1530.0,
    "strain": null,
    "processes": [
      "arc melting: atmosphere: Ar, remelting times: 10"
    ],
    "test_type": "compressive",
    "test_temperature": "1073 K",
    "doi": "10.1016/j.mtcomm.2022.104320"
  },
  {
    "composition": "MoNbVTiHf",
    "composition_type": "atomic",
    "phase": [
      "BCC"
    ],
    "ys": null,
    "uts": null,
    "strain": null,
    "processes": [
      "arc melting: atmosphere: Ar, remelting times: 10"
    ],
    "test_type": "compressive",
    "test_temperature": "1173 K",
    "doi": "10.1016/j.mtcomm.2022.104320"
  },
  {
    "composition": "MoNbVTiHf",
    "composition_type": "atomic",
    "phase": [
      "BCC"
    ],
    "ys": null,
    "uts": null,
    "strain": null,
    "processes": [
      "arc melting: atmosphere: Ar, remelting times: 10"
    ],
    "test_type": "compressive",
    "test_temperature": "1273 K",
    "doi": "10.1016/j.mtcomm.2022.104320"
  },
  {
    "composition": "FeCoNi1.5CrCu",
    "composition_type": "atomic",
    "phase": [
      "FCC"
    ],
    "ys": 202.6,
    "uts": 391.2,
    "strain": 59.7,
    "processes": [
      "ball milling: submicron scale HEA powder and pure aluminum powder mixed",
      "cold isostatic pressing: pressure: 300 MPa",
      "microwave sintering: temperature: 480 °C, duration: 45 min"
    ],
    "test_type": "compressive",
    "test_temperature": "25 °C",
    "doi": "10.1016/j.mtcomm.2023.106022"
  },
  {
    "composition": "FeCoNi1.5CrCu",
    "composition_type": "atomic",
    "phase": [
      "FCC"
    ],
    "ys": 118.3,
    "uts": 216.7,
    "strain": 56.9,
    "processes": [
      "ball milling: submicron scale HEA powder and pure aluminum powder mixed",
      "cold isostatic pressing: pressure: 300 MPa",
      "microwave sintering: temperature: 480 °C, duration: 45 min"
    ],
    "test_type": "compressive",
    "test_temperature": "25 °C",
    "doi": "10.1016/j.mtcomm.2023.106022"
  },
  {
    "composition": "FeCoNi1.5CrCu",
    "composition_type": "atomic",
    "phase": [
      "FCC"
    ],
    "ys": 139.5,
    "uts": 259.3,
    "strain": 60.1,
    "processes": [
      "ball milling: submicron scale HEA powder and pure aluminum powder mixed",
      "cold isostatic pressing: pressure: 300 MPa",
      "microwave sintering: temperature: 480 °C, duration: 45 min"
    ],
    "test_type": "compressive",
    "test_temperature": "25 °C",
    "doi": "10.1016/j.mtcomm.2023.106022"
  },
  {
    "composition": "FeCoNi1.5CrCu",
    "composition_type": "atomic",
    "phase": [
      "FCC"
    ],
    "ys": 251.2,
    "uts": 371.1,
    "strain": 40.9,
    "processes": [
      "ball milling: submicron scale HEA powder and pure aluminum powder mixed",
      "cold isostatic pressing: pressure: 300 MPa",
      "microwave sintering: temperature: 480 °C, duration: 45 min"
    ],
    "test_type": "compressive",
    "test_temperature": "25 °C",
    "doi": "10.1016/j.mtcomm.2023.106022"
  },
  {
    "composition": "FeCoNi1.5CrCu",
    "composition_type": "atomic",
    "phase": [
      "FCC"
    ],
    "ys": 301.6,
    "uts": 415.1,
    "strain": 35.0,
    "processes": [
      "ball milling: submicron scale HEA powder and pure aluminum powder mixed",
      "cold isostatic pressing: pressure: 300 MPa",
      "microwave sintering: temperature: 480 °C, duration: 45 min"
    ],
    "test_type": "compressive",
    "test_temperature": "25 °C",
    "doi": "10.1016/j.mtcomm.2023.106022"
  },
  {
    "composition": "Ti29.95Zr24.38Nb23.09Ta22.58",
    "composition_type": "atomic",
    "phase": [
      "BCC"
    ],
    "ys": 345.0,
    "uts": 345.0,
    "strain": 2.7,
    "processes": [
      "electron beam welding: equipment: Probeam K110, vacuum pressure: 2.3 × 10^-4 Pa, cooling: medium: vacuum, duration: 15 min"
    ],
    "test_type": "tensile",
    "test_temperature": "25 °C",
    "doi": "10.1016/j.mtcomm.2023.107890"
  },
  {
    "composition": "Ti29.95Zr24.38Nb23.09Ta22.58",
    "composition_type": "atomic",
    "phase": [
      "BCC"
    ],
    "ys": 1280.0,
    "uts": 2086.0,
    "strain": 23.5,
    "processes": [
      "electron beam welding: equipment: Probeam K110, vacuum pressure: 2.3 × 10^-4 Pa, cooling: medium: vacuum, duration: 15 min"
    ],
    "test_type": "compressive",
    "test_temperature": "25 °C",
    "doi": "10.1016/j.mtcomm.2023.107890"
  },
  {
    "composition": "TC4-Ti29.95Zr24.38Nb23.09Ta22.58",
    "composition_type": "atomic",
    "phase": null,
    "ys": 389.0,
    "uts": 389.0,
    "strain": 2.2,
    "processes": [
      "electron beam welding: equipment: Probeam K110, vacuum pressure: 2.3 × 10^-4 Pa, cooling: medium: vacuum, duration: 15 min"
    ],
    "test_type": "tensile",
    "test_temperature": "25 °C",
    "doi": "10.1016/j.mtcomm.2023.107890"
  },
  {
    "composition": "TC4-Ti29.95Zr24.38Nb23.09Ta22.58",
    "composition_type": "atomic",
    "phase": null,
    "ys": 1280.0,
    "uts": 2086.0,
    "strain": 23.5,
    "processes": [
      "electron beam welding: equipment: Probeam K110, vacuum pressure: 2.3 × 10^-4 Pa, cooling: medium: vacuum, duration: 15 min"
    ],
    "test_type": "compressive",
    "test_temperature": "25 °C",
    "doi": "10.1016/j.mtcomm.2023.107890"
  },
  {
    "composition": "Co45Cr27Ni28",
    "composition_type": "atomic",
    "phase": [
      "FCC"
    ],
    "ys": null,
    "uts": 591.0,
    "strain": 44.0,
    "processes": null,
    "test_type": "tensile",
    "test_temperature": "25 °C",
    "doi": "10.1016/j.mtcomm.2024.108180"
  },
  {
    "composition": "Co38.3Cr21.4Ni25.6Mo14.7",
    "composition_type": "atomic",
    "phase": [
      "FCC",
      "μ"
    ],
    "ys": null,
    "uts": 857.0,
    "strain": 16.0,
    "processes": [
      "arc melting: atmosphere: Ar, remelting times: 5"
    ],
    "test_type": "tensile",
    "test_temperature": "25 °C",
    "doi": "10.1016/j.mtcomm.2024.108180"
  },
  {
    "composition": "Co36.1Cr20.1Ni24.1Mo19.7",
    "composition_type": "atomic",
    "phase": [
      "FCC",
      "μ"
    ],
    "ys": null,
    "uts": 1045.0,
    "strain": 5.0,
    "processes": [
      "arc melting: atmosphere: Ar, remelting times: 5"
    ],
    "test_type": "tensile",
    "test_temperature": "25 °C",
    "doi": "10.1016/j.mtcomm.2024.108180"
  },
  {
    "composition": "Co33.9Cr18.8Ni22.6Mo24.7",
    "composition_type": "atomic",
    "phase": [
      "FCC",
      "μ"
    ],
    "ys": null,
    "uts": 622.0,
    "strain": 0.2,
    "processes": [
      "arc melting: atmosphere: Ar, remelting times: 5"
    ],
    "test_type": "tensile",
    "test_temperature": "25 °C",
    "doi": "10.1016/j.mtcomm.2024.108180"
  },
  {
    "composition": "Co35Cr25Ni15Mn15Fe10",
    "composition_type": "atomic",
    "phase": null,
    "ys": null,
    "uts": null,
    "strain": null,
    "processes": [
      "induction melting: atmosphere: vacuum, remelting times: 5",
      "forged: temperature: 1200 °C",
      "homogenized: temperature: 1200 °C, duration: 4 h",
      "quenching: medium: water"
    ],
    "test_type": "compressive",
    "test_temperature": "25 °C",
    "doi": "10.1016/j.mtcomm.2024.109272"
  },
  {
    "composition": "CoCrFeNi/GH3128",
    "composition_type": "weight",
    "phase": [
      "γ",
      "γ'"
    ],
    "ys": 210.0,
    "uts": 532.5,
    "strain": 40.4,
    "processes": [
      "electron beam welding: acceleration voltage: 120 kV, beam current: 6 mA, focusing current: 2168 mA, welding speed: 10 mm/s, vacuum degree: 5×10-4 Bar"
    ],
    "test_type": "tensile",
    "test_temperature": "25 °C",
    "doi": "10.1016/j.mtcomm.2024.108898"
  },
  {
    "composition": "NiCoFeAlCrMo",
    "composition_type": "weight",
    "phase": [
      "FCC",
      "L12"
    ],
    "ys": 173.61,
    "uts": null,
    "strain": 60.0,
    "processes": [
      "arc melting: atmosphere: Ar, remelting times: 4",
      "quenching: medium: water"
    ],
    "test_type": "compressive",
    "test_temperature": "900 °C",
    "doi": "10.1016/j.mtcomm.2023.107757"
  },
  {
    "composition": "NiCoFeAlCrMo",
    "composition_type": "weight",
    "phase": [
      "FCC",
      "L12"
    ],
    "ys": 128.21,
    "uts": null,
    "strain": 60.0,
    "processes": [
      "arc melting: atmosphere: Ar, remelting times: 4",
      "quenching: medium: water"
    ],
    "test_type": "compressive",
    "test_temperature": "950 °C",
    "doi": "10.1016/j.mtcomm.2023.107757"
  },
  {
    "composition": "NiCoFeAlCrMo",
    "composition_type": "weight",
    "phase": [
      "FCC",
      "L12"
    ],
    "ys": 92.42,
    "uts": null,
    "strain": 60.0,
    "processes": [
      "arc melting: atmosphere: Ar, remelting times: 4",
      "quenching: medium: water"
    ],
    "test_type": "compressive",
    "test_temperature": "1000 °C",
    "doi": "10.1016/j.mtcomm.2023.107757"
  },
  {
    "composition": "NiCoFeAlCrMo",
    "composition_type": "weight",
    "phase": [
      "FCC",
      "L12"
    ],
    "ys": 70.64,
    "uts": null,
    "strain": 60.0,
    "processes": [
      "arc melting: atmosphere: Ar, remelting times: 4",
      "quenching: medium: water"
    ],
    "test_type": "compressive",
    "test_temperature": "1050 °C",
    "doi": "10.1016/j.mtcomm.2023.107757"
  },
  {
    "composition": "NiCoFeAlCrMo",
    "composition_type": "weight",
    "phase": [
      "FCC",
      "L12"
    ],
    "ys": 53.9,
    "uts": null,
    "strain": 60.0,
    "processes": [
      "arc melting: atmosphere: Ar, remelting times: 4",
      "quenching: medium: water"
    ],
    "test_type": "compressive",
    "test_temperature": "1100 °C",
    "doi": "10.1016/j.mtcomm.2023.107757"
  },
  {
    "composition": "NiCoFeAlCrMo",
    "composition_type": "weight",
    "phase": [
      "FCC",
      "L12"
    ],
    "ys": 295.52,
    "uts": null,
    "strain": 60.0,
    "processes": [
      "arc melting: atmosphere: Ar, remelting times: 4",
      "quenching: medium: water"
    ],
    "test_type": "compressive",
    "test_temperature": "900 °C",
    "doi": "10.1016/j.mtcomm.2023.107757"
  },
  {
    "composition": "NiCoFeAlCrMo",
    "composition_type": "weight",
    "phase": [
      "FCC",
      "L12"
    ],
    "ys": 219.54,
    "uts": null,
    "strain": 60.0,
    "processes": [
      "arc melting: atmosphere: Ar, remelting times: 4",
      "quenching: medium: water"
    ],
    "test_type": "compressive",
    "test_temperature": "950 °C",
    "doi": "10.1016/j.mtcomm.2023.107757"
  },
  {
    "composition": "NiCoFeAlCrMo",
    "composition_type": "weight",
    "phase": [
      "FCC",
      "L12"
    ],
    "ys": 168.28,
    "uts": null,
    "strain": 60.0,
    "processes": [
      "arc melting: atmosphere: Ar, remelting times: 4",
      "quenching: medium: water"
    ],
    "test_type": "compressive",
    "test_temperature": "1000 °C",
    "doi": "10.1016/j.mtcomm.2023.107757"
  },
  {
    "composition": "NiCoFeAlCrMo",
    "composition_type": "weight",
    "phase": [
      "FCC",
      "L12"
    ],
    "ys": 115.2,
    "uts": null,
    "strain": 60.0,
    "processes": [
      "arc melting: atmosphere: Ar, remelting times: 4",
      "quenching: medium: water"
    ],
    "test_type": "compressive",
    "test_temperature": "1050 °C",
    "doi": "10.1016/j.mtcomm.2023.107757"
  },
  {
    "composition": "NiCoFeAlCrMo",
    "composition_type": "weight",
    "phase": [
      "FCC",
      "L12"
    ],
    "ys": 87.69,
    "uts": null,
    "strain": 60.0,
    "processes": [
      "arc melting: atmosphere: Ar, remelting times: 4",
      "quenching: medium: water"
    ],
    "test_type": "compressive",
    "test_temperature": "1100 °C",
    "doi": "10.1016/j.mtcomm.2023.107757"
  },
  {
    "composition": "NiCoFeAlCrMo",
    "composition_type": "weight",
    "phase": [
      "FCC",
      "L12"
    ],
    "ys": 438.95,
    "uts": null,
    "strain": 60.0,
    "processes": [
      "arc melting: atmosphere: Ar, remelting times: 4",
      "quenching: medium: water"
    ],
    "test_type": "compressive",
    "test_temperature": "900 °C",
    "doi": "10.1016/j.mtcomm.2023.107757"
  },
  {
    "composition": "NiCoFeAlCrMo",
    "composition_type": "weight",
    "phase": [
      "FCC",
      "L12"
    ],
    "ys": 339.67,
    "uts": null,
    "strain": 60.0,
    "processes": [
      "arc melting: atmosphere: Ar, remelting times: 4",
      "quenching: medium: water"
    ],
    "test_type": "compressive",
    "test_temperature": "950 °C",
    "doi": "10.1016/j.mtcomm.2023.107757"
  },
  {
    "composition": "NiCoFeAlCrMo",
    "composition_type": "weight",
    "phase": [
      "FCC",
      "L12"
    ],
    "ys": 267.13,
    "uts": null,
    "strain": 60.0,
    "processes": [
      "arc melting: atmosphere: Ar, remelting times: 4",
      "quenching: medium: water"
    ],
    "test_type": "compressive",
    "test_temperature": "1000 °C",
    "doi": "10.1016/j.mtcomm.2023.107757"
  },
  {
    "composition": "NiCoFeAlCrMo",
    "composition_type": "weight",
    "phase": [
      "FCC",
      "L12"
    ],
    "ys": 207.14,
    "uts": null,
    "strain": 60.0,
    "processes": [
      "arc melting: atmosphere: Ar, remelting times: 4",
      "quenching: medium: water"
    ],
    "test_type": "compressive",
    "test_temperature": "1050 °C",
    "doi": "10.1016/j.mtcomm.2023.107757"
  },
  {
    "composition": "NiCoFeAlCrMo",
    "composition_type": "weight",
    "phase": [
      "FCC",
      "L12"
    ],
    "ys": 153.13,
    "uts": null,
    "strain": 60.0,
    "processes": [
      "arc melting: atmosphere: Ar, remelting times: 4",
      "quenching: medium: water"
    ],
    "test_type": "compressive",
    "test_temperature": "1100 °C",
    "doi": "10.1016/j.mtcomm.2023.107757"
  },
  {
    "composition": "NiCoFeAlCrMo",
    "composition_type": "weight",
    "phase": [
      "FCC",
      "L12"
    ],
    "ys": 520.38,
    "uts": null,
    "strain": 60.0,
    "processes": [
      "arc melting: atmosphere: Ar, remelting times: 4",
      "quenching: medium: water"
    ],
    "test_type": "compressive",
    "test_temperature": "900 °C",
    "doi": "10.1016/j.mtcomm.2023.107757"
  },
  {
    "composition": "NiCoFeAlCrMo",
    "composition_type": "weight",
    "phase": [
      "FCC",
      "L12"
    ],
    "ys": 430.69,
    "uts": null,
    "strain": 60.0,
    "processes": [
      "arc melting: atmosphere: Ar, remelting times: 4",
      "quenching: medium: water"
    ],
    "test_type": "compressive",
    "test_temperature": "950 °C",
    "doi": "10.1016/j.mtcomm.2023.107757"
  },
  {
    "composition": "NiCoFeAlCrMo",
    "composition_type": "weight",
    "phase": [
      "FCC",
      "L12"
    ],
    "ys": 349.23,
    "uts": null,
    "strain": 60.0,
    "processes": [
      "arc melting: atmosphere: Ar, remelting times: 4",
      "quenching: medium: water"
    ],
    "test_type": "compressive",
    "test_temperature": "1000 °C",
    "doi": "10.1016/j.mtcomm.2023.107757"
  },
  {
    "composition": "NiCoFeAlCrMo",
    "composition_type": "weight",
    "phase": [
      "FCC",
      "L12"
    ],
    "ys": 291.39,
    "uts": null,
    "strain": 60.0,
    "processes": [
      "arc melting: atmosphere: Ar, remelting times: 4",
      "quenching: medium: water"
    ],
    "test_type": "compressive",
    "test_temperature": "1050 °C",
    "doi": "10.1016/j.mtcomm.2023.107757"
  },
  {
    "composition": "NiCoFeAlCrMo",
    "composition_type": "weight",
    "phase": [
      "FCC",
      "L12"
    ],
    "ys": 238.48,
    "uts": null,
    "strain": 60.0,
    "processes": [
      "arc melting: atmosphere: Ar, remelting times: 4",
      "quenching: medium: water"
    ],
    "test_type": "compressive",
    "test_temperature": "1100 °C",
    "doi": "10.1016/j.mtcomm.2023.107757"
  },
  {
    "composition": "(FeCoNi)86Al7Ti7",
    "composition_type": "atomic",
    "phase": [
      "FCC",
      "L12",
      "L21"
    ],
    "ys": 809.6,
    "uts": 1221.6,
    "strain": 32.6,
    "processes": [
      "additive manufacturing: scan speed: unspecified, laser power: unspecified"
    ],
    "test_type": "tensile",
    "test_temperature": "25 °C",
    "doi": "10.1016/j.mtcomm.2024.110285"
  },
  {
    "composition": "(FeCoNi)86Al7Ti7",
    "composition_type": "atomic",
    "phase": [
      "FCC",
      "L12"
    ],
    "ys": 957.4,
    "uts": 972.5,
    "strain": 8.8,
    "processes": [
      "arc melting: atmosphere: Ar, remelting times: 2"
    ],
    "test_type": "tensile",
    "test_temperature": "25 °C",
    "doi": "10.1016/j.mtcomm.2024.110285"
  },
  {
    "composition": "(FeNi)67Cr15Mn10Al3Ti5",
    "composition_type": "atomic",
    "phase": [
      "FCC"
    ],
    "ys": 692.0,
    "uts": 923.0,
    "strain": 18.0,
    "processes": [
      "selective laser melting"
    ],
    "test_type": "tensile",
    "test_temperature": "25 °C",
    "doi": "10.1016/j.mtcomm.2024.110209"
  },
  {
    "composition": "Fe30Cr33Ni29Al3Ti3",
    "composition_type": "atomic",
    "phase": [
      "FCC",
      "BCC"
    ],
    "ys": 915.0,
    "uts": 1267.0,
    "strain": 5.0,
    "processes": [
      "selective laser melting"
    ],
    "test_type": "tensile",
    "test_temperature": "25 °C",
    "doi": "10.1016/j.mtcomm.2024.110209"
  },
  {
    "composition": "Fe30Cr33Ni44.2Al3Ti3",
    "composition_type": "atomic",
    "phase": [
      "FCC"
    ],
    "ys": 553.0,
    "uts": 724.0,
    "strain": 22.0,
    "processes": [
      "selective laser melting"
    ],
    "test_type": "tensile",
    "test_temperature": "25 °C",
    "doi": "10.1016/j.mtcomm.2024.110209"
  },
  {
    "composition": "AlMoCrFe8.76Ni3.26",
    "composition_type": "atomic",
    "phase": [
      "FCC"
    ],
    "ys": 547.0,
    "uts": 754.0,
    "strain": 22.0,
    "processes": [
      "selective laser melting"
    ],
    "test_type": "tensile",
    "test_temperature": "25 °C",
    "doi": "10.1016/j.mtcomm.2024.110209"
  },
  {
    "composition": "FeCrMnCuNiSi",
    "composition_type": "atomic",
    "phase": [
      "FCC",
      "BCC"
    ],
    "ys": null,
    "uts": 442.0,
    "strain": 25.7,
    "processes": [
      "TIG arc cladding: voltage: 10 V, current: 200 A, arc length: 3 mm, welding speed: 150 mm/min, argon shielding gas flow rate: 12 L/min, ultrasonic impact: power: 800 W, frequency: 40 kHz"
    ],
    "test_type": "tensile",
    "test_temperature": "25 °C",
    "doi": "10.1016/j.mtcomm.2024.110282"
  },
  {
    "composition": "FeCrMnCuNiSi",
    "composition_type": "atomic",
    "phase": [
      "FCC",
      "BCC"
    ],
    "ys": null,
    "uts": 583.0,
    "strain": 19.8,
    "processes": [
      "TIG arc cladding: voltage: 10 V, current: 200 A, arc length: 3 mm, welding speed: 150 mm/min, argon shielding gas flow rate: 12 L/min, ultrasonic impact: power: 800 W, frequency: 40 kHz, cooling ultrasonic impact treatment"
    ],
    "test_type": "tensile",
    "test_temperature": "25 °C",
    "doi": "10.1016/j.mtcomm.2024.110282"
  },
  {
    "composition": "FeCrMnCuNiSi",
    "composition_type": "atomic",
    "phase": [
      "FCC",
      "BCC"
    ],
    "ys": null,
    "uts": 732.0,
    "strain": 16.3,
    "processes": [
      "TIG arc cladding: voltage: 10 V, current: 200 A, arc length: 3 mm, welding speed: 150 mm/min, argon shielding gas flow rate: 12 L/min, ultrasonic impact: power: 800 W, frequency: 40 kHz, thermal ultrasonic impact treatment"
    ],
    "test_type": "tensile",
    "test_temperature": "25 °C",
    "doi": "10.1016/j.mtcomm.2024.110282"
  },
  {
    "composition": "Co40Cr20Ni30Al4.5Ti5Mo0.5",
    "composition_type": "atomic",
    "phase": [
      "FCC",
      "L12"
    ],
    "ys": 655.0,
    "uts": 884.0,
    "strain": 60.0,
    "processes": [
      "arc melting: atmosphere: vacuum argon, remelting times: 6",
      "homogenized: temperature: 1200 °C, duration: 2 h, atmosphere: none"
    ],
    "test_type": "tensile",
    "test_temperature": "25 °C",
    "doi": "10.1016/j.mtcomm.2024.109702"
  },
  {
    "composition": "Co40Cr20Ni30Al4.5Ti5Mo0.5",
    "composition_type": "atomic",
    "phase": [
      "FCC",
      "L12"
    ],
    "ys": 923.0,
    "uts": 1090.0,
    "strain": 13.0,
    "processes": [
