Repository: Sci-Extract/sisyphus

# Step through _sisyphus_ extraction process
Author: Soike Yuan  date: 1/12/2025

Prerequisite: Assumed that you have installed sisyphus on your machine and add .env file to your root path which contains API key. :shipit:

## Below is the file structure of the project,

```
├─ README.md                        
├─ pyproject.toml                   # Python project metadata and dependencies
├─ data/                            # Extracted data of high entropy alloys
├─ notebooks/                       # Jupyter notebooks
├─ db/                              # sql databases
├─ record/                          # record sql database
│─ sisyphus/

File: notebooks/heas_result.json (part 56 of 64)
[
      "arc melting: atmosphere: vacuum argon, remelting times: 6",
      "homogenized: temperature: 1200 °C, duration: 2 h, atmosphere: none",
      "annealed: temperature: 700 °C, duration: 2 h, atmosphere: none"
    ],
    "test_type": "tensile",
    "test_temperature": "25 °C",
    "doi": "10.1016/j.mtcomm.2024.109702"
  },
  {
    "composition": "Co40Cr20Ni30Al4.5Ti5Mo0.5",
    "composition_type": "atomic",
    "phase": [
      "FCC",
      "L12"
    ],
    "ys": 859.0,
    "uts": 1039.0,
    "strain": 15.0,
    "processes": [
      "arc melting: atmosphere: vacuum argon, remelting times: 6",
      "homogenized: temperature: 1200 °C, duration: 2 h, atmosphere: none",
      "annealed: temperature: 800 °C, duration: 2 h, atmosphere: none"
    ],
    "test_type": "tensile",
    "test_temperature": "25 °C",
    "doi": "10.1016/j.mtcomm.2024.109702"
  },
  {
    "composition": "Co40Cr20Ni30Al4.5Ti5Mo0.5",
    "composition_type": "atomic",
    "phase": [
      "FCC",
      "L12"
    ],
    "ys": 780.0,
    "uts": 1019.0,
    "strain": 24.0,
    "processes": [
      "arc melting: atmosphere: vacuum argon, remelting times: 6",
      "homogenized: temperature: 1200 °C, duration: 2 h, atmosphere: none",
      "annealed: temperature: 900 °C, duration: 2 h, atmosphere: none"
    ],
    "test_type": "tensile",
    "test_temperature": "25 °C",
    "doi": "10.1016/j.mtcomm.2024.109702"
  },
  {
    "composition": "Co40Cr20Ni30Al4.5Ti5Mo0.5",
    "composition_type": "atomic",
    "phase": [
      "FCC",
      "L12"
    ],
    "ys": 708.0,
    "uts": 958.0,
    "strain": 39.0,
    "processes": [
      "arc melting: atmosphere: vacuum argon, remelting times: 6",
      "homogenized: temperature: 1200 °C, duration: 2 h, atmosphere: none",
      "annealed: temperature: 1000 °C, duration: 2 h, atmosphere: none"
    ],
    "test_type": "tensile",
    "test_temperature": "25 °C",
    "doi": "10.1016/j.mtcomm.2024.109702"
  },
  {
    "composition": "Al0.25CoCrFeNi",
    "composition_type": "atomic",
    "phase": [
      "FCC"
    ],
    "ys": 12018.0,
    "uts": null,
    "strain": 11.617,
    "processes": [
      "melting and quenching: initial temperature: 300 K, final temperature: 4000 K, rate: 1 K/ps, relaxation: 200 ps, quenching to: 300 K, cooling rate: 1 K/ps"
    ],
    "test_type": "tensile",
    "test_temperature": "25 °C",
    "doi": "10.1016/j.mtcomm.2024.110306"
  },
  {
    "composition": "Al0.25CoCrFeNi",
    "composition_type": "atomic",
    "phase": [
      "FCC"
    ],
    "ys": 11756.0,
    "uts": null,
    "strain": 4.825,
    "processes": [
      "melting and quenching: initial temperature: 300 K, final temperature: 4000 K, rate: 1 K/ps, relaxation: 200 ps, quenching to: 300 K, cooling rate: 1 K/ps"
    ],
    "test_type": "tensile",
    "test_temperature": "25 °C",
    "doi": "10.1016/j.mtcomm.2024.110306"
  },
  {
    "composition": "Al0.25CoCrFeNi",
    "composition_type": "atomic",
    "phase": [
      "FCC"
    ],
    "ys": 6011.0,
    "uts": null,
    "strain": 15.633,
    "processes": [
      "melting and quenching: initial temperature: 300 K, final temperature: 4000 K, rate: 1 K/ps, relaxation: 200 ps, quenching to: 300 K, cooling rate: 1 K/ps"
    ],
    "test_type": "tensile",
    "test_temperature": "25 °C",
    "doi": "10.1016/j.mtcomm.2024.110306"
  },
  {
    "composition": "Al0.25CoCrFeNi",
    "composition_type": "atomic",
    "phase": [
      "FCC"
    ],
    "ys": 8610.0,
    "uts": null,
    "strain": 10.35,
    "processes": [
      "melting and quenching: initial temperature: 300 K, final temperature: 4000 K, rate: 1 K/ps, relaxation: 200 ps, quenching to: 300 K, cooling rate: 1 K/ps"
    ],
    "test_type": "tensile",
    "test_temperature": "25 °C",
    "doi": "10.1016/j.mtcomm.2024.110306"
  },
  {
    "composition": "Ni45Co15Cr15Fe15Al8Ti2",
    "composition_type": "atomic",
    "phase": [
      "FCC",
      "L12"
    ],
    "ys": null,
    "uts": null,
    "strain": null,
    "processes": [
      "levitation melting: atmosphere: Ar",
      "arc melting: atmosphere: vacuum",
      "homogenized: temperature: 1100 °C, duration: 3 h, atmosphere: vacuum"
    ],
    "test_type": "compressive",
    "test_temperature": "25 °C",
    "doi": "10.1016/j.mtcomm.2024.111133"
  },
  {
    "composition": "Fe62Ni16Co9Mn9Ti3Si1",
    "composition_type": "atomic",
    "phase": [
      "FCC",
      "BCC"
    ],
    "ys": 1007.0,
    "uts": 1151.0,
    "strain": 32.0,
    "processes": [
      "arc melting: atmosphere: Ar",
      "quenching: medium: water",
      "cold rolled: reduction: 50%, temperature: room temperature",
      "annealed: temperature: 1273 K, duration: 0.5 h, atmosphere: Ar",
      "quenching: medium: water",
      "cold rolled: reduction: 70%, temperature: 77 K",
      "annealed: temperature: 973 K, duration: 10 minutes"
    ],
    "test_type": "tensile",
    "test_temperature": "25 °C",
    "doi": "10.1016/j.mtcomm.2024.111384"
  },
  {
    "composition": "Fe62Ni16Co9Mn9Ti3Si1",
    "composition_type": "atomic",
    "phase": [
      "FCC",
      "BCC"
    ],
    "ys": 1072.0,
    "uts": 1388.0,
    "strain": 33.0,
    "processes": [
      "arc melting: atmosphere: Ar",
      "quenching: medium: water",
      "cold rolled: reduction: 50%, temperature: room temperature",
      "annealed: temperature: 1273 K, duration: 0.5 h, atmosphere: Ar",
      "quenching: medium: water",
      "cold rolled: reduction: 70%, temperature: 77 K",
      "annealed: temperature: 973 K, duration: 10 minutes"
    ],
    "test_type": "tensile",
    "test_temperature": "173 K",
    "doi": "10.1016/j.mtcomm.2024.111384"
  },
  {
    "composition": "Fe62Ni16Co9Mn9Ti3Si1",
    "composition_type": "atomic",
    "phase": [
      "FCC",
      "BCC"
    ],
    "ys": 1095.0,
    "uts": 1531.0,
    "strain": 33.0,
    "processes": [
      "arc melting: atmosphere: Ar",
      "quenching: medium: water",
      "cold rolled: reduction: 50%, temperature: room temperature",
      "annealed: temperature: 1273 K, duration: 0.5 h, atmosphere: Ar",
      "quenching: medium: water",
      "cold rolled: reduction: 70%, temperature: 77 K",
      "annealed: temperature: 973 K, duration: 10 minutes"
    ],
    "test_type": "tensile",
    "test_temperature": "77 K",
    "doi": "10.1016/j.mtcomm.2024.111384"
  },
  {
    "composition": "Co25.02Cr25.60Fe24.40Ni24.98",
    "composition_type": "atomic",
    "phase": [
      "FCC"
    ],
    "ys": 235.0,
    "uts": null,
    "strain": 66.0,
    "processes": [
      ": arc melting: atmosphere: Ar, remelting times: 5"
    ],
    "test_type": "compressive",
    "test_temperature": "25 °C",
    "doi": "10.1016/j.mtcomm.2024.110732"
  },
  {
    "composition": "Co24.66Cr25.53Fe24.95Ni24.46Gd0.40",
    "composition_type": "atomic",
    "phase": [
      "FCC",
      "Hexagonal Structure"
    ],
    "ys": 260.0,
    "uts": null,
    "strain": 66.0,
    "processes": [
      ": arc melting: atmosphere: Ar, remelting times: 5"
    ],
    "test_type": "compressive",
    "test_temperature": "25 °C",
    "doi": "10.1016/j.mtcomm.2024.110732"
  },
  {
    "composition": "Co24.41Cr25.49Fe25.04Ni24.17Gd0.88",
    "composition_type": "atomic",
    "phase": [
      "FCC",
      "Hexagonal Structure"
    ],
    "ys": 380.0,
    "uts": 1600.0,
    "strain": 43.76,
    "processes": [
      ": arc melting: atmosphere: Ar, remelting times: 5"
    ],
    "test_type": "compressive",
    "test_temperature": "25 °C",
    "doi": "10.1016/j.mtcomm.2024.110732"
  },
  {
    "composition": "Co24.91Cr25.19Fe24.20Ni23.71Gd1.99",
    "composition_type": "atomic",
    "phase": [
      "FCC",
      "Hexagonal Structure"
    ],
    "ys": 520.0,
    "uts": 1650.0,
    "strain": 41.46,
    "processes": [
      ": arc melting: atmosphere: Ar, remelting times: 5"
    ],
    "test_type": "compressive",
    "test_temperature": "25 °C",
    "doi": "10.1016/j.mtcomm.2024.110732"
  },
  {
    "composition": "Co23.89Cr25.39Fe24.23Ni23.87Gd2.62",
    "composition_type": "atomic",
    "phase": [
      "FCC",
      "Hexagonal Structure"
    ],
    "ys": 650.0,
    "uts": 1760.0,
    "strain": 36.4,
    "processes": [
      ": arc melting: atmosphere: Ar, remelting times: 5"
    ],
    "test_type": "compressive",
    "test_temperature": "25 °C",
    "doi": "10.1016/j.mtcomm.2024.110732"
  },
  {
    "composition": "Al10Nb15Ta5Ti30Zr40",
    "composition_type": "atomic",
    "phase": [
      "BCC1",
      "BCC2"
    ],
    "ys": 1098.0,
    "uts": null,
    "strain": null,
    "processes": [
      "vacuum induction melting: atmosphere: vacuum",
      "suction casting: diameter: 13 mm, length: 55 mm",
      "annealed: temperature: 1100 °C, duration: 24 h, atmosphere: vacuum",
      "cooling: medium: furnace, rate: 20 °C/min"
    ],
    "test_type": "compressive",
    "test_temperature": "25 °C",
    "doi": "10.1016/j.mtla.2019.100569"
  },
  {
    "composition": "Al10Nb15Ta5Ti30Zr40",
    "composition_type": "atomic",
    "phase": [
      "BCC1",
      "BCC2"
    ],
    "ys": 1049.0,
    "uts": null,
    "strain": null,
    "processes": [
      "vacuum induction melting: atmosphere: vacuum",
      "suction casting: diameter: 13 mm, length: 55 mm",
      "annealed: temperature: 1100 °C, duration: 24 h, atmosphere: argon",
      "quenching: medium: water"
    ],
    "test_type": "compressive",
    "test_temperature": "25 °C",
    "doi": "10.1016/j.mtla.2019.100569"
  },
  {
    "composition": "Al0.3CoCrFeNi",
    "composition_type": "atomic",
    "phase": [
      "FCC",
      "L12"
    ],
    "ys": 410.0,
    "uts": null,
    "strain": null,
    "processes": [
      "additive manufacturing: laser power: 300 W, laser beam size: 0.5 mm, laser scanning rate: 1.7 cm/s, layer spacing: 0.254 mm, hatch width: 0.381 mm"
    ],
    "test_type": "tensile",
    "test_temperature": "25 °C",
    "doi": "10.1016/j.mtla.2019.100522"
  },
  {
    "composition": "Al0.3CoCrFeNi",
    "composition_type": "atomic",
    "phase": [
      "FCC",
      "L12"
    ],
    "ys": 500.0,
    "uts": null,
    "strain": 28.0,
    "processes": [
      "additive manufacturing: laser power: 300 W, laser beam size: 0.5 mm, laser scanning rate: 1.7 cm/s, layer spacing: 0.254 mm, hatch width: 0.381 mm",
      "heat treated: temperature: 500 °C, duration: 100 h"
    ],
    "test_type": "tensile",
    "test_temperature": "25 °C",
    "doi": "10.1016/j.mtla.2019.100522"
  },
  {
    "composition": "Al0.3CoCrFeNi",
    "composition_type": "atomic",
    "phase": [
      "FCC",
      "L12"
    ],
    "ys": 630.0,
    "uts": null,
    "strain": 18.0,
    "processes": [
      "additive manufacturing: laser power: 300 W, laser beam size: 0.5 mm, laser scanning rate: 1.7 cm/s, layer spacing: 0.254 mm, hatch width: 0.381 mm",
      "heat treated: temperature: 620 °C, duration: 50 h"
    ],
    "test_type": "tensile",
    "test_temperature": "25 °C",
    "doi": "10.1016/j.mtla.2019.100522"
  },
  {
    "composition": "AlCoCrFeNi",
    "composition_type": "atomic",
    "phase": null,
    "ys": 220.0,
    "uts": null,
    "strain": null,
    "processes": null,
    "test_type": "tensile",
    "test_temperature": "25 °C",
    "doi": "10.1016/j.mtla.2019.100522"
  },
  {
    "composition": "CrCoFeNiMn",
    "composition_type": "atomic",
    "phase": [
      "FCC"
    ],
    "ys": null,
    "uts": 436.71,
    "strain": 17.39,
    "processes": [
      "gas atomization",
      "additive manufacturing"
    ],
    "test_type": "tensile",
    "test_temperature": "25 °C",
    "doi": "10.1016/j.mtcomm.2025.111677"
  },
  {
    "composition": "CrCoFeNiMn-5TiC",
    "composition_type": "weight",
    "phase": [
      "FCC",
      "TiC"
    ],
    "ys": null,
    "uts": 617.58,
    "strain": 18.64,
    "processes": [
      "gas atomization",
      "additive manufacturing"
    ],
    "test_type": "tensile",
    "test_temperature": "25 °C",
    "doi": "10.1016/j.mtcomm.2025.111677"
  },
  {
    "composition": "CrCoFeNiMn-10TiC",
    "composition_type": "weight",
    "phase": [
      "FCC",
      "TiC"
    ],
    "ys": null,
    "uts": 795.56,
    "strain": 18.82,
    "processes": [
      "gas atomization",
      "additive manufacturing"
    ],
    "test_type": "tensile",
    "test_temperature": "25 °C",
    "doi": "10.1016/j.mtcomm.2025.111677"
  },
  {
    "composition": "CrCoFeNiMn-15TiC",
    "composition_type": "weight",
    "phase": [
      "FCC",
      "TiC"
    ],
    "ys": null,
    "uts": 731.49,
    "strain": 16.94,
    "processes": [
      "gas atomization",
      "additive manufacturing"
    ],
    "test_type": "tensile",
    "test_temperature": "25 °C",
    "doi": "10.1016/j.mtcomm.2025.111677"
  },
  {
    "composition": "Al0.9CoCrNi2.1",
    "composition_type": "atomic",
    "phase": [
      "L12",
      "B2"
    ],
    "ys": 645.0,
    "uts": 1033.0,
    "strain": 6.9,
    "processes": [
      "arc melting: atmosphere: Ar, remelting times: 4"
    ],
    "test_type": "tensile",
    "test_temperature": "25 °C",
    "doi": "10.1016/j.mtla.2020.100639"
  },
  {
    "composition": "Al0.9CoCrNi2.1",
    "composition_type": "atomic",
    "phase": [
      "L12",
      "B2"
    ],
    "ys": 820.0,
    "uts": 1400.0,
    "strain": 11.6,
    "processes": [
      "arc melting: atmosphere: Ar, remelting times: 4",
      "cold rolled: reduction: 65%, temperature: 25 °C",
      "aged: temperature: 1000 °C, duration: 1 h",
      "quenching: medium: water"
    ],
    "test_type": "tensile",
    "test_temperature": "25 °C",
    "doi": "10.1016/j.mtla.2020.100639"
  },
  {
    "composition": "AlCoCrNi2",
    "composition_type": "atomic",
    "phase": [
      "BCC",
      "FCC"
    ],
    "ys": 553.0,
    "uts": 1200.0,
    "strain": 8.9,
    "processes": [
      "arc melting: atmosphere: Ar, remelting times: 4"
    ],
    "test_type": "tensile",
    "test_temperature": "25 °C",
    "doi": "10.1016/j.mtla.2020.100639"
  },
  {
    "composition": "Al0.8CoCrNi2.2",
    "composition_type": "atomic",
    "phase": [
      "FCC",
      "BCC"
    ],
    "ys": 578.0,
    "uts": 969.0,
    "strain": 17.3,
    "processes": [
      "arc melting: atmosphere: Ar, remelting times: 4"
    ],
    "test_type": "tensile",
    "test_temperature": "25 °C",
    "doi": "10.1016/j.mtla.2020.100639"
  },
  {
    "composition": "Al0.7CoCrNi2.3",
    "composition_type": "atomic",
    "phase": [
      "FCC",
      "BCC"
    ],
    "ys": 518.0,
    "uts": 853.0,
    "strain": 26.2,
    "processes": [
      "arc melting: atmosphere: Ar, remelting times: 4"
    ],
    "test_type": "tensile",
    "test_temperature": "25 °C",
    "doi": "10.1016/j.mtla.2020.100639"
  },
  {
    "composition": "Fe39Mn20Co20Cr15Si5Al1",
    "composition_type": "atomic",
    "phase": [
      "γ",
      "ε"
    ],
    "ys": null,
    "uts": 250.0,
    "strain": null,
    "processes": [
      "induction melting: atmosphere: vacuum",
      "hot rolled: reduction: 50%, temperature: 900 °C",
      "homogenized: temperature: 1200 °C, duration: 1 h",
      "quenching: medium: water"
    ],
    "test_type": "tensile",
    "test_temperature": "25 °C",
    "doi": "10.1016/j.mtla.2020.100740"
  },
  {
    "composition": "AlCoCrFeNi2.1",
    "composition_type": "atomic",
    "phase": [
      "L1 2",
      "B2"
    ],
    "ys": 216.0,
    "uts": null,
    "strain": null,
    "processes": null,
    "test_type": "tensile",
    "test_temperature": "700 °C",
    "doi": "10.1016/j.mtla.2022.101392"
  },
  {
    "composition": "AlCoCrFeNi2.1",
    "composition_type": "atomic",
    "phase": [
      "L1 2",
      "B2"
    ],
    "ys": 550.0,
    "uts": null,
    "strain": null,
    "processes": [
      "as-cast"
    ],
    "test_type": "tensile",
    "test_temperature": "700 °C",
    "doi": "10.1016/j.mtla.2022.101392"
  },
  {
    "composition": "Al10Nb15Ta5Ti30Zr40",
    "composition_type": "atomic",
    "phase": [
      "BCC",
      "B2"
    ],
    "ys": 1076.0,
    "uts": null,
    "strain": null,
    "processes": [
      "vacuum induction melting: atmosphere: vacuum",
      "suction casting: diameter: 13 mm, length: 55 mm"
    ],
    "test_type": "compressive",
    "test_temperature": "23 °C",
    "doi": "10.1016/j.mtla.2020.100627"
  },
  {
    "composition": "Al10Nb15Ta5Ti30Zr40",
    "composition_type": "atomic",
    "phase": [
      "BCC",
      "B2"
    ],
    "ys": 1049.0,
    "uts": null,
    "strain": null,
    "processes": [
      "vacuum induction melting: atmosphere: vacuum",
      "suction casting: diameter: 13 mm, length: 55 mm",
      "annealed: temperature: 1100 °C, duration: 24 h, atmosphere: Ar",
      "quenching: medium: water"
    ],
    "test_type": "compressive",
    "test_temperature": "23 °C",
    "doi": "10.1016/j.mtla.2020.100627"
  },
  {
    "composition": "Al10Nb15Ta5Ti30Zr40",
    "composition_type": "atomic",
    "phase": [
      "BCC",
      "B2"
    ],
    "ys": 1098.0,
    "uts": null,
    "strain": null,
    "processes": [
      "vacuum induction melting: atmosphere: vacuum",
      "suction casting: diameter: 13 mm, length: 55 mm",
      "annealed: temperature: 1100 °C, duration: 24 h, atmosphere: Ar",
      "cooling: medium: slow"
    ],
    "test_type": "compressive",
    "test_temperature": "23 °C",
    "doi": "10.1016/j.mtla.2020.100627"
  },
  {
    "composition": "Al10Nb15Ta5Ti30Zr40",
    "composition_type": "atomic",
    "phase": [
      "BCC",
      "B2"
    ],
    "ys": 1173.0,
    "uts": 1418.0,
    "strain": 0.27,
    "processes": [
      "vacuum induction melting: atmosphere: vacuum",
      "suction casting: diameter: 13 mm, length: 55 mm",
      "annealed: temperature: 1100 °C, duration: 24 h, atmosphere: Ar",
      "quenching: medium: water",
      "annealed: temperature: 600 °C, duration: 72 h, atmosphere: He",
      "cooling: medium: air"
    ],
    "test_type": "compressive",
    "test_temperature": "23 °C",
    "doi": "10.1016/j.mtla.2020.100627"
  },
  {
    "composition": "Al10Nb15Ta5Ti30Zr40",
    "composition_type": "atomic",
    "phase": [
      "BCC",
      "B2"
    ],
    "ys": 124.0,
    "uts": 148.0,
    "strain": null,
    "processes": [
      "vacuum induction melting: atmosphere: vacuum",
      "suction casting: diameter: 13 mm, length: 55 mm"
    ],
    "test_type": "compressive",
    "test_temperature": "800 °C",
    "doi": "10.1016/j.mtla.2020.100627"
  },
  {
    "composition": "Al10Nb15Ta5Ti30Zr40",
    "composition_type": "atomic",
    "phase": [
      "BCC",
      "B2"
    ],
    "ys": 251.0,
    "uts": null,
    "strain": null,
    "processes": [
      "vacuum induction melting: atmosphere: vacuum",
      "suction casting: diameter: 13 mm, length: 55 mm",
      "annealed: temperature: 1100 °C, duration: 24 h, atmosphere: Ar",
      "quenching: medium: water"
    ],
    "test_type": "compressive",
    "test_temperature": "800 °C",
    "doi": "10.1016/j.mtla.2020.100627"
  },
  {
    "composition": "Al10Nb15Ta5Ti30Zr40",
    "composition_type": "atomic",
    "phase": [
      "BCC",
      "B2"
    ],
    "ys": 270.0,
    "uts": null,
    "strain": null,
    "processes": [
      "vacuum induction melting: atmosphere: vacuum",
      "suction casting: diameter: 13 mm, length: 55 mm",
      "annealed: temperature: 1100 °C, duration: 24 h, atmosphere: Ar",
      "cooling: medium: slow"
    ],
    "test_type": "compressive",
    "test_temperature": "800 °C",
    "doi": "10.1016/j.mtla.2020.100627"
  },
  {
    "composition": "Nb30Ti40Zr30",
    "composition_type": "atomic",
    "phase": [
      "bcc"
    ],
    "ys": 675.0,
    "uts": null,
    "strain": 50.0,
    "processes": [
      "arc melting: atmosphere: vacuum"
    ],
    "test_type": "compressive",
    "test_temperature": "22 °C",
    "doi": "10.1016/j.mtla.2021.101057"
  },
  {
    "composition": "Cr20Nb30Ti40Zr10",
    "composition_type": "atomic",
    "phase": [
      "bcc",
      "C15 Laves"
    ],
    "ys": 1005.0,
    "uts": 1435.0,
    "strain": 10.9,
    "processes": [
      "arc melting: atmosphere: vacuum"
    ],
    "test_type": "compressive",
    "test_temperature": "22 °C",
    "doi": "10.1016/j.mtla.2021.101057"
  },
  {
    "composition": "Al15Cr20Nb15Ti40Zr10",
    "composition_type": "atomic",
    "phase": [
      "B2",
      "C14 Laves"
    ],
    "ys": 1750.0,
    "uts": 1820.0,
    "strain": 3.8,
    "processes": [
      "arc melting: atmosphere: vacuum"
    ],
    "test_type": "compressive",
    "test_temperature": "22 °C",
    "doi": "10.1016/j.mtla.2021.101057"
  },
  {
    "composition": "Al23Cr20Nb15Ti32Zr10",
    "composition_type": "atomic",
    "phase": [
      "B2",
      "C14 Laves"
    ],
    "ys": null,
    "uts": 1530.0,
    "strain": 0.0,
    "processes": [
      "arc melting: atmosphere: vacuum"
    ],
    "test_type": "compressive",
    "test_temperature": "22 °C",
    "doi": "10.1016/j.mtla.2021.101057"
  },
  {
    "composition": "Al28Cr20Nb15Ti27Zr10",
    "composition_type": "atomic",
    "phase": [
      "B2",
      "C14 Laves"
    ],
    "ys": null,
    "uts": 1515.0,
    "strain": 0.0,
    "processes": [
      "arc melting: atmosphere: vacuum"
    ],
    "test_type": "compressive",
    "test_temperature": "22 °C",
    "doi": "10.1016/j.mtla.2021.101057"
  },
  {
    "composition": "Al33Cr20Nb15Ti22Zr10",
    "composition_type": "atomic",
    "phase": [
      "B2",
      "C14 Laves"
    ],
    "ys": null,
    "uts": 685.0,
    "strain": 0.0,
    "processes": [
      "arc melting: atmosphere: vacuum"
    ],
    "test_type": "compressive",
    "test_temperature": "22 °C",
    "doi": "10.1016/j.mtla.2021.101057"
  },
  {
    "composition": "AlCoCrFeNi2.1",
    "composition_type": "atomic",
    "phase": [
      "L1 2",
      "B2"
    ],
    "ys": 100.0,
    "uts": null,
    "strain": null,
    "processes": [
      "vacuum induction melting: atmosphere: Ar"
    ],
    "test_type": "tensile",
    "test_temperature": "77 K",
    "doi": "10.1016/j.mtla.2021.101118"
  },
  {
    "composition": "AlCoCrFeNi2.1",
    "composition_type": "atomic",
    "phase": [
      "L1 2",
      "B2"
    ],
    "ys": null,
    "uts": null,
    "strain": null,
    "processes": [
      "vacuum induction melting: atmosphere: Ar"
    ],
    "test_type": "tensile",
    "test_temperature": "293 K",
    "doi": "10.1016/j.mtla.2021.101118"
  },
  {
    "composition": "AlCoCrFeNi2.1",
    "composition_type": "atomic",
    "phase": [
      "L1 2",
      "B2"
    ],
    "ys": null,
    "uts": null,
    "strain": null,
    "processes": [
      "vacuum induction melting: atmosphere: Ar"
    ],
    "test_type": "tensile",
    "test_temperature": "673 K",
    "doi": "10.1016/j.mtla.2021.101118"
  },
  {
    "composition": "Al0.3Co1.5CrFeNi1.5Ti0.2",
    "composition_type": "atomic",
    "phase": [
      "FCC"
    ],
    "ys": 185.0,
    "uts": 391.0,
    "strain": 60.0,
    "processes": [
      "arc melting: atmosphere: Ar, remelting times: 4",
      "solution treated: temperature: 1150 °C, duration: 6 h, atmosphere: vacuum"
    ],
    "test_type": "tensile",
    "test_temperature": "25 °C",
    "doi": "10.1016/j.mtla.2024.102039"
  },
  {
    "composition": "Al0.3Co1.5CrFeNi1.5Ti0.2",
    "composition_type": "atomic",
    "phase": [
      "FCC",
      "B2",
      "L12"
    ],
    "ys": 510.0,
    "uts": 685.0,
    "strain": 14.0,
    "processes": [
      "arc melting: atmosphere: Ar, remelting times: 4",
      "solution treated: temperature: 1150 °C, duration: 6 h, atmosphere: vacuum",
      "aged: temperature: 750 °C, duration: 120 h, atmosphere: air"
    ],
    "test_type": "tensile",
    "test_temperature": "25 °C",
    "doi": "10.1016/j.mtla.2024.102039"
  },
  {
    "composition": "Al0.1CoCrFeNi",
    "composition_type": "atomic",
    "phase": [
      "FCC"
    ],
    "ys": 328.0,
    "uts": 687.0,
    "strain": 47.4,
    "processes": [
      "arc melting: atmosphere: , remelting times: ",
      "homogenized: temperature: 1473 K, duration: 24 h, atmosphere: ",
      "forged: temperature: room temperature",
      "annealed: temperature: 1033 K, duration: 20 min, atmosphere: "
    ],
    "test_type": "tensile",
    "test_temperature": "25 °C",
    "doi": "10.1016/j.mtla.2024.102086"
  },
  {
    "composition": "Al0.1CoCrFeNi",
    "composition_type": "atomic",
    "phase": [
      "FCC"
    ],
    "ys": 985.0,
    "uts": 1142.0,
    "strain": 7.7,
    "processes": [
      "arc melting: atmosphere: , remelting times: ",
      "homogenized: temperature: 1473 K, duration: 24 h, atmosphere: ",
      "forged: temperature: room temperature",
      "annealed: temperature: 1033 K, duration: 20 min, atmosphere: ",
      "multiaxial cryogenic forging: temperature: 77 K, cycles: 5"
    ],
    "test_type": "tensile",
    "test_temperature": "25 °C",
    "doi": "10.1016/j.mtla.2024.102086"
  },
  {
    "composition": "Al0.1CoCrFeNi",
    "composition_type": "atomic",
    "phase": [
      "FCC",
      "HCP",
      "9R"
    ],
    "ys": 1271.0,
    "uts": 1368.0,
    "strain": 6.5,
    "processes": [
      "arc melting: atmosphere: , remelting times: ",
      "homogenized: temperature: 1473 K, duration: 24 h, atmosphere: ",
      "forged: temperature: room temperature",
      "annealed: temperature: 1033 K, duration: 20 min, atmosphere: ",
      "multiaxial cryogenic forging: temperature: 77 K, cycles: 5",
      "annealed: temperature: 673 K, duration: 1 h, atmosphere: ",
      "quenching: medium: water"
    ],
    "test_type": "tensile",
    "test_temperature": "25 °C",
    "doi": "10.1016/j.mtla.2024.102086"
  },
  {
    "composition": "Al0.1CoCrFeNi",
    "composition_type": "atomic",
    "phase": [
      "FCC",
      "HCP",
      "9R"
    ],
    "ys": 1240.0,
    "uts": 1487.0,
    "strain": 4.9,
    "processes": [
      "arc melting: atmosphere: , remelting times: ",
      "homogenized: temperature: 1473 K, duration: 24 h, atmosphere: ",
      "forged: temperature: room temperature",
      "annealed: temperature: 1033 K, duration: 20 min, atmosphere: ",
      "multiaxial cryogenic forging: temperature: 77 K, cycles: 5",
      "annealed: temperature: 673 K, duration: 48 h, atmosphere: ",
      "quenching: medium: water"
    ],
    "test_type": "tensile",
    "test_temperature": "25 °C",
    "doi": "10.1016/j.mtla.2024.102086"
  },
  {
    "composition": "Al0.3CoCrFeNi",
    "composition_type": "atomic",
    "phase": [
      "FCC"
    ],
    "ys": 337.0,
    "uts": 714.0,
    "strain": 54.0,
    "processes": [
      "gas atomization: pressure: unknown, gas velocity: unknown, gas: nitrogen",
      "spark plasma sintering: temperature: 1200 °C, pressure: 30 MPa, duration: 10 mins"
    ],
    "test_type": "tensile",
    "test_temperature": "25 °C",
    "doi": "10.1016/j.mtla.2024.102250"
  },
  {
    "composition": "Al0.3CoCrFeNi",
    "composition_type": "atomic",
    "phase": [
      "FCC"
    ],
    "ys": 422.0,
    "uts": 782.0,
    "strain": 44.0,
    "processes": [
      "gas atomization: pressure: unknown, gas velocity: unknown, gas: nitrogen",
      "spark plasma sintering: temperature: 1100 °C, pressure: 30 MPa, duration: 10 mins"
    ],
    "test_type": "tensile",
    "test_temperature": "25 °C",
    "doi": "10.1016/j.mtla.2024.102250"
  },
  {
    "composition": "Al0.3CoCrFeNi",
    "composition_type": "atomic",
    "phase": [
      "FCC",
      "L12 precipitates"
    ],
    "ys": 565.0,
    "uts": 928.0,
    "strain": 32.0,
    "processes": [
      "gas atomization: pressure: unknown, gas velocity: unknown, gas: nitrogen",
      "spark plasma sintering: temperature: 1100 °C, pressure: 30 MPa, duration: 10 mins",
      "aged: temperature: 620 °C, duration: 50 h, atmosphere: argon"
    ],
    "test_type": "tensile",
    "test_temperature": "25 °C",
    "doi": "10.1016/j.mtla.2024.102250"
  },
  {
    "composition": "CoCrFeMnNi",
    "composition_type": "atomic",
    "phase": [
      "fcc"
    ],
    "ys": 490.6,
    "uts": 2447.7,
    "strain": 77.6,
    "processes": [
      "gas atomization: atmosphere: Ar",
      "additive manufacturing: scan speed: 2500 mm/s, laser power: 400 W"
    ],
    "test_type": "compressive",
    "test_temperature": "25 °C",
    "doi": "10.1016/j.optlastec.2020.106147"
  },
  {
    "composition": "CoCrFeMnNi",
    "composition_type": "atomic",
    "phase": [
      "fcc"
    ],
    "ys": 497.87,
    "uts": 1919.6,
    "strain": 65.3,
    "processes": [
      "gas atomization: atmosphere: Ar",
      "additive manufacturing: scan speed: 2000 mm/s, laser power: 400 W"
    ],
    "test_type": "compressive",
    "test_temperature": "25 °C",
    "doi": "10.1016/j.optlastec.2020.106147"
  },
  {
    "composition": "CoCrFeMnNi",
    "composition_type": "atomic",
    "phase": [
      "fcc"
    ],
    "ys": 492.47,
    "uts": 1809.3,
    "strain": 69.8,
    "processes": [
      "gas atomization: atmosphere: Ar",
      "additive manufacturing: scan speed: 1200 mm/s, laser power: 400 W"
    ],
    "test_type": "compressive",
    "test_temperature": "25 °C",
    "doi": "10.1016/j.optlastec.2020.106147"
  },
  {
    "composition": "CoCrFeMnNi",
    "composition_type": "atomic",
    "phase": [
      "fcc"
    ],
    "ys": 498.62,
    "uts": 1765.8,
    "strain": 63.8,
    "processes": [
      "gas atomization: atmosphere: Ar",
      "additive manufacturing: scan speed: 800 mm/s, laser power: 400 W"
    ],
    "test_type": "compressive",
    "test_temperature": "25 °C",
    "doi": "10.1016/j.optlastec.2020.106147"
  },
  {
    "composition": "AlCoCrFeNi2.1",
    "composition_type": "atomic",
    "phase": [
      "FCC",
      "BCC"
    ],
    "ys": 1199.0,
    "uts": 1421.0,
    "strain": null,
    "processes": [
      "additive manufacturing: scan speed: 800 mm/s, laser power: 280 W"
    ],
    "test_type": "tensile",
    "test_temperature": "25 °C",
    "doi": "10.1016/j.optlastec.2023.109396"
  },
  {
    "composition": "AlCoCrFeNi2.1",
    "composition_type": "atomic",
    "phase": [
      "FCC",
      "BCC"
    ],
    "ys": 1151.0,
    "uts": 1364.0,
    "strain": 16.37,
    "processes": [
      "additive manufacturing: scan speed: 1000 mm/s, laser power: 240 W"
    ],
    "test_type": "tensile",
    "test_temperature": "25 °C",
    "doi": "10.1016/j.optlastec.2023.109396"
  },
  {
    "composition": "CoCrFeMnNi",
    "composition_type": "atomic",
    "phase": [
      "FCC"
    ],
    "ys": 587.0,
    "uts": 943.0,
    "strain": 9.5,
    "processes": null,
    "test_type": "tensile",
    "test_temperature": "25 °C",
    "doi": "10.1016/j.optlastec.2024.111427"
  },
  {
    "composition": "CoCrFeNiTi0.1",
    "composition_type": "atomic",
    "phase": null,
    "ys": null,
    "uts": 26.3,
    "strain": 0.28,
    "processes": [
      "magnetron sputtering: target material: CoCrFeNiTi0.1, angle: 60 degrees"
    ],
    "test_type": "compressive",
    "test_temperature": "25 °C",
    "doi": "10.1016/j.pnsc.2022.12.005"
  },
  {
    "composition": "FeCoCrNiMn",
    "composition_type": "atomic",
    "phase": [
      "FCC"
    ],
    "ys": null,
    "uts": 623.2,
    "strain": 35.96,
    "processes": [
      "vacuum induction melting"
    ],
    "test_type": "tensile",
    "test_temperature": "25 °C",
    "doi": "10.1016/j.optlastec.2024.111162"
  },
  {
    "composition": "304 SS",
    "composition_type": "atomic",
    "phase": null,
    "ys": null,
    "uts": 758.5,
    "strain": 65.66,
    "processes": null,
    "test_type": "tensile",
    "test_temperature": "25 °C",
    "doi": "10.1016/j.optlastec.2024.111162"
  },
  {
    "composition": "FeCoCrNiMn-304 SS (LBW)",
    "composition_type": "atomic",
    "phase": [
      "FCC"
    ],
    "ys": null,
    "uts": 442.2,
    "strain": 9.4,
    "processes": [
      "direct laser beam welding: laser power: 1200 W, welding speed: 5 mm/s, shielding gas: Ar, flow rate: 15 L/min"
    ],
    "test_type": "tensile",
    "test_temperature": "25 °C",
    "doi": "10.1016/j.optlastec.2024.111162"
  },
  {
    "composition": "FeCoCrNiMn-304 SS (LMDW)",
    "composition_type": "atomic",
    "phase": [
      "FCC"
    ],
    "ys": null,
    "uts": 549.6,
    "strain": 21.54,
    "processes": [
      "laser melting deposition welding: laser power: 1200 W, welding speed: 5 mm/s, powder feeding speed: 14 g/min, shielding gas: Ar, flow rate: 15 L/min"
    ],
    "test_type": "tensile",
    "test_temperature": "25 °C",
    "doi": "10.1016/j.optlastec.2024.111162"
  },
  {
    "composition": "FeCoCrNiMn-316 SS (LBW)",
    "composition_type": "atomic",
    "phase": null,
    "ys": null,
    "uts": 449.0,
    "strain": 3.8,
    "processes": [
      "direct laser beam welding"
    ],
    "test_type": "tensile",
    "test_temperature": "25 °C",
    "doi": "10.1016/j.optlastec.2024.111162"
  },
  {
    "composition": "Ni30Co13Fe15Cr6Al6Ti0.1B",
    "composition_type": "atomic",
    "phase": [
      "FCC",
      "L12"
    ],
    "ys": 863.0,
    "uts": 1331.0,
    "strain": 30.6,
    "processes": [
      "arc melting: atmosphere: Ar, remelting times: 5",
      "homogenized: temperature: 1165 °C, duration: 2 h",
      "cold rolled: reduction: 65%, temperature: room temperature",
      "aged: temperature: 1000 °C, duration: 4 h",
      "aged: temperature: 800 °C, duration: 16 h"
    ],
    "test_type": "tensile",
    "test_temperature": "25 °C",
    "doi": "10.1016/j.mtphys.2022.100653"
  },
  {
    "composition": "Ni30Co13Fe15Cr6Al6Ti0.1B",
    "composition_type": "atomic",
    "phase": [
      "FCC",
      "L12"
    ],
    "ys": 794.0,
    "uts": 1264.0,
    "strain": 28.0,
    "processes": [
      "arc melting: atmosphere: Ar, remelting times: 5",
      "homogenized: temperature: 1165 °C, duration: 2 h",
      "cold rolled: reduction: 65%, temperature: room temperature",
      "aged: temperature: 1000 °C, duration: 4 h",
      "aged: temperature: 800 °C, duration: 16 h"
    ],
    "test_type": "tensile",
    "test_temperature": "300 °C",
    "doi": "10.1016/j.mtphys.2022.100653"
  },
  {
    "composition": "Ni30Co13Fe15Cr6Al6Ti0.1B",
    "composition_type": "atomic",
    "phase": [
      "FCC",
      "L12"
    ],
    "ys": 787.0,
    "uts": 1192.0,
    "strain": 23.4,
    "processes": [
      "arc melting: atmosphere: Ar, remelting times: 5",
      "homogenized: temperature: 1165 °C, duration: 2 h",
      "cold rolled: reduction: 65%, temperature: room temperature",
      "aged: temperature: 1000 °C, duration: 4 h",
      "aged: temperature: 800 °C, duration: 16 h"
    ],
    "test_type": "tensile",
    "test_temperature": "600 °C",
    "doi": "10.1016/j.mtphys.2022.100653"
  },
  {
    "composition": "Ni30Co13Fe15Cr6Al6Ti0.1B",
    "composition_type": "atomic",
    "phase": [
      "FCC",
      "L12"
    ],
    "ys": 753.0,
    "uts": 1020.0,
    "strain": 9.3,
    "processes": [
      "arc melting: atmosphere: Ar, remelting times: 5",
      "homogenized: temperature: 1165 °C, duration: 2 h",
      "cold rolled: reduction: 65%, temperature: room temperature",
      "aged: temperature: 1000 °C, duration: 4 h",
      "aged: temperature: 800 °C, duration: 16 h"
    ],
    "test_type": "tensile",
    "test_temperature": "700 °C",
    "doi": "10.1016/j.mtphys.2022.100653"
  },
  {
    "composition": "Ni30Co13Fe15Cr6Al6Ti0.1B",
    "composition_type": "atomic",
    "phase": [
      "FCC",
      "L12"
    ],
    "ys": 740.0,
    "uts": 873.0,
    "strain": 4.7,
    "processes": [
      "arc melting: atmosphere: Ar, remelting times: 5",
      "homogenized: temperature: 1165 °C, duration: 2 h",
      "cold rolled: reduction: 65%, temperature: room temperature",
      "aged: temperature: 1000 °C, duration: 4 h",
      "aged: temperature: 800 °C, duration: 16 h"
    ],
    "test_type": "tensile",
    "test_temperature": "750 °C",
    "doi": "10.1016/j.mtphys.2022.100653"
  },
  {
    "composition": "Ni30Co13Fe15Cr6Al6Ti0.1B",
    "composition_type": "atomic",
    "phase": [
      "FCC",
      "L12"
    ],
    "ys": 708.0,
    "uts": 821.0,
    "strain": 3.8,
    "processes": [
      "arc melting: atmosphere: Ar, remelting times: 5",
      "homogenized: temperature: 1165 °C, duration: 2 h",
      "cold rolled: reduction: 65%, temperature: room temperature",
      "aged: temperature: 1000 °C, duration: 4 h",
      "aged: temperature: 800 °C, duration: 16 h"
    ],
    "test_type": "tensile",
    "test_temperature": "775 °C",
    "doi": "10.1016/j.mtphys.2022.100653"
  },
  {
    "composition": "Ni30Co13Fe15Cr6Al6Ti0.1B",
    "composition_type": "atomic",
    "phase": [
      "FCC",
      "L12"
    ],
    "ys": 416.0,
    "uts": 435.0,
    "strain": 7.4,
    "processes": [
      "arc melting: atmosphere: Ar, remelting times: 5",
      "homogenized: temperature: 1165 °C, duration: 2 h",
      "cold rolled: reduction: 65%, temperature: room temperature",
      "aged: temperature: 1000 °C, duration: 4 h",
      "aged: temperature: 800 °C, duration: 16 h"
    ],
    "test_type": "tensile",
    "test_temperature": "900 °C",
    "doi": "10.1016/j.mtphys.2022.100653"
  },
  {
    "composition": "Ni30Co13Fe15Cr6Al6Ti0.1B",
    "composition_type": "atomic",
    "phase": [
      "FCC",
      "L12"
    ],
    "ys": 249.0,
    "uts": 271.0,
    "strain": 18.7,
    "processes": [
      "arc melting: atmosphere: Ar, remelting times: 5",
      "homogenized: temperature: 1165 °C, duration: 2 h",
      "cold rolled: reduction: 65%, temperature: room temperature",
      "aged: temperature: 1000 °C, duration: 4 h",
      "aged: temperature: 800 °C, duration: 16 h"
    ],
    "test_type": "tensile",
    "test_temperature": "950 °C",
    "doi": "10.1016/j.mtphys.2022.100653"
  },
  {
    "composition": "Ni30Co13Fe15Cr6Al6Ti0.1B",
    "composition_type": "atomic",
    "phase": [
      "FCC",
      "L12"
    ],
    "ys": 701.0,
    "uts": 831.0,
    "strain": 7.4,
    "processes": [
      "arc melting: atmosphere: Ar, remelting times: 5",
      "homogenized: temperature: 1165 °C, duration: 2 h",
      "cold rolled: reduction: 65%, temperature: room temperature",
      "aged: temperature: 1000 °C, duration: 4 h",
      "aged: temperature: 800 °C, duration: 16 h",
      "CoCrAlY coating: thickness: 50 μm"
    ],
    "test_type": "tensile",
    "test_temperature": "775 °C",
    "doi": "10.1016/j.mtphys.2022.100653"
  },
  {
    "composition": "Ni30Co13Fe15Cr6Al6Ti0.1B",
    "composition_type": "atomic",
    "phase": [
      "FCC",
      "L12"
    ],
    "ys": 723.0,
    "uts": 865.0,
    "strain": 15.0,
    "processes": [
      "arc melting: atmosphere: Ar, remelting times: 5",
      "homogenized: temperature: 1165 °C, duration: 2 h",
      "cold rolled: reduction: 65%, temperature: room temperature",
      "aged: temperature: 1000 °C, duration: 4 h",
      "aged: temperature: 800 °C, duration: 16 h"
    ],
    "test_type": "tensile",
    "test_temperature": "775 °C",
    "doi": "10.1016/j.mtphys.2022.100653"
  },
  {
    "composition": "TiVNbTa",
    "composition_type": "atomic",
    "phase": [
      "BCC"
    ],
    "ys": 804.0,
    "uts": 864.0,
    "strain": 40.1,
    "processes": [
      "vacuum levitation melting (VLM)"
    ],
    "test_type": "tensile",
    "test_temperature": "25 °C",
    "doi": "10.1016/j.pnsc.2024.08.002"
  },
  {
    "composition": "TiVNbTa",
    "composition_type": "atomic",
    "phase": [
      "BCC"
    ],
    "ys": 800.0,
    "uts": null,
    "strain": 30.0,
    "processes": [
      "vacuum levitation melting (VLM)"
    ],
    "test_type": "compressive",
    "test_temperature": "25 °C",
    "doi": "10.1016/j.pnsc.2024.08.002"
  },
  {
    "composition": "TiVNbTa",
    "composition_type": "atomic",
    "phase": null,
    "ys": 330.0,
    "uts": 423.0,
    "strain": 30.0,
    "processes": [
      "vacuum levitation melting (VLM)"
    ],
    "test_type": "compressive",
    "test_temperature": "1273 K",
    "doi": "10.1016/j.pnsc.2024.08.002"
  },
  {
    "composition": "Hf15Nb40Ta25Ti15Zr5",
    "composition_type": "atomic",
    "phase": null,
    "ys": null,
    "uts": null,
    "strain": 91.0,
    "processes": null,
    "test_type": "tensile",
    "test_temperature": "25 °C",
    "doi": "10.1016/j.pnsc.2024.08.002"
  },
  {
