Repository: Sci-Extract/sisyphus

# Step through _sisyphus_ extraction process
Author: Soike Yuan  date: 1/12/2025

Prerequisite: Assumed that you have installed sisyphus on your machine and add .env file to your root path which contains API key. :shipit:

## Below is the file structure of the project,

```
├─ README.md                        
├─ pyproject.toml                   # Python project metadata and dependencies
├─ data/                            # Extracted data of high entropy alloys
├─ notebooks/                       # Jupyter notebooks
├─ db/                              # sql databases
├─ record/                          # record sql database
│─ sisyphus/

File: notebooks/heas_result.json (part 57 of 64)
[
    "composition": "Ti50Zr18Nb15V12Al5",
    "composition_type": "atomic",
    "phase": null,
    "ys": null,
    "uts": null,
    "strain": 46.7,
    "processes": null,
    "test_type": "tensile",
    "test_temperature": "25 °C",
    "doi": "10.1016/j.pnsc.2024.08.002"
  },
  {
    "composition": "AlCoCrFeNiTi",
    "composition_type": "atomic",
    "phase": null,
    "ys": 159.0,
    "uts": null,
    "strain": 46.6,
    "processes": [
      "as-cast",
      "homogenized",
      "hot deformed"
    ],
    "test_type": "compressive",
    "test_temperature": "1100 °C",
    "doi": "10.1016/j.promfg.2018.07.231"
  },
  {
    "composition": "Cr0.8FeNiCu",
    "composition_type": "atomic",
    "phase": [
      "FCC"
    ],
    "ys": null,
    "uts": 491.6,
    "strain": 33.2,
    "processes": [
      "induction melting: atmosphere: Ar"
    ],
    "test_type": "tensile",
    "test_temperature": "25 °C",
    "doi": "10.1016/j.pnsc.2020.01.012"
  },
  {
    "composition": "CrFeNiCu",
    "composition_type": "atomic",
    "phase": [
      "FCC"
    ],
    "ys": null,
    "uts": 565.5,
    "strain": 21.5,
    "processes": [
      "induction melting: atmosphere: Ar"
    ],
    "test_type": "tensile",
    "test_temperature": "25 °C",
    "doi": "10.1016/j.pnsc.2020.01.012"
  },
  {
    "composition": "Cr1.5FeNiCu",
    "composition_type": "atomic",
    "phase": [
      "FCC",
      "BCC"
    ],
    "ys": null,
    "uts": 761.8,
    "strain": 12.6,
    "processes": [
      "induction melting: atmosphere: Ar"
    ],
    "test_type": "tensile",
    "test_temperature": "25 °C",
    "doi": "10.1016/j.pnsc.2020.01.012"
  },
  {
    "composition": "Cr2FeNiCu",
    "composition_type": "atomic",
    "phase": [
      "FCC",
      "BCC"
    ],
    "ys": null,
    "uts": 875.048,
    "strain": 3.3,
    "processes": [
      "induction melting: atmosphere: Ar"
    ],
    "test_type": "tensile",
    "test_temperature": "25 °C",
    "doi": "10.1016/j.pnsc.2020.01.012"
  },
  {
    "composition": "(MgAl)70Zn20(BiSn)10",
    "composition_type": "atomic",
    "phase": [
      "Mg2Sn",
      "BCC Bergman phase τ-Mg32(Zn,Al)49",
      "Sn3Bi",
      "Zn2Sn",
      "Mg3Bi2"
    ],
    "ys": null,
    "uts": 270.0,
    "strain": null,
    "processes": [
      "gravity casting: atmosphere: 98% Ar, 2% SF₆, melting temperature: 750 °C, duration: 1.5 h, pouring temperature: 750 °C"
    ],
    "test_type": "compressive",
    "test_temperature": "25 °C",
    "doi": "10.1016/j.rineng.2025.104297"
  },
  {
    "composition": "Al0.3CoCrFeNi",
    "composition_type": "atomic",
    "phase": [
      "FCC"
    ],
    "ys": null,
    "uts": null,
    "strain": null,
    "processes": [
      "additive manufacturing: method: direct laser fabrication, equipment: Trumpf Truelaser Cell 7040"
    ],
    "test_type": "tensile",
    "test_temperature": "25 °C",
    "doi": "10.1016/j.scriptamat.2016.10.023"
  },
  {
    "composition": "Al0.3CoCrFeNi",
    "composition_type": "atomic",
    "phase": [
      "FCC"
    ],
    "ys": null,
    "uts": null,
    "strain": 0.35,
    "processes": [
      "additive manufacturing: method: direct laser fabrication, equipment: Trumpf Truelaser Cell 7040"
    ],
    "test_type": "compressive",
    "test_temperature": "25 °C",
    "doi": "10.1016/j.scriptamat.2016.10.023"
  },
  {
    "composition": "PtPdRhIrCuNi",
    "composition_type": "atomic",
    "phase": [
      "FCC"
    ],
    "ys": 527.0,
    "uts": 1839.0,
    "strain": 32.4,
    "processes": [
      "arc melting: atmosphere: not specified, remelting times: not specified",
      "annealed: temperature: 1000 °C, duration: not specified",
      "annealed: temperature: 1200 °C, duration: not specified",
      "annealed: temperature: 1400 °C, duration: not specified"
    ],
    "test_type": "compressive",
    "test_temperature": "25 °C",
    "doi": "10.1016/j.scriptamat.2016.08.017"
  },
  {
    "composition": "FeCoNiCrMn",
    "composition_type": "atomic",
    "phase": [
      "face-centered cubic"
    ],
    "ys": 275.0,
    "uts": null,
    "strain": 15.0,
    "processes": [
      "induction melting: atmosphere: Ar, remelting times: 4",
      "homogenized: temperature: 1200 °C, duration: 12 h"
    ],
    "test_type": "compressive",
    "test_temperature": "25 °C",
    "doi": "10.1016/j.scib.2018.01.022"
  },
  {
    "composition": "FeCoNiCrMn",
    "composition_type": "atomic",
    "phase": [
      "face-centered cubic"
    ],
    "ys": 316.0,
    "uts": null,
    "strain": 15.0,
    "processes": [
      "induction melting: atmosphere: Ar, remelting times: 4",
      "homogenized: temperature: 1200 °C, duration: 12 h",
      "cold rolled: reduction: 50%, temperature: 1100 °C",
      "quenching: medium: water"
    ],
    "test_type": "compressive",
    "test_temperature": "25 °C",
    "doi": "10.1016/j.scib.2018.01.022"
  },
  {
    "composition": "FeCoNiCrMn",
    "composition_type": "atomic",
    "phase": [
      "face-centered cubic"
    ],
    "ys": 361.0,
    "uts": null,
    "strain": 15.0,
    "processes": [
      "induction melting: atmosphere: Ar, remelting times: 4",
      "homogenized: temperature: 1200 °C, duration: 12 h",
      "cold rolled: reduction: 50%, temperature: 1000 °C",
      "quenching: medium: water"
    ],
    "test_type": "compressive",
    "test_temperature": "25 °C",
    "doi": "10.1016/j.scib.2018.01.022"
  },
  {
    "composition": "FeCoNiCrMn",
    "composition_type": "atomic",
    "phase": [
      "face-centered cubic"
    ],
    "ys": null,
    "uts": 577.0,
    "strain": 60.0,
    "processes": [
      "induction melting: atmosphere: Ar, remelting times: 4",
      "homogenized: temperature: 1200 °C, duration: 12 h",
      "cold rolled: reduction: 50%, temperature: 1100 °C",
      "quenching: medium: water"
    ],
    "test_type": "tensile",
    "test_temperature": "25 °C",
    "doi": "10.1016/j.scib.2018.01.022"
  },
  {
    "composition": "FeCoNiCrMn",
    "composition_type": "atomic",
    "phase": [
      "face-centered cubic"
    ],
    "ys": null,
    "uts": 610.0,
    "strain": 60.0,
    "processes": [
      "induction melting: atmosphere: Ar, remelting times: 4",
      "homogenized: temperature: 1200 °C, duration: 12 h",
      "cold rolled: reduction: 50%, temperature: 1100 °C",
      "quenching: medium: water"
    ],
    "test_type": "tensile",
    "test_temperature": "25 °C",
    "doi": "10.1016/j.scib.2018.01.022"
  },
  {
    "composition": "FeCoNiCrMn",
    "composition_type": "atomic",
    "phase": [
      "face-centered cubic"
    ],
    "ys": null,
    "uts": 734.0,
    "strain": 50.0,
    "processes": [
      "induction melting: atmosphere: Ar, remelting times: 4",
      "homogenized: temperature: 1200 °C, duration: 12 h",
      "cold rolled: reduction: 50%, temperature: 1100 °C",
      "quenching: medium: water"
    ],
    "test_type": "tensile",
    "test_temperature": "25 °C",
    "doi": "10.1016/j.scib.2018.01.022"
  },
  {
    "composition": "Fe23.48Co26.28Cr21.07Ni27.16Al0.14Si0.1Zr0.11",
    "composition_type": "weight",
    "phase": [
      "fcc"
    ],
    "ys": 188.0,
    "uts": 457.0,
    "strain": 50.0,
    "processes": [
      "arc melting"
    ],
    "test_type": "tensile",
    "test_temperature": "25 °C",
    "doi": "10.1016/j.scriptamat.2014.11.037"
  },
  {
    "composition": "Fe23.48Co26.28Cr21.07Ni27.16Al0.14Si0.1Zr0.11",
    "composition_type": "weight",
    "phase": [
      "fcc"
    ],
    "ys": 402.0,
    "uts": 480.0,
    "strain": 8.0,
    "processes": [
      "additive manufacturing: layer thickness: 50μm"
    ],
    "test_type": "tensile",
    "test_temperature": "25 °C",
    "doi": "10.1016/j.scriptamat.2014.11.037"
  },
  {
    "composition": "Fe23.48Co26.28Cr21.07Ni27.16Al0.14Si0.1Zr0.11",
    "composition_type": "weight",
    "phase": [
      "fcc"
    ],
    "ys": 600.0,
    "uts": 745.0,
    "strain": 32.0,
    "processes": [
      "additive manufacturing: layer thickness: 20μm"
    ],
    "test_type": "tensile",
    "test_temperature": "25 °C",
    "doi": "10.1016/j.scriptamat.2014.11.037"
  },
  {
    "composition": "AlCoCr1.5Fe1.5NiTi0.5",
    "composition_type": "atomic",
    "phase": [
      "BCC1",
      "BCC2"
    ],
    "ys": 1940.0,
    "uts": null,
    "strain": 30.0,
    "processes": [
      "arc melting: atmosphere: Ar, remelting times: 4"
    ],
    "test_type": "compressive",
    "test_temperature": "25 °C",
    "doi": "10.1016/j.scriptamat.2017.03.039"
  },
  {
    "composition": "AlCoCr1.5Fe1.5NiTi0.5",
    "composition_type": "atomic",
    "phase": [
      "BCC1",
      "BCC2"
    ],
    "ys": 2010.0,
    "uts": null,
    "strain": 15.0,
    "processes": [
      "arc melting: atmosphere: Ar, remelting times: 4"
    ],
    "test_type": "compressive",
    "test_temperature": "25 °C",
    "doi": "10.1016/j.scriptamat.2017.03.039"
  },
  {
    "composition": "CoCrFeMnNi",
    "composition_type": "atomic",
    "phase": [
      "fcc"
    ],
    "ys": null,
    "uts": null,
    "strain": null,
    "processes": [
      "vacuum induction casting: atmosphere: not specified",
      "hot-forged: temperature: not specified",
      "solution annealed: temperature: 1100 °C, duration: 1 h"
    ],
    "test_type": "tensile",
    "test_temperature": "25 °C",
    "doi": "10.1016/j.scriptamat.2017.03.029"
  },
  {
    "composition": "Fe50Mn30Co10Cr10",
    "composition_type": "atomic",
    "phase": [
      "face-centered cubic",
      "ε-hexagonal closed packed"
    ],
    "ys": null,
    "uts": null,
    "strain": 65.0,
    "processes": [
      "induction melting: atmosphere: vacuum",
      "annealed: temperature: 900 °C, atmosphere: air",
      "quenching: medium: water"
    ],
    "test_type": "tensile",
    "test_temperature": "25 °C",
    "doi": "10.1016/j.scriptamat.2017.09.013"
  },
  {
    "composition": "Fe50Mn30Co10Cr10",
    "composition_type": "atomic",
    "phase": [
      "face-centered cubic",
      "ε-hexagonal closed packed"
    ],
    "ys": null,
    "uts": null,
    "strain": null,
    "processes": [
      "induction melting: atmosphere: vacuum",
      "annealed: temperature: 850 °C, duration: 20 min, atmosphere: air",
      "cooling: medium: furnace"
    ],
    "test_type": "tensile",
    "test_temperature": "25 °C",
    "doi": "10.1016/j.scriptamat.2017.09.013"
  },
  {
    "composition": "Ti10Fe30Co30Ni30",
    "composition_type": "atomic",
    "phase": [
      "fcc"
    ],
    "ys": 1830.0,
    "uts": 2024.0,
    "strain": 18.7,
    "processes": [
      "mechanical alloying: duration: 40 h, ball size: not specified, ball to powder ratio: 10:1, rotation speed: 300 rpm",
      "spark plasma sintering: temperature: 1273 K, pressure: 30 MPa, duration: 8 min"
    ],
    "test_type": "compressive",
    "test_temperature": "25 °C",
    "doi": "10.1016/j.scriptamat.2017.09.023"
  },
  {
    "composition": "Fe40.4Ni11.3Mn34.8Al7.5Cr6",
    "composition_type": "atomic",
    "phase": null,
    "ys": 355.0,
    "uts": null,
    "strain": null,
    "processes": null,
    "test_type": "tensile",
    "test_temperature": "25 °C",
    "doi": "10.1016/j.scriptamat.2017.09.023"
  },
  {
    "composition": "Al7.5Fe25Co25Ni25Cu17.5",
    "composition_type": "atomic",
    "phase": [
      "fcc"
    ],
    "ys": 1795.0,
    "uts": null,
    "strain": null,
    "processes": null,
    "test_type": "compressive",
    "test_temperature": "25 °C",
    "doi": "10.1016/j.scriptamat.2017.09.023"
  },
  {
    "composition": "CoCrFeNi",
    "composition_type": "atomic",
    "phase": [
      "FCC"
    ],
    "ys": 1224.0,
    "uts": null,
    "strain": 13.6,
    "processes": [
      "arc melting: atmosphere: Ar, remelting times: 5",
      "homogenized: temperature: 1200 °C, duration: 2 h",
      "hot forging",
      "annealed",
      "cold drawn: final diameter: 7.0 mm"
    ],
    "test_type": "tensile",
    "test_temperature": "223 K",
    "doi": "10.1016/j.scriptamat.2017.08.006"
  },
  {
    "composition": "CoCrFeNi",
    "composition_type": "atomic",
    "phase": [
      "FCC"
    ],
    "ys": 1107.0,
    "uts": null,
    "strain": 12.6,
    "processes": [
      "arc melting: atmosphere: Ar, remelting times: 5",
      "homogenized: temperature: 1200 °C, duration: 2 h",
      "hot forging",
      "annealed",
      "cold drawn: final diameter: 7.0 mm"
    ],
    "test_type": "tensile",
    "test_temperature": "293 K",
    "doi": "10.1016/j.scriptamat.2017.08.006"
  },
  {
    "composition": "CoCrFeNi",
    "composition_type": "atomic",
    "phase": [
      "FCC"
    ],
    "ys": 837.0,
    "uts": null,
    "strain": 27.1,
    "processes": [
      "arc melting: atmosphere: Ar, remelting times: 5",
      "homogenized: temperature: 1200 °C, duration: 2 h",
      "hot forging",
      "annealed",
      "cold drawn: final diameter: 7.0 mm"
    ],
    "test_type": "tensile",
    "test_temperature": "923 K",
    "doi": "10.1016/j.scriptamat.2017.08.006"
  },
  {
    "composition": "Fe32.3Al29.3Cu11.7Ni10.8Ti15.9",
    "composition_type": "atomic",
    "phase": [
      "bcc"
    ],
    "ys": null,
    "uts": null,
    "strain": null,
    "processes": [
      "arc melting: atmosphere: , remelting times: 5",
      "homogenized: temperature: 1200 °C, duration: 24 h, atmosphere: "
    ],
    "test_type": "compressive",
    "test_temperature": "25 °C",
    "doi": "10.1016/j.scriptamat.2018.02.042"
  },
  {
    "composition": "FeNiMnCr18",
    "composition_type": "atomic",
    "phase": [
      "FCC"
    ],
    "ys": 310.0,
    "uts": null,
    "strain": 37.0,
    "processes": null,
    "test_type": "tensile",
    "test_temperature": "25 °C",
    "doi": "10.1016/j.scriptamat.2018.01.028"
  },
  {
    "composition": "Fe42Ni12Mn36Al8Ti2",
    "composition_type": "atomic",
    "phase": null,
    "ys": null,
    "uts": 1000.0,
    "strain": 1.1,
    "processes": null,
    "test_type": "tensile",
    "test_temperature": "25 °C",
    "doi": "10.1016/j.scriptamat.2018.01.028"
  },
  {
    "composition": "Fe36Mn21Cr18Ni15Al10",
    "composition_type": "atomic",
    "phase": null,
    "ys": null,
    "uts": 1000.0,
    "strain": 1.1,
    "processes": null,
    "test_type": "tensile",
    "test_temperature": "25 °C",
    "doi": "10.1016/j.scriptamat.2018.01.028"
  },
  {
    "composition": "Fe28.2Ni18.8Mn32.9Al14.1Cr6",
    "composition_type": "atomic",
    "phase": null,
    "ys": null,
    "uts": 1000.0,
    "strain": 1.1,
    "processes": null,
    "test_type": "tensile",
    "test_temperature": "25 °C",
    "doi": "10.1016/j.scriptamat.2018.01.028"
  },
  {
    "composition": "(FeNi)75Cr15Mn10",
    "composition_type": "atomic",
    "phase": null,
    "ys": null,
    "uts": null,
    "strain": null,
    "processes": [
      "arc melting: atmosphere: commercial purity",
      "solution treated: temperature: 1150 °C, duration: 2 h",
      "cold rolled: reduction: 66%, temperature: room temperature",
      "recrystallized: temperature: 1150 °C, duration: 2 min"
    ],
    "test_type": "tensile",
    "test_temperature": "25 °C",
    "doi": "10.1016/j.scriptamat.2018.01.028"
  },
  {
    "composition": "(FeNi)67Cr15Mn10Al5Ti3",
    "composition_type": "atomic",
    "phase": [
      "FCC",
      "L12"
    ],
    "ys": null,
    "uts": 1076.0,
    "strain": 22.0,
    "processes": [
      "arc melting: atmosphere: commercial purity",
      "solution treated: temperature: 1150 °C, duration: 2 h",
      "cold rolled: reduction: 66%, temperature: room temperature",
      "recrystallized: temperature: 1150 °C, duration: 2 min",
      "aged: temperature: 800 °C, duration: 1 h"
    ],
    "test_type": "tensile",
    "test_temperature": "25 °C",
    "doi": "10.1016/j.scriptamat.2018.01.028"
  },
  {
    "composition": "(FeNi)67Cr15Mn10Al4Ti4",
    "composition_type": "atomic",
    "phase": [
      "FCC",
      "L12"
    ],
    "ys": null,
    "uts": null,
    "strain": null,
    "processes": [
      "arc melting: atmosphere: commercial purity",
      "solution treated: temperature: 1150 °C, duration: 2 h",
      "cold rolled: reduction: 66%, temperature: room temperature",
      "recrystallized: temperature: 1150 °C, duration: 2 min",
      "aged: temperature: 800 °C, duration: 1 h"
    ],
    "test_type": "tensile",
    "test_temperature": "25 °C",
    "doi": "10.1016/j.scriptamat.2018.01.028"
  },
  {
    "composition": "(FeNi)67Cr15Mn10Al3Ti5",
    "composition_type": "atomic",
    "phase": [
      "FCC",
      "L12"
    ],
    "ys": 1000.0,
    "uts": 1247.0,
    "strain": 20.0,
    "processes": [
      "arc melting: atmosphere: commercial purity",
      "solution treated: temperature: 1150 °C, duration: 2 h",
      "cold rolled: reduction: 66%, temperature: room temperature",
      "recrystallized: temperature: 1150 °C, duration: 2 min",
      "aged: temperature: 800 °C, duration: 1 h"
    ],
    "test_type": "tensile",
    "test_temperature": "25 °C",
    "doi": "10.1016/j.scriptamat.2018.01.028"
  },
  {
    "composition": "Al0.3CoCrFeNi",
    "composition_type": "atomic",
    "phase": [
      "FCC",
      "B2",
      "σ"
    ],
    "ys": 900.0,
    "uts": 1074.0,
    "strain": 25.0,
    "processes": [
      "arc melting: atmosphere: vacuum, remelting times: 5",
      "solution treated: temperature: 1200 °C, duration: 48 h, atmosphere: vacuum",
      "cooling: medium: furnace",
      "cold rolled: reduction: 84%, temperature: room temperature",
      "annealed: temperature: 700 °C, duration: 36 h, atmosphere: air"
    ],
    "test_type": "tensile",
    "test_temperature": "25 °C",
    "doi": "10.1016/j.scriptamat.2018.08.048"
  },
  {
    "composition": "Fe20Mn20Ni20Cr20Co",
    "composition_type": "atomic",
    "phase": [
      "FCC"
    ],
    "ys": null,
    "uts": null,
    "strain": null,
    "processes": [
      "induction melting: atmosphere: vacuum",
      "hot rolled: reduction: 52%, temperature: 1273K",
      "homogenized: temperature: 1473K, duration: 2h, atmosphere: Ar",
      "hot rolled: reduction: 33%",
      "solution treated: temperature: 1073K, duration: 1h, atmosphere: air",
      "quenching: medium: water"
    ],
    "test_type": "tensile",
    "test_temperature": "20 °C",
    "doi": "10.1016/j.scriptamat.2018.03.003"
  },
  {
    "composition": "Fe30Mn10Cr10Co",
    "composition_type": "atomic",
    "phase": [
      "FCC",
      "HCP"
    ],
    "ys": null,
    "uts": null,
    "strain": null,
    "processes": [
      "induction melting: atmosphere: vacuum",
      "hot rolled: reduction: 52%, temperature: 1273K",
      "homogenized: temperature: 1473K, duration: 2h, atmosphere: Ar",
      "hot rolled: reduction: 33%",
      "solution treated: temperature: 1073K, duration: 1h, atmosphere: air",
      "quenching: medium: water"
    ],
    "test_type": "tensile",
    "test_temperature": "20 °C",
    "doi": "10.1016/j.scriptamat.2018.03.003"
  },
  {
    "composition": "Al18Fe33.3Co23Ni23C2.7",
    "composition_type": "atomic",
    "phase": [
      "B2",
      "FCC",
      "L12"
    ],
    "ys": 1201.0,
    "uts": 2448.0,
    "strain": 32.6,
    "processes": [
      "arc melting: atmosphere: Ar, remelting times: 6"
    ],
    "test_type": "compressive",
    "test_temperature": "25 °C",
    "doi": "10.1016/j.scriptamat.2018.09.008"
  },
  {
    "composition": "Ni1.5Co1.5CrFeTi0.5",
    "composition_type": "atomic",
    "phase": [
      "FCC",
      "Ni3Ti intermetallic",
      "TiO"
    ],
    "ys": 1289.0,
    "uts": 1569.0,
    "strain": 6.15,
    "processes": [
      "mechanical alloying: duration: 35 h, ball size: 15-mm and 20-mm, ball to powder ratio: 10:1, rotation speed: 250 RPM",
      "spark plasma sintering: temperature: 1150 °C, pressure: 30 MPa, duration: 20 min"
    ],
    "test_type": "tensile",
    "test_temperature": "25 °C",
    "doi": "10.1016/j.scriptamat.2018.07.034"
  },
  {
    "composition": "Ni1.5Co1.5CrFeTi0.5",
    "composition_type": "atomic",
    "phase": [
      "FCC",
      "Ni3Ti intermetallic",
      "TiO"
    ],
    "ys": 1388.0,
    "uts": 1661.0,
    "strain": 4.35,
    "processes": [
      "mechanical alloying: duration: 35 h, ball size: 15-mm and 20-mm, ball to powder ratio: 10:1, rotation speed: 250 RPM",
      "spark plasma sintering: temperature: 1150 °C, pressure: 30 MPa, duration: 20 min",
      "annealed: temperature: 700 °C, duration: 48 h, atmosphere: Ar"
    ],
    "test_type": "tensile",
    "test_temperature": "25 °C",
    "doi": "10.1016/j.scriptamat.2018.07.034"
  },
  {
    "composition": "Ni1.5Co1.5CrFeTi0.5",
    "composition_type": "atomic",
    "phase": [
      "FCC",
      "Ni3Ti intermetallic",
      "TiO"
    ],
    "ys": 886.0,
    "uts": 1236.0,
    "strain": 9.73,
    "processes": [
      "mechanical alloying: duration: 35 h, ball size: 15-mm and 20-mm, ball to powder ratio: 10:1, rotation speed: 250 RPM",
      "spark plasma sintering: temperature: 1150 °C, pressure: 30 MPa, duration: 20 min",
      "annealed: temperature: 900 °C, duration: 48 h, atmosphere: Ar"
    ],
    "test_type": "tensile",
    "test_temperature": "25 °C",
    "doi": "10.1016/j.scriptamat.2018.07.034"
  },
  {
    "composition": "Ni1.5Co1.5CrFeTi0.5",
    "composition_type": "atomic",
    "phase": [
      "FCC",
      "TiO"
    ],
    "ys": 1048.0,
    "uts": 1467.0,
    "strain": 14.43,
    "processes": [
      "mechanical alloying: duration: 35 h, ball size: 15-mm and 20-mm, ball to powder ratio: 10:1, rotation speed: 250 RPM",
      "spark plasma sintering: temperature: 1150 °C, pressure: 30 MPa, duration: 20 min",
      "annealed: temperature: 1100 °C, duration: 48 h, atmosphere: Ar"
    ],
    "test_type": "tensile",
    "test_temperature": "25 °C",
    "doi": "10.1016/j.scriptamat.2018.07.034"
  },
  {
    "composition": "Al0.3CoCrFeNi",
    "composition_type": "atomic",
    "phase": [
      "fcc"
    ],
    "ys": null,
    "uts": 400.0,
    "strain": 65.0,
    "processes": [
      "arc melting: atmosphere: pure metals",
      "solution treated: temperature: 1150 °C, duration: 10 h",
      "cold rolled: reduction: 90%, temperature: room temperature",
      "annealed: temperature: 1150 °C, duration: unspecified, atmosphere: unspecified"
    ],
    "test_type": "tensile",
    "test_temperature": "25 °C",
    "doi": "10.1016/j.scriptamat.2018.10.023"
  },
  {
    "composition": "Al0.3CoCrFeNi",
    "composition_type": "atomic",
    "phase": [
      "fcc",
      "L12"
    ],
    "ys": 850.0,
    "uts": 850.0,
    "strain": 45.0,
    "processes": [
      "arc melting: atmosphere: pure metals",
      "solution treated: temperature: 1150 °C, duration: 10 h",
      "cold rolled: reduction: 90%, temperature: room temperature",
      "annealed: temperature: 620 °C, duration: 50 h, atmosphere: unspecified"
    ],
    "test_type": "tensile",
    "test_temperature": "25 °C",
    "doi": "10.1016/j.scriptamat.2018.10.023"
  },
  {
    "composition": "Al0.3CoCrFeNi",
    "composition_type": "atomic",
    "phase": [
      "fcc",
      "B2",
      "σ"
    ],
    "ys": 1050.0,
    "uts": 1050.0,
    "strain": 35.0,
    "processes": [
      "arc melting: atmosphere: pure metals",
      "solution treated: temperature: 1150 °C, duration: 10 h",
      "cold rolled: reduction: 90%, temperature: room temperature",
      "annealed: temperature: 620 °C, duration: 50 h, atmosphere: unspecified"
    ],
    "test_type": "tensile",
    "test_temperature": "25 °C",
    "doi": "10.1016/j.scriptamat.2018.10.023"
  },
  {
    "composition": "Al0.3CoCrFeNi",
    "composition_type": "atomic",
    "phase": [
      "fcc",
      "B2",
      "bcc",
      "σ"
    ],
    "ys": 1850.0,
    "uts": 1850.0,
    "strain": 5.0,
    "processes": [
      "arc melting: atmosphere: pure metals",
      "solution treated: temperature: 1150 °C, duration: 10 h",
      "cold rolled: reduction: 90%, temperature: room temperature",
      "annealed: temperature: 550 °C, duration: 24 h, atmosphere: unspecified"
    ],
    "test_type": "tensile",
    "test_temperature": "25 °C",
    "doi": "10.1016/j.scriptamat.2018.10.023"
  },
  {
    "composition": "Al0.3CoCrFeNi",
    "composition_type": "atomic",
    "phase": [
      "fcc",
      "B2",
      "bcc",
      "σ"
    ],
    "ys": 1650.0,
    "uts": 1650.0,
    "strain": 7.0,
    "processes": [
      "arc melting: atmosphere: pure metals",
      "solution treated: temperature: 1150 °C, duration: 10 h",
      "cold rolled: reduction: 90%, temperature: room temperature",
      "annealed: temperature: 550 °C, duration: 50 h, atmosphere: unspecified"
    ],
    "test_type": "tensile",
    "test_temperature": "25 °C",
    "doi": "10.1016/j.scriptamat.2018.10.023"
  },
  {
    "composition": "Ti50Zr20Hf15Al10Nb5",
    "composition_type": "atomic",
    "phase": [
      "β",
      "α″"
    ],
    "ys": null,
    "uts": 1066.0,
    "strain": 13.0,
    "processes": [
      "arc melting: atmosphere: , remelting times: ",
      "drop-casting: mold: water-cooled, size: 10 × 10 × 45 mm3",
      "homogenized: temperature: , duration: , atmosphere: ",
      "cold rolled: reduction: 40%, temperature: ",
      "annealed: temperature: 800 °C, duration: 0.5 h, atmosphere: ",
      "quenching: medium: water"
    ],
    "test_type": "tensile",
    "test_temperature": "25 °C",
    "doi": "10.1016/j.scriptamat.2018.10.035"
  },
  {
    "composition": "Ti50Zr20Hf15Al10Nb5",
    "composition_type": "atomic",
    "phase": [
      "β",
      "α″"
    ],
    "ys": null,
    "uts": 996.0,
    "strain": 18.0,
    "processes": [
      "arc melting: atmosphere: , remelting times: ",
      "drop-casting: mold: water-cooled, size: 10 × 10 × 45 mm3",
      "homogenized: temperature: , duration: , atmosphere: ",
      "cold rolled: reduction: 40%, temperature: ",
      "annealed: temperature: 900 °C, duration: 0.5 h, atmosphere: ",
      "quenching: medium: water"
    ],
    "test_type": "tensile",
    "test_temperature": "25 °C",
    "doi": "10.1016/j.scriptamat.2018.10.035"
  },
  {
    "composition": "Ti49Zr20Hf15Al10Nb6",
    "composition_type": "atomic",
    "phase": [
      "β",
      "α″"
    ],
    "ys": null,
    "uts": 1030.0,
    "strain": 19.0,
    "processes": [
      "arc melting: atmosphere: , remelting times: ",
      "drop-casting: mold: water-cooled, size: 10 × 10 × 45 mm3",
      "homogenized: temperature: , duration: , atmosphere: ",
      "cold rolled: reduction: 40%, temperature: ",
      "annealed: temperature: 800 °C, duration: 0.5 h, atmosphere: ",
      "quenching: medium: water"
    ],
    "test_type": "tensile",
    "test_temperature": "25 °C",
    "doi": "10.1016/j.scriptamat.2018.10.035"
  },
  {
    "composition": "Ti49Zr20Hf15Al10Nb6",
    "composition_type": "atomic",
    "phase": [
      "β",
      "α″"
    ],
    "ys": null,
    "uts": 987.0,
    "strain": 18.0,
    "processes": [
      "arc melting: atmosphere: , remelting times: ",
      "drop-casting: mold: water-cooled, size: 10 × 10 × 45 mm3",
      "homogenized: temperature: , duration: , atmosphere: ",
      "cold rolled: reduction: 40%, temperature: ",
      "annealed: temperature: 900 °C, duration: 0.5 h, atmosphere: ",
      "quenching: medium: water"
    ],
    "test_type": "tensile",
    "test_temperature": "25 °C",
    "doi": "10.1016/j.scriptamat.2018.10.035"
  },
  {
    "composition": "CoCrFeNiAl0.3",
    "composition_type": "atomic",
    "phase": [
      "FCC",
      "B2"
    ],
    "ys": null,
    "uts": null,
    "strain": 10.0,
    "processes": [
      "arc melting: atmosphere: Ar, remelting times: 5",
      "homogenized: temperature: 1200 °C, duration: 20 h, atmosphere: Ar",
      "cold rolled: reduction: 95%, temperature: 25 °C",
      "annealed: temperature: 1000 °C, duration: 1 h, atmosphere: Ar",
      "annealed: temperature: 700 °C, duration: 40 min, atmosphere: Ar"
    ],
    "test_type": "tensile",
    "test_temperature": "25 °C",
    "doi": "10.1016/j.scriptamat.2018.11.016"
  },
  {
    "composition": "Al0.3CoCrFeMnNi",
    "composition_type": "atomic",
    "phase": [
      "FCC",
      "B2"
    ],
    "ys": 979.0,
    "uts": null,
    "strain": 39.0,
    "processes": [
      "mechanical alloying",
      "spark plasma sintering: temperature: 900 °C"
    ],
    "test_type": "compressive",
    "test_temperature": "25 °C",
    "doi": "10.1016/j.scriptamat.2018.12.021"
  },
  {
    "composition": "Al0.3CoCrFeMnNi + 0.5 vol% Y2O3",
    "composition_type": "atomic",
    "phase": [
      "FCC",
      "B2"
    ],
    "ys": 1150.0,
    "uts": null,
    "strain": 39.0,
    "processes": [
      "mechanical alloying",
      "spark plasma sintering: temperature: 900 °C"
    ],
    "test_type": "compressive",
    "test_temperature": "25 °C",
    "doi": "10.1016/j.scriptamat.2018.12.021"
  },
  {
    "composition": "Al0.3CoCrFeMnNi + 1 vol% Y2O3",
    "composition_type": "atomic",
    "phase": [
      "FCC",
      "B2"
    ],
    "ys": 1600.0,
    "uts": null,
    "strain": null,
    "processes": [
      "mechanical alloying",
      "spark plasma sintering: temperature: 900 °C"
    ],
    "test_type": "compressive",
    "test_temperature": "25 °C",
    "doi": "10.1016/j.scriptamat.2018.12.021"
  },
  {
    "composition": "Al0.3CoCrFeMnNi + 1.5 vol% Y2O3",
    "composition_type": "atomic",
    "phase": [
      "FCC",
      "B2"
    ],
    "ys": 1650.0,
    "uts": null,
    "strain": null,
    "processes": [
      "mechanical alloying",
      "spark plasma sintering: temperature: 900 °C"
    ],
    "test_type": "compressive",
    "test_temperature": "25 °C",
    "doi": "10.1016/j.scriptamat.2018.12.021"
  },
  {
    "composition": "Al0.3CoCrFeMnNi + 2 vol% Y2O3",
    "composition_type": "atomic",
    "phase": [
      "FCC",
      "B2"
    ],
    "ys": 1660.0,
    "uts": null,
    "strain": null,
    "processes": [
      "mechanical alloying",
      "spark plasma sintering: temperature: 900 °C"
    ],
    "test_type": "compressive",
    "test_temperature": "25 °C",
    "doi": "10.1016/j.scriptamat.2018.12.021"
  },
  {
    "composition": "Al0.3CoCrFeMnNi + 3 vol% Y2O3",
    "composition_type": "atomic",
    "phase": [
      "FCC",
      "B2"
    ],
    "ys": 1760.0,
    "uts": null,
    "strain": 20.0,
    "processes": [
      "mechanical alloying",
      "spark plasma sintering: temperature: 900 °C"
    ],
    "test_type": "compressive",
    "test_temperature": "25 °C",
    "doi": "10.1016/j.scriptamat.2018.12.021"
  },
  {
    "composition": "Ni30Co30Fe13Cr15Al6Ti6",
    "composition_type": "atomic",
    "phase": [
      "fcc",
      "L12"
    ],
    "ys": 925.0,
    "uts": 1310.0,
    "strain": 43.0,
    "processes": [
      "arc melting: atmosphere: Ar",
      "solution treated: temperature: 1150 °C, duration: 2 h",
      "cold rolled: reduction: 65%, temperature: room temperature",
      "annealed: temperature: 800 °C, duration: 4 h",
      "quenching: medium: oil"
    ],
    "test_type": "tensile",
    "test_temperature": "293 K",
    "doi": "10.1016/j.scriptamat.2019.01.034"
  },
  {
    "composition": "Ni30Co30Fe13Cr15Al6Ti6",
    "composition_type": "atomic",
    "phase": [
      "fcc",
      "L12"
    ],
    "ys": null,
    "uts": 1700.0,
    "strain": 51.0,
    "processes": [
      "arc melting: atmosphere: Ar",
      "solution treated: temperature: 1150 °C, duration: 2 h",
      "cold rolled: reduction: 65%, temperature: room temperature",
      "annealed: temperature: 800 °C, duration: 4 h",
      "quenching: medium: oil"
    ],
    "test_type": "tensile",
    "test_temperature": "77 K",
    "doi": "10.1016/j.scriptamat.2019.01.034"
  },
  {
    "composition": "CoCrFeMnNi",
    "composition_type": "atomic",
    "phase": [
      "FCC"
    ],
    "ys": 800.0,
    "uts": 890.0,
    "strain": 25.0,
    "processes": [
      "levitation melting",
      "hot forged: diameter: 30 mm",
      "cold rolled: thickness: 1 mm",
      "annealed: temperature: 998 K, duration: 5 min"
    ],
    "test_type": "tensile",
    "test_temperature": "293 K",
    "doi": "10.1016/j.scriptamat.2019.01.012"
  },
  {
    "composition": "CoCrFeMnNi",
    "composition_type": "atomic",
    "phase": [
      "FCC"
    ],
    "ys": 1070.0,
    "uts": 1185.0,
    "strain": 15.3,
    "processes": [
      "levitation melting",
      "hot forged: diameter: 30 mm",
      "cold rolled: thickness: 1 mm",
      "annealed: temperature: 998 K, duration: 5 min",
      "prestrained: strain: 10%, temperature: 77 K"
    ],
    "test_type": "tensile",
    "test_temperature": "293 K",
    "doi": "10.1016/j.scriptamat.2019.01.012"
  },
  {
    "composition": "CoCrFeMnNi",
    "composition_type": "atomic",
    "phase": [
      "FCC"
    ],
    "ys": 1000.0,
    "uts": 1034.0,
    "strain": 10.3,
    "processes": [
      "levitation melting",
      "hot forged: diameter: 30 mm",
      "cold rolled: thickness: 1 mm",
      "annealed: temperature: 998 K, duration: 5 min",
      "prestrained: strain: 10%, temperature: 293 K"
    ],
    "test_type": "tensile",
    "test_temperature": "293 K",
    "doi": "10.1016/j.scriptamat.2019.01.012"
  },
  {
    "composition": "Co35Cr20Mn15Ni15Fe15",
    "composition_type": "atomic",
    "phase": [
      "fcc"
    ],
    "ys": 231.0,
    "uts": 688.0,
    "strain": 96.0,
    "processes": [
      "arc melting: atmosphere: Ar",
      "homogenized: temperature: 1473 K, duration: 5 h, atmosphere: Ar",
      "forged: temperature: 1473 K",
      "aged: temperature: 1273 K, duration: 10 min, atmosphere: Ar",
      "quenching: medium: water",
      "cold rolled: reduction: 40%, temperature: 25 °C",
      "aged: temperature: 1273 K, duration: 6 min, atmosphere: Ar"
    ],
    "test_type": "tensile",
    "test_temperature": "25 °C",
    "doi": "10.1016/j.scriptamat.2019.02.018"
  },
  {
    "composition": "Co35Cr25Mn15Ni15Fe10",
    "composition_type": "atomic",
    "phase": [
      "fcc",
      "hcp"
    ],
    "ys": 305.0,
    "uts": 806.0,
    "strain": 76.0,
    "processes": [
      "arc melting: atmosphere: Ar",
      "homogenized: temperature: 1473 K, duration: 5 h, atmosphere: Ar",
      "forged: temperature: 1473 K",
      "aged: temperature: 1273 K, duration: 10 min, atmosphere: Ar",
      "quenching: medium: water",
      "cold rolled: reduction: 40%, temperature: 25 °C",
      "aged: temperature: 1273 K, duration: 6 min, atmosphere: Ar"
    ],
    "test_type": "tensile",
    "test_temperature": "25 °C",
    "doi": "10.1016/j.scriptamat.2019.02.018"
  },
  {
    "composition": "Ni20Fe20",
    "composition_type": "atomic",
    "phase": [
      "fcc"
    ],
    "ys": 199.0,
    "uts": 565.0,
    "strain": 74.0,
    "processes": [
      "arc melting: atmosphere: Ar",
      "homogenized: temperature: 1473 K, duration: 5 h, atmosphere: Ar",
      "forged: temperature: 1473 K",
      "aged: temperature: 1273 K, duration: 10 min, atmosphere: Ar",
      "quenching: medium: water",
      "cold rolled: reduction: 40%, temperature: 25 °C",
      "aged: temperature: 1273 K, duration: 6 min, atmosphere: Ar"
    ],
    "test_type": "tensile",
    "test_temperature": "25 °C",
    "doi": "10.1016/j.scriptamat.2019.02.018"
  },
  {
    "composition": "Al0.1CoCrFeNi",
    "composition_type": "atomic",
    "phase": [
      "FCC"
    ],
    "ys": 510.0,
    "uts": 850.0,
    "strain": 19.0,
    "processes": [
      "levitation melting",
      "thermal-mechanical processing",
      "homogenized: temperature: 1300 °C, duration: 1 h",
      "torsion Kolsky bar: strain rate: 102 s-1, repetitions: 50"
    ],
    "test_type": "tensile",
    "test_temperature": "25 °C",
    "doi": "10.1016/j.scriptamat.2019.04.002"
  },
  {
    "composition": "Co9Cr7Cu36Mn25Ni23",
    "composition_type": "atomic",
    "phase": [
      "FCC(225, Cu rich)",
      "FCC(225, Co and Cr rich)"
    ],
    "ys": 401.0,
    "uts": 700.0,
    "strain": 36.0,
    "processes": [
      "arc melting: atmosphere: Ar, remelting times: 7"
    ],
    "test_type": "tensile",
    "test_temperature": "25 °C",
    "doi": "10.1016/j.scriptamat.2019.07.008"
  },
  {
    "composition": "CoFeNi2V0.5Mo0.2",
    "composition_type": "atomic",
    "phase": [
      "FCC"
    ],
    "ys": 419.0,
    "uts": 712.0,
    "strain": 34.6,
    "processes": [
      "vacuum medium frequency induction melting"
    ],
    "test_type": "tensile",
    "test_temperature": "77 K",
    "doi": "10.1016/j.scriptamat.2019.02.038"
  },
  {
    "composition": "CoFeNi2V0.5Mo0.2",
    "composition_type": "atomic",
    "phase": [
      "FCC"
    ],
    "ys": 350.0,
    "uts": 591.0,
    "strain": 28.8,
    "processes": [
      "vacuum medium frequency induction melting"
    ],
    "test_type": "tensile",
    "test_temperature": "203 K",
    "doi": "10.1016/j.scriptamat.2019.02.038"
  },
  {
    "composition": "CoFeNi2V0.5Mo0.2",
    "composition_type": "atomic",
    "phase": [
      "FCC"
    ],
    "ys": 252.0,
    "uts": 547.0,
    "strain": 82.1,
    "processes": [
      "vacuum medium frequency induction melting"
    ],
    "test_type": "tensile",
    "test_temperature": "293 K",
    "doi": "10.1016/j.scriptamat.2019.02.038"
  },
  {
    "composition": "CoFeNi2V0.5Mo0.2",
    "composition_type": "atomic",
    "phase": [
      "FCC"
    ],
    "ys": 214.0,
    "uts": 455.0,
    "strain": 189.2,
    "processes": [
      "vacuum medium frequency induction melting"
    ],
    "test_type": "tensile",
    "test_temperature": "873 K",
    "doi": "10.1016/j.scriptamat.2019.02.038"
  },
  {
    "composition": "CoFeNi2V0.5Mo0.2",
    "composition_type": "atomic",
    "phase": [
      "FCC"
    ],
    "ys": 212.0,
    "uts": 397.0,
    "strain": 154.3,
    "processes": [
      "vacuum medium frequency induction melting"
    ],
    "test_type": "tensile",
    "test_temperature": "973 K",
    "doi": "10.1016/j.scriptamat.2019.02.038"
  },
  {
    "composition": "CoFeNi2V0.5Mo0.2",
    "composition_type": "atomic",
    "phase": [
      "FCC"
    ],
    "ys": 187.0,
    "uts": 317.0,
    "strain": 119.5,
    "processes": [
      "vacuum medium frequency induction melting"
    ],
    "test_type": "tensile",
    "test_temperature": "1073 K",
    "doi": "10.1016/j.scriptamat.2019.02.038"
  },
  {
    "composition": "FeCoCrNiMo0.2",
    "composition_type": "atomic",
    "phase": [
      "FCC"
    ],
    "ys": 376.0,
    "uts": 767.0,
    "strain": 52.5,
    "processes": [
      "powder metallurgy"
    ],
    "test_type": "tensile",
    "test_temperature": "293 K",
    "doi": "10.1016/j.scriptamat.2019.11.026"
  },
  {
    "composition": "FeCoCrNiMo0.2",
    "composition_type": "atomic",
    "phase": [
      "FCC"
    ],
    "ys": 637.0,
    "uts": 1212.0,
    "strain": 71.2,
    "processes": [
      "powder metallurgy"
    ],
    "test_type": "tensile",
    "test_temperature": "77 K",
    "doi": "10.1016/j.scriptamat.2019.11.026"
  },
  {
    "composition": "FeCoCrNiMo0.2",
    "composition_type": "atomic",
    "phase": [
      "FCC",
      "HCP",
      "BCC"
    ],
    "ys": 710.0,
    "uts": 1423.0,
    "strain": 41.8,
    "processes": [
      "powder metallurgy"
    ],
    "test_type": "tensile",
    "test_temperature": "15 K",
    "doi": "10.1016/j.scriptamat.2019.11.026"
  },
  {
    "composition": "Al6-C0.0",
    "composition_type": "atomic",
    "phase": [
      "fcc"
    ],
    "ys": 397.0,
    "uts": 620.0,
    "strain": 26.2,
    "processes": [
      "additive manufacturing: scan speed: 550 mm/s, laser power: 200 W"
    ],
    "test_type": "tensile",
    "test_temperature": "25 °C",
    "doi": "10.1016/j.scriptamat.2019.12.004"
  },
  {
    "composition": "Al6-C1.4",
    "composition_type": "atomic",
    "phase": [
      "fcc"
    ],
    "ys": 472.0,
    "uts": 820.0,
    "strain": 39.2,
    "processes": [
      "additive manufacturing: scan speed: 550 mm/s, laser power: 200 W"
    ],
    "test_type": "tensile",
    "test_temperature": "25 °C",
    "doi": "10.1016/j.scriptamat.2019.12.004"
  },
  {
    "composition": "Al6-C2.7",
    "composition_type": "atomic",
    "phase": [
      "fcc"
    ],
    "ys": 472.0,
    "uts": 820.0,
    "strain": 39.2,
    "processes": [
      "additive manufacturing: scan speed: 550 mm/s, laser power: 200 W"
    ],
