Repository: Sci-Extract/sisyphus

# Step through _sisyphus_ extraction process
Author: Soike Yuan  date: 1/12/2025

Prerequisite: Assumed that you have installed sisyphus on your machine and add .env file to your root path which contains API key. :shipit:

## Below is the file structure of the project,

```
├─ README.md                        
├─ pyproject.toml                   # Python project metadata and dependencies
├─ data/                            # Extracted data of high entropy alloys
├─ notebooks/                       # Jupyter notebooks
├─ db/                              # sql databases
├─ record/                          # record sql database
│─ sisyphus/

File: notebooks/heas_result.json (part 58 of 64)
[
    "test_type": "tensile",
    "test_temperature": "25 °C",
    "doi": "10.1016/j.scriptamat.2019.12.004"
  },
  {
    "composition": "AuNiPdPt",
    "composition_type": "atomic",
    "phase": [
      "fcc"
    ],
    "ys": 1308.0,
    "uts": null,
    "strain": null,
    "processes": [
      "arc melting: atmosphere: , remelting times: 4",
      "suction casting: mould: copper, diameter: 4 mm, length: 75 mm",
      "homogenized: temperature: 1100-1200 °C, duration: 20 h, atmosphere: Ar",
      "quenching: medium: water",
      "cold worked: strain: 0.6, temperature: 25 °C",
      "heat treated: temperature: 1100-1200 °C, duration: 1 h, atmosphere: Ar"
    ],
    "test_type": "tensile",
    "test_temperature": "25 °C",
    "doi": "10.1016/j.scriptamat.2020.02.007"
  },
  {
    "composition": "AuCuNiPdPt",
    "composition_type": "atomic",
    "phase": [
      "fcc"
    ],
    "ys": 820.0,
    "uts": null,
    "strain": null,
    "processes": [
      "arc melting: atmosphere: , remelting times: 4",
      "suction casting: mould: copper, diameter: 4 mm, length: 75 mm",
      "homogenized: temperature: 1100-1200 °C, duration: 20 h, atmosphere: Ar",
      "quenching: medium: water",
      "cold worked: strain: 0.6, temperature: 25 °C",
      "heat treated: temperature: 1100-1200 °C, duration: 1 h, atmosphere: Ar"
    ],
    "test_type": "tensile",
    "test_temperature": "25 °C",
    "doi": "10.1016/j.scriptamat.2020.02.007"
  },
  {
    "composition": "CrFeMnNi",
    "composition_type": "atomic",
    "phase": [
      "fcc",
      "bcc"
    ],
    "ys": 690.0,
    "uts": 730.0,
    "strain": 1.45,
    "processes": [
      "hot isostatic pressing: pressure: 100 MPa, temperature: 1200 °C, duration: 4 h",
      "large strain machining: machining speed: 1.0 m/s, rake angle: 0°, chip thickness ratio: 2, strain: 1.4, strain rate: 246 1/s"
    ],
    "test_type": "tensile",
    "test_temperature": "25 °C",
    "doi": "10.1016/j.scriptamat.2019.11.042"
  },
  {
    "composition": "CrFeMnNi",
    "composition_type": "atomic",
    "phase": [
      "fcc",
      "bcc"
    ],
    "ys": 730.0,
    "uts": 790.0,
    "strain": 4.0,
    "processes": [
      "hot isostatic pressing: pressure: 100 MPa, temperature: 1200 °C, duration: 4 h",
      "large strain machining: machining speed: 1.7 m/s, rake angle: 0°, chip thickness ratio: 2, strain: 1.4, strain rate: 398 1/s"
    ],
    "test_type": "tensile",
    "test_temperature": "25 °C",
    "doi": "10.1016/j.scriptamat.2019.11.042"
  },
  {
    "composition": "CrFeMnNi",
    "composition_type": "atomic",
    "phase": [
      "fcc",
      "bcc"
    ],
    "ys": 780.0,
    "uts": 810.0,
    "strain": 1.96,
    "processes": [
      "hot isostatic pressing: pressure: 100 MPa, temperature: 1200 °C, duration: 4 h",
      "large strain machining: machining speed: 1.0 m/s, rake angle: -10°, chip thickness ratio: 2, strain: 1.7, strain rate: 285 1/s"
    ],
    "test_type": "tensile",
    "test_temperature": "25 °C",
    "doi": "10.1016/j.scriptamat.2019.11.042"
  },
  {
    "composition": "CrFeMnNi",
    "composition_type": "atomic",
    "phase": [
      "fcc",
      "bcc"
    ],
    "ys": 230.0,
    "uts": 450.0,
    "strain": 27.6,
    "processes": [
      "hot isostatic pressing: pressure: 100 MPa, temperature: 1200 °C, duration: 4 h"
    ],
    "test_type": "tensile",
    "test_temperature": "25 °C",
    "doi": "10.1016/j.scriptamat.2019.11.042"
  },
  {
    "composition": "FeCoNiCr",
    "composition_type": "atomic",
    "phase": [
      "FCC"
    ],
    "ys": null,
    "uts": null,
    "strain": 40.0,
    "processes": null,
    "test_type": "tensile",
    "test_temperature": "20 °C",
    "doi": "10.1016/j.scriptamat.2020.03.023"
  },
  {
    "composition": "Ni43.23Co23.69Fe10.06Al8.61Ti14.41",
    "composition_type": "atomic",
    "phase": [
      "L12"
    ],
    "ys": null,
    "uts": null,
    "strain": null,
    "processes": null,
    "test_type": "tensile",
    "test_temperature": "20 °C",
    "doi": "10.1016/j.scriptamat.2020.03.023"
  },
  {
    "composition": "FeCoNiAlTi",
    "composition_type": "atomic",
    "phase": [
      "FCC",
      "L12"
    ],
    "ys": 1000.0,
    "uts": 1450.0,
    "strain": 46.0,
    "processes": [
      "CALPHAD technique",
      "high volume fraction of L12-nanoparticles"
    ],
    "test_type": "tensile",
    "test_temperature": "25 °C",
    "doi": "10.1016/j.scriptamat.2020.03.023"
  },
  {
    "composition": "Fe23.8Co23.8Ni23.8Cr23.8Ti4.8",
    "composition_type": "atomic",
    "phase": [
      "L12"
    ],
    "ys": null,
    "uts": 1580.0,
    "strain": 46.0,
    "processes": null,
    "test_type": "tensile",
    "test_temperature": "77 K",
    "doi": "10.1016/j.scriptamat.2020.03.023"
  },
  {
    "composition": "Ni28Co28Fe21Cr15Al4Ti4",
    "composition_type": "atomic",
    "phase": [
      "L12"
    ],
    "ys": null,
    "uts": null,
    "strain": null,
    "processes": [
      "aging at 800 °C for 24 h"
    ],
    "test_type": "tensile",
    "test_temperature": "25 °C",
    "doi": "10.1016/j.scriptamat.2020.03.023"
  },
  {
    "composition": "Ni30Co30Fe13Cr15Al6Ti6B0.1",
    "composition_type": "atomic",
    "phase": [
      "L12"
    ],
    "ys": null,
    "uts": null,
    "strain": null,
    "processes": [
      "duplex-aging design",
      "sub-solvus aging at 0.75-0.8 Tm"
    ],
    "test_type": "tensile",
    "test_temperature": "25 °C",
    "doi": "10.1016/j.scriptamat.2020.03.023"
  },
  {
    "composition": "(NiCoCr)94Al3Ti3",
    "composition_type": "atomic",
    "phase": [
      "L12"
    ],
    "ys": null,
    "uts": null,
    "strain": null,
    "processes": null,
    "test_type": "tensile",
    "test_temperature": "25 °C",
    "doi": "10.1016/j.scriptamat.2020.03.023"
  },
  {
    "composition": "(NiCoCrFe)94Al4Ti2",
    "composition_type": "atomic",
    "phase": [
      "L12"
    ],
    "ys": null,
    "uts": null,
    "strain": null,
    "processes": null,
    "test_type": "tensile",
    "test_temperature": "25 °C",
    "doi": "10.1016/j.scriptamat.2020.03.023"
  },
  {
    "composition": "Al0.5CuCrFeCoNi",
    "composition_type": "atomic",
    "phase": [
      "L12"
    ],
    "ys": null,
    "uts": null,
    "strain": null,
    "processes": null,
    "test_type": "tensile",
    "test_temperature": "25 °C",
    "doi": "10.1016/j.scriptamat.2020.03.023"
  },
  {
    "composition": "CoCrFeMnNi",
    "composition_type": "atomic",
    "phase": [
      "FCC"
    ],
    "ys": 76.0,
    "uts": null,
    "strain": null,
    "processes": null,
    "test_type": "tensile",
    "test_temperature": "600 °C",
    "doi": "10.1016/j.scriptamat.2020.06.002"
  },
  {
    "composition": "AlCo2.5Cr0.8Fe1.5Ni3.6Ti0.6",
    "composition_type": "atomic",
    "phase": [
      "γ",
      "γ'",
      "β"
    ],
    "ys": 473.0,
    "uts": null,
    "strain": null,
    "processes": null,
    "test_type": "tensile",
    "test_temperature": "750 °C",
    "doi": "10.1016/j.scriptamat.2020.06.002"
  },
  {
    "composition": "Al(Co, Fe, Ni)12.3Ti",
    "composition_type": "atomic",
    "phase": [
      "γ",
      "γ'"
    ],
    "ys": 1028.0,
    "uts": null,
    "strain": 47.8,
    "processes": null,
    "test_type": "tensile",
    "test_temperature": "25 °C",
    "doi": "10.1016/j.scriptamat.2020.06.002"
  },
  {
    "composition": "Al0.56CoCrFeNi3.36Ti0.56Hf0.015",
    "composition_type": "atomic",
    "phase": [
      "γ",
      "γ'"
    ],
    "ys": null,
    "uts": 960.0,
    "strain": 3.0,
    "processes": [
      "as-cast"
    ],
    "test_type": "tensile",
    "test_temperature": "750 °C",
    "doi": "10.1016/j.scriptamat.2020.06.002"
  },
  {
    "composition": "Al0.56CoCrFeNi3.36Ti0.56Hf0.015",
    "composition_type": "atomic",
    "phase": [
      "γ",
      "γ'"
    ],
    "ys": 855.0,
    "uts": null,
    "strain": 20.0,
    "processes": [
      "DS form subjected to post heat treatment"
    ],
    "test_type": "tensile",
    "test_temperature": "750 °C",
    "doi": "10.1016/j.scriptamat.2020.06.002"
  },
  {
    "composition": "(CoCrFeNi)93.5Mn6.5",
    "composition_type": "atomic",
    "phase": [
      "fcc",
      "bcc"
    ],
    "ys": null,
    "uts": null,
    "strain": null,
    "processes": [
      "inert gas condensation: laser source: Yb:YAG picosecond laser, wavelength: 1064 nm, power: 50W@500 kHz, atmosphere: He, pressure: 500 Pa",
      "arc melting: atmosphere: air, remelting times: 1",
      "annealed: temperature: 600 °C, duration: 1 h"
    ],
    "test_type": "compressive",
    "test_temperature": "25 °C",
    "doi": "10.1016/j.scriptamat.2020.06.042"
  },
  {
    "composition": "Co20Cr20Fe20Ni20Mn20",
    "composition_type": "atomic",
    "phase": [
      "fcc"
    ],
    "ys": null,
    "uts": null,
    "strain": null,
    "processes": [
      "arc melting: atmosphere: air, remelting times: 1"
    ],
    "test_type": "compressive",
    "test_temperature": "25 °C",
    "doi": "10.1016/j.scriptamat.2020.06.042"
  },
  {
    "composition": "CoCrFeNiMn + 4 at%Ti",
    "composition_type": "atomic",
    "phase": null,
    "ys": 1298.0,
    "uts": 1371.0,
    "strain": 9.4,
    "processes": [
      "mechanical alloying: duration: 72 h, ball to powder ratio: 5:1, rotation speed: 400 rpm",
      "spark plasma sintering: temperature: 1000 °C, duration: 10 min",
      "hot extrusion: temperature: 1000 °C, extrusion ratio: 9:1, atmosphere: Ar"
    ],
    "test_type": "tensile",
    "test_temperature": "25 °C",
    "doi": "10.1016/j.scriptamat.2020.06.054"
  },
  {
    "composition": "CoCrFeNiMn + yttria oxide nanoparticles",
    "composition_type": "atomic",
    "phase": null,
    "ys": 1269.0,
    "uts": null,
    "strain": 2.0,
    "processes": null,
    "test_type": "tensile",
    "test_temperature": "25 °C",
    "doi": "10.1016/j.scriptamat.2020.06.054"
  },
  {
    "composition": "CoCrFeNiMn",
    "composition_type": "atomic",
    "phase": null,
    "ys": 1003.0,
    "uts": null,
    "strain": 9.5,
    "processes": null,
    "test_type": "tensile",
    "test_temperature": "25 °C",
    "doi": "10.1016/j.scriptamat.2020.06.054"
  },
  {
    "composition": "CrMnFeCoNi",
    "composition_type": "atomic",
    "phase": [
      "FCC"
    ],
    "ys": 718.0,
    "uts": 2500.0,
    "strain": 62.0,
    "processes": [
      "arc melting: atmosphere: unknown, remelting times: unknown"
    ],
    "test_type": "tensile",
    "test_temperature": "15 K",
    "doi": "10.1016/j.scriptamat.2020.07.004"
  },
  {
    "composition": "CoCrFeNiMn",
    "composition_type": "atomic",
    "phase": [
      "FCC"
    ],
    "ys": 196.0,
    "uts": null,
    "strain": null,
    "processes": [
      "direct ink writing: pre-alloyed CoCrFeNiMn micro-powders",
      "sintering: temperature: 0.95Tm, duration: 12 hrs"
    ],
    "test_type": "compressive",
    "test_temperature": "25 °C",
    "doi": "10.1016/j.scriptamat.2020.08.028"
  },
  {
    "composition": "CoCrFeNi",
    "composition_type": "atomic",
    "phase": null,
    "ys": 77.0,
    "uts": null,
    "strain": null,
    "processes": [
      "direct ink writing: oxide nano-powders",
      "co-reduction sintering: atmosphere: H2"
    ],
    "test_type": "compressive",
    "test_temperature": "25 °C",
    "doi": "10.1016/j.scriptamat.2020.08.028"
  },
  {
    "composition": "HfNbTaTiZr",
    "composition_type": "atomic",
    "phase": [
      "BCC"
    ],
    "ys": 984.0,
    "uts": null,
    "strain": null,
    "processes": [
      "arc melting: atmosphere: vacuum",
      "cold rolled: reduction: 86%",
      "annealed: temperature: 1200 °C, duration: 5 to 20 min",
      "quenching: medium: water"
    ],
    "test_type": "tensile",
    "test_temperature": "300 K",
    "doi": "10.1016/j.scriptamat.2020.07.028"
  },
  {
    "composition": "HfNbTaTiZr",
    "composition_type": "atomic",
    "phase": [
      "BCC"
    ],
    "ys": 1638.0,
    "uts": null,
    "strain": null,
    "processes": [
      "arc melting: atmosphere: vacuum",
      "cold rolled: reduction: 86%",
      "annealed: temperature: 1200 °C, duration: 5 to 20 min",
      "quenching: medium: water"
    ],
    "test_type": "tensile",
    "test_temperature": "77 K",
    "doi": "10.1016/j.scriptamat.2020.07.028"
  },
  {
    "composition": "CoCrFeMnNi",
    "composition_type": "atomic",
    "phase": [
      "FCC",
      "BCC"
    ],
    "ys": 1867.0,
    "uts": null,
    "strain": null,
    "processes": [
      "gas atomization: pressure: unknown, gas velocity: unknown, gas: unknown",
      "high pressure torsion: pressure: 5 GPa, turns: 4, rotation speed: 1 rotation per minute"
    ],
    "test_type": "tensile",
    "test_temperature": "25 °C",
    "doi": "10.1016/j.scriptamat.2020.08.038"
  },
  {
    "composition": "CoCrFeMnNi",
    "composition_type": "atomic",
    "phase": [
      "FCC"
    ],
    "ys": 754.0,
    "uts": null,
    "strain": 58.0,
    "processes": [
      "gas atomization: pressure: unknown, gas velocity: unknown, gas: unknown",
      "high pressure torsion: pressure: 5 GPa, turns: 4, rotation speed: 1 rotation per minute",
      "annealed: temperature: 800 °C, duration: 60 min, atmosphere: Ar"
    ],
    "test_type": "tensile",
    "test_temperature": "25 °C",
    "doi": "10.1016/j.scriptamat.2020.08.038"
  },
  {
    "composition": "Ti16Zr35Hf35Ta14",
    "composition_type": "atomic",
    "phase": [
      "hcp",
      "bcc"
    ],
    "ys": 1100.0,
    "uts": null,
    "strain": 2.5,
    "processes": [
      "arc melting: atmosphere: , remelting times: ",
      "drop-casting: mold: copper, dimensions: 50 × 13 × 20 mm3",
      "homogenized: temperature: 1100 °C, duration: 2 h, atmosphere: ",
      "cold rolled: reduction: 30%, temperature: ",
      "annealed: temperature: 900 °C, duration: 1 h, atmosphere: ",
      "cooling: medium: air, rate: "
    ],
    "test_type": "tensile",
    "test_temperature": "25 °C",
    "doi": "10.1016/j.scriptamat.2020.08.013"
  },
  {
    "composition": "Ti16Zr35Hf35Ta14",
    "composition_type": "atomic",
    "phase": [
      "α\"",
      "hcp M"
    ],
    "ys": 520.0,
    "uts": 1200.0,
    "strain": 28.1,
    "processes": [
      "arc melting: atmosphere: , remelting times: ",
      "drop-casting: mold: copper, dimensions: 50 × 13 × 20 mm3",
      "homogenized: temperature: 1100 °C, duration: 2 h, atmosphere: ",
      "cold rolled: reduction: 30%, temperature: ",
      "annealed: temperature: 900 °C, duration: 1 h, atmosphere: ",
      "quenching: medium: water"
    ],
    "test_type": "tensile",
    "test_temperature": "25 °C",
    "doi": "10.1016/j.scriptamat.2020.08.013"
  },
  {
    "composition": "Fe49.5Mn30Co10Cr10C0.5",
    "composition_type": "atomic",
    "phase": [
      "FCC"
    ],
    "ys": 505.0,
    "uts": null,
    "strain": null,
    "processes": [
      "induction melting: atmosphere: vacuum",
      "hot rolled: reduction: 50%, temperature: 900 °C",
      "homogenized: temperature: 1200 °C, duration: 2 h, atmosphere: Ar",
      "quenching: medium: water"
    ],
    "test_type": "tensile",
    "test_temperature": "25 °C",
    "doi": "10.1016/j.scriptamat.2020.09.024"
  },
  {
    "composition": "Fe48.5Mn30Co10Cr10C0.5N1.0",
    "composition_type": "atomic",
    "phase": [
      "FCC"
    ],
    "ys": null,
    "uts": null,
    "strain": null,
    "processes": [
      "induction melting: atmosphere: vacuum",
      "hot rolled: reduction: 50%, temperature: 900 °C",
      "homogenized: temperature: 1200 °C, duration: 2 h, atmosphere: Ar",
      "quenching: medium: water"
    ],
    "test_type": "tensile",
    "test_temperature": "25 °C",
    "doi": "10.1016/j.scriptamat.2020.09.024"
  },
  {
    "composition": "Ni30Co13Fe15Cr6Al6Ti0.1B",
    "composition_type": "atomic",
    "phase": [
      "FCC",
      "L12"
    ],
    "ys": 642.0,
    "uts": null,
    "strain": 2.0,
    "processes": [
      "arc melting: atmosphere: Ar, remelting times: 5",
      "homogenized: temperature: 1150 °C, duration: 2 h",
      "cold rolled: reduction: 1.7 mm",
      "annealed: temperature: 1150 °C, duration: 2.5 min",
      "aged: temperature: 1000 °C, duration: 4 h",
      "aged: temperature: 800 °C, duration: 16 h",
      "cooling: medium: air"
    ],
    "test_type": "tensile",
    "test_temperature": "800 °C",
    "doi": "10.1016/j.scriptamat.2020.11.007"
  },
  {
    "composition": "Ni30Co13Fe15Cr6Al6Ti0.1B",
    "composition_type": "atomic",
    "phase": [
      "FCC",
      "L12"
    ],
    "ys": 652.0,
    "uts": null,
    "strain": 18.4,
    "processes": [
      "arc melting: atmosphere: Ar, remelting times: 5",
      "homogenized: temperature: 1150 °C, duration: 2 h",
      "cold rolled: reduction: 1.7 mm",
      "annealed: temperature: 1150 °C, duration: 20 sec",
      "aged: temperature: 1000 °C, duration: 4 h",
      "aged: temperature: 800 °C, duration: 16 h",
      "cooling: medium: air"
    ],
    "test_type": "tensile",
    "test_temperature": "800 °C",
    "doi": "10.1016/j.scriptamat.2020.11.007"
  },
  {
    "composition": "GH4033",
    "composition_type": "atomic",
    "phase": [
      "L12"
    ],
    "ys": 467.0,
    "uts": null,
    "strain": null,
    "processes": null,
    "test_type": "tensile",
    "test_temperature": "800 °C",
    "doi": "10.1016/j.scriptamat.2020.11.007"
  },
  {
    "composition": "CrMnFeCoNi",
    "composition_type": "atomic",
    "phase": [
      "FCC"
    ],
    "ys": null,
    "uts": null,
    "strain": null,
    "processes": [
      "arc melting: atmosphere: not specified, remelting times: not specified",
      "drop casting: atmosphere: not specified",
      "homogenized: temperature: 1200 °C, duration: 24 h, atmosphere: vacuum",
      "cold rolled: reduction: 95%, temperature: room temperature",
      "annealed: temperature: 900 °C, duration: 1 h, atmosphere: vacuum"
    ],
    "test_type": "tensile",
    "test_temperature": "25 °C",
    "doi": "10.1016/j.scriptamat.2020.113633"
  },
  {
    "composition": "Fe19.8Mn19.5Cr18.6Ni21.0Co21.1",
    "composition_type": "weight",
    "phase": [
      "FCC"
    ],
    "ys": 183.0,
    "uts": 825.0,
    "strain": 62.0,
    "processes": [
      "vacuum induction melting: atmosphere: Ar",
      "annealed: temperature: 1200 °C, duration: 2 h",
      "cold rolled: reduction: 80%",
      "solution treated: temperature: 1200 °C, duration: 2 h"
    ],
    "test_type": "tensile",
    "test_temperature": "25 °C",
    "doi": "10.1016/j.scriptamat.2020.113642"
  },
  {
    "composition": "Fe19.9Mn19.8Cr18.7Ni21.1Co20.1N0.37",
    "composition_type": "weight",
    "phase": [
      "FCC"
    ],
    "ys": 304.0,
    "uts": 1239.0,
    "strain": 68.0,
    "processes": [
      "vacuum induction melting: atmosphere: Ar",
      "annealed: temperature: 1200 °C, duration: 2 h",
      "cold rolled: reduction: 80%",
      "solution treated: temperature: 1200 °C, duration: 2 h"
    ],
    "test_type": "tensile",
    "test_temperature": "25 °C",
    "doi": "10.1016/j.scriptamat.2020.113642"
  },
  {
    "composition": "Fe46Co30Cr10Mn5Si7V2",
    "composition_type": "atomic",
    "phase": [
      "FCC",
      "HCP",
      "BCC"
    ],
    "ys": 4160.0,
    "uts": null,
    "strain": null,
    "processes": [
      "induction melting: atmosphere: Ar",
      "homogenized: temperature: 1200 °C, duration: 2 h",
      "cold rolled: reduction: 58 mm to 2 mm, temperature: 1100 to 900 °C",
      "annealed: temperature: 900 °C, duration: 3 min, atmosphere: water-quenched"
    ],
    "test_type": "tensile",
    "test_temperature": "25 °C",
    "doi": "10.1016/j.scriptamat.2020.11.005"
  },
  {
    "composition": "Fe46Co30Cr10Mn5Si7V2",
    "composition_type": "atomic",
    "phase": [
      "FCC",
      "HCP"
    ],
    "ys": 3840.0,
    "uts": null,
    "strain": null,
    "processes": [
      "induction melting: atmosphere: Ar",
      "homogenized: temperature: 1200 °C, duration: 2 h",
      "cold rolled: reduction: 58 mm to 2 mm, temperature: 1100 to 900 °C",
      "annealed: temperature: 900 °C, duration: 15 min, atmosphere: water-quenched"
    ],
    "test_type": "tensile",
    "test_temperature": "25 °C",
    "doi": "10.1016/j.scriptamat.2020.11.005"
  },
  {
    "composition": "Fe46Co30Cr10Mn5Si7V2",
    "composition_type": "atomic",
    "phase": [
      "FCC",
      "HCP",
      "BCC"
    ],
    "ys": 4800.0,
    "uts": null,
    "strain": null,
    "processes": [
      "induction melting: atmosphere: Ar",
      "homogenized: temperature: 1200 °C, duration: 2 h",
      "cold rolled: reduction: 58 mm to 2 mm, temperature: 1100 to 900 °C",
      "annealed: temperature: 1000 °C, duration: 15 min, atmosphere: water-quenched"
    ],
    "test_type": "tensile",
    "test_temperature": "25 °C",
    "doi": "10.1016/j.scriptamat.2020.11.005"
  },
  {
    "composition": "Fe46Co30Cr10Mn5Si7V2",
    "composition_type": "atomic",
    "phase": [
      "FCC",
      "HCP",
      "BCC"
    ],
    "ys": 4800.0,
    "uts": null,
    "strain": null,
    "processes": [
      "induction melting: atmosphere: Ar",
      "homogenized: temperature: 1200 °C, duration: 2 h",
      "cold rolled: reduction: 58 mm to 2 mm, temperature: 1100 to 900 °C",
      "annealed: temperature: 1100 °C, duration: 15 min, atmosphere: water-quenched"
    ],
    "test_type": "tensile",
    "test_temperature": "25 °C",
    "doi": "10.1016/j.scriptamat.2020.11.005"
  },
  {
    "composition": "Ti35Zr35Hf15Nb5Ta5Sn5",
    "composition_type": "atomic",
    "phase": [
      "β",
      "α''"
    ],
    "ys": null,
    "uts": null,
    "strain": 3.8,
    "processes": [
      "levitation melting: atmosphere: Ar",
      "cold rolled: reduction: 95%",
      "solution treated: temperature: 750 °C, duration: 30 min, atmosphere: high vacuum",
      "quenching: medium: water"
    ],
    "test_type": "tensile",
    "test_temperature": "25 °C",
    "doi": "10.1016/j.scriptamat.2021.113824"
  },
  {
    "composition": "Ni3.5Co3Cr1.5",
    "composition_type": "atomic",
    "phase": [
      "FCC"
    ],
    "ys": 147.0,
    "uts": 447.0,
    "strain": 78.8,
    "processes": [
      "arc melting: atmosphere: vacuum, remelting times: 5"
    ],
    "test_type": "tensile",
    "test_temperature": "25 °C",
    "doi": "10.1016/j.scriptamat.2021.113898"
  },
  {
    "composition": "(Ni3.5Co3Cr1.5)90Al5Ti5",
    "composition_type": "atomic",
    "phase": [
      "FCC"
    ],
    "ys": 792.0,
    "uts": 1004.0,
    "strain": 38.2,
    "processes": [
      "arc melting: atmosphere: vacuum, remelting times: 5"
    ],
    "test_type": "tensile",
    "test_temperature": "25 °C",
    "doi": "10.1016/j.scriptamat.2021.113898"
  },
  {
    "composition": "CoCrFeNb0.45Ni",
    "composition_type": "atomic",
    "phase": [
      "FCC",
      "BCC"
    ],
    "ys": null,
    "uts": 2558.0,
    "strain": 27.9,
    "processes": null,
    "test_type": "compressive",
    "test_temperature": "25 °C",
    "doi": "10.1016/j.scriptamat.2021.113724"
  },
  {
    "composition": "CoCrFeMnNi-Al2O3",
    "composition_type": "atomic",
    "phase": null,
    "ys": 1600.0,
    "uts": null,
    "strain": null,
    "processes": null,
    "test_type": "tensile",
    "test_temperature": "25 °C",
    "doi": "10.1016/j.scriptamat.2021.113724"
  },
  {
    "composition": "FeCrNiCu",
    "composition_type": "atomic",
    "phase": [
      "FCC"
    ],
    "ys": 309.7,
    "uts": 517.1,
    "strain": 22.6,
    "processes": [
      "vacuum induction melting: atmosphere: Ar"
    ],
    "test_type": "tensile",
    "test_temperature": "25 °C",
    "doi": "10.1016/j.scriptamat.2021.113724"
  },
  {
    "composition": "15 vol.%TiC/FeCrNiCu",
    "composition_type": "atomic",
    "phase": [
      "FCC"
    ],
    "ys": 565.1,
    "uts": 769.2,
    "strain": null,
    "processes": [
      "vacuum induction melting: atmosphere: Ar"
    ],
    "test_type": "tensile",
    "test_temperature": "25 °C",
    "doi": "10.1016/j.scriptamat.2021.113724"
  },
  {
    "composition": "10 vol.%TiC/FeCrNiCuV0.1",
    "composition_type": "atomic",
    "phase": [
      "FCC"
    ],
    "ys": 486.8,
    "uts": 712.6,
    "strain": null,
    "processes": [
      "vacuum induction melting: atmosphere: Ar"
    ],
    "test_type": "tensile",
    "test_temperature": "25 °C",
    "doi": "10.1016/j.scriptamat.2021.113724"
  },
  {
    "composition": "5 vol.%TiC/FeCrNiCuV0.1",
    "composition_type": "atomic",
    "phase": [
      "FCC"
    ],
    "ys": 653.5,
    "uts": 1006.5,
    "strain": 15.6,
    "processes": [
      "vacuum induction melting: atmosphere: Ar"
    ],
    "test_type": "tensile",
    "test_temperature": "25 °C",
    "doi": "10.1016/j.scriptamat.2021.113724"
  },
  {
    "composition": "15 vol.%TiC/FeCrNiCuV0.02x",
    "composition_type": "atomic",
    "phase": [
      "FCC",
      "BCC"
    ],
    "ys": 447.5,
    "uts": 687.1,
    "strain": null,
    "processes": [
      "vacuum induction melting: atmosphere: Ar"
    ],
    "test_type": "tensile",
    "test_temperature": "25 °C",
    "doi": "10.1016/j.scriptamat.2021.113724"
  },
  {
    "composition": "Fe0.75Co0.75Ni0.75Cu0.75TiZrHf",
    "composition_type": "atomic",
    "phase": [
      "B2",
      "B2'"
    ],
    "ys": 2250.0,
    "uts": null,
    "strain": null,
    "processes": [
      "arc melting: atmosphere: Ar, remelting times: 5",
      "annealed: temperature: 600 °C, duration: 2 h",
      "annealed: temperature: 800 °C, duration: 2 h",
      "annealed: temperature: 1000 °C, duration: 2 h",
      "annealed: temperature: 1200 °C, duration: 2 h"
    ],
    "test_type": "compressive",
    "test_temperature": "25 °C",
    "doi": "10.1016/j.scriptamat.2020.113674"
  },
  {
    "composition": "Fe0.75Co0.75Ni0.75Cu0.75TiZrHf",
    "composition_type": "atomic",
    "phase": [
      "B2",
      "B2'"
    ],
    "ys": 1770.0,
    "uts": 2230.0,
    "strain": 3.0,
    "processes": [
      "arc melting: atmosphere: Ar, remelting times: 5",
      "annealed: temperature: 600 °C, duration: 2 h",
      "annealed: temperature: 800 °C, duration: 2 h",
      "annealed: temperature: 1000 °C, duration: 2 h",
      "annealed: temperature: 1200 °C, duration: 2 h"
    ],
    "test_type": "compressive",
    "test_temperature": "400 °C",
    "doi": "10.1016/j.scriptamat.2020.113674"
  },
  {
    "composition": "Fe0.75Co0.75Ni0.75Cu0.75TiZrHf",
    "composition_type": "atomic",
    "phase": [
      "B2",
      "B2'"
    ],
    "ys": 1500.0,
    "uts": null,
    "strain": 8.0,
    "processes": [
      "arc melting: atmosphere: Ar, remelting times: 5",
      "annealed: temperature: 600 °C, duration: 2 h",
      "annealed: temperature: 800 °C, duration: 2 h",
      "annealed: temperature: 1000 °C, duration: 2 h",
      "annealed: temperature: 1200 °C, duration: 2 h"
    ],
    "test_type": "compressive",
    "test_temperature": "600 °C",
    "doi": "10.1016/j.scriptamat.2020.113674"
  },
  {
    "composition": "Fe0.75Co0.75Ni0.75Cu0.75TiZrHf",
    "composition_type": "atomic",
    "phase": [
      "B2",
      "B2'"
    ],
    "ys": 905.0,
    "uts": null,
    "strain": 30.0,
    "processes": [
      "arc melting: atmosphere: Ar, remelting times: 5",
      "annealed: temperature: 600 °C, duration: 2 h",
      "annealed: temperature: 800 °C, duration: 2 h",
      "annealed: temperature: 1000 °C, duration: 2 h",
      "annealed: temperature: 1200 °C, duration: 2 h"
    ],
    "test_type": "compressive",
    "test_temperature": "800 °C",
    "doi": "10.1016/j.scriptamat.2020.113674"
  },
  {
    "composition": "Fe0.75Co0.75Ni0.75Cu0.75TiZrHf",
    "composition_type": "atomic",
    "phase": [
      "B2",
      "B2'"
    ],
    "ys": 705.0,
    "uts": null,
    "strain": 30.0,
    "processes": [
      "arc melting: atmosphere: Ar, remelting times: 5",
      "annealed: temperature: 600 °C, duration: 2 h",
      "annealed: temperature: 800 °C, duration: 2 h",
      "annealed: temperature: 1000 °C, duration: 2 h",
      "annealed: temperature: 1200 °C, duration: 2 h"
    ],
    "test_type": "compressive",
    "test_temperature": "900 °C",
    "doi": "10.1016/j.scriptamat.2020.113674"
  },
  {
    "composition": "Co43.1Ni28.8Cr10.2Al10.0Ti2.1Mo2.2Ta2.1Nb1.5",
    "composition_type": "atomic",
    "phase": [
      "γ-(FCC)",
      "γ′-(L12)"
    ],
    "ys": 1000.0,
    "uts": null,
    "strain": 20.0,
    "processes": [
      "arc melting: atmosphere: not specified, remelting times: not specified",
      "solution treated: temperature: 1200 °C, duration: 2 h, atmosphere: not specified",
      "cold rolled: reduction: 50%, temperature: not specified",
      "heat treated: temperature: 800 °C, duration: 72 h, atmosphere: not specified"
    ],
    "test_type": "tensile",
    "test_temperature": "25 °C",
    "doi": "10.1016/j.scriptamat.2021.113826"
  },
  {
    "composition": "Co43.1Ni28.8Cr10.2Al10.0Ti2.1Mo2.2Ta2.1Nb1.5",
    "composition_type": "atomic",
    "phase": [
      "γ-(FCC)",
      "γ′-(L12)"
    ],
    "ys": 755.0,
    "uts": null,
    "strain": null,
    "processes": [
      "arc melting: atmosphere: not specified, remelting times: not specified",
      "solution treated: temperature: 1200 °C, duration: 2 h, atmosphere: not specified",
      "cold rolled: reduction: 50%, temperature: not specified",
      "heat treated: temperature: 800 °C, duration: 72 h, atmosphere: not specified"
    ],
    "test_type": "tensile",
    "test_temperature": "800 °C",
    "doi": "10.1016/j.scriptamat.2021.113826"
  },
  {
    "composition": "Co43.1Ni28.8Cr10.2Al10.0Ti2.1Mo2.2Ta2.1Nb1.5",
    "composition_type": "atomic",
    "phase": [
      "γ-(FCC)",
      "γ′-(L12)"
    ],
    "ys": 664.0,
    "uts": null,
    "strain": null,
    "processes": [
      "arc melting: atmosphere: not specified, remelting times: not specified",
      "solution treated: temperature: 1200 °C, duration: 2 h, atmosphere: not specified",
      "cold rolled: reduction: 50%, temperature: not specified",
      "heat treated: temperature: 800 °C, duration: 72 h, atmosphere: not specified"
    ],
    "test_type": "tensile",
    "test_temperature": "900 °C",
    "doi": "10.1016/j.scriptamat.2021.113826"
  },
  {
    "composition": "Re0.5MoNbW(TaC)0.8",
    "composition_type": "atomic",
    "phase": [
      "BCC",
      "multi-component carbide"
    ],
    "ys": 1340.0,
    "uts": 2347.0,
    "strain": 8.9,
    "processes": [
      "arc melting: atmosphere: Ar, remelting times: 5"
    ],
    "test_type": "compressive",
    "test_temperature": "25 °C",
    "doi": "10.1016/j.scriptamat.2021.113909"
  },
  {
    "composition": "Re0.5MoNbW(TaC)0.5",
    "composition_type": "atomic",
    "phase": null,
    "ys": 1202.0,
    "uts": 2067.0,
    "strain": 10.0,
    "processes": null,
    "test_type": "compressive",
    "test_temperature": "25 °C",
    "doi": "10.1016/j.scriptamat.2021.113909"
  },
  {
    "composition": "MoNbTaW",
    "composition_type": "atomic",
    "phase": null,
    "ys": 1058.0,
    "uts": null,
    "strain": null,
    "processes": null,
    "test_type": "compressive",
    "test_temperature": "25 °C",
    "doi": "10.1016/j.scriptamat.2021.113909"
  },
  {
    "composition": "MoNbTaWV",
    "composition_type": "atomic",
    "phase": null,
    "ys": 1246.0,
    "uts": null,
    "strain": null,
    "processes": null,
    "test_type": "compressive",
    "test_temperature": "25 °C",
    "doi": "10.1016/j.scriptamat.2021.113909"
  },
  {
    "composition": "TiMoNbTaWV",
    "composition_type": "atomic",
    "phase": null,
    "ys": 1515.0,
    "uts": null,
    "strain": null,
    "processes": null,
    "test_type": "compressive",
    "test_temperature": "25 °C",
    "doi": "10.1016/j.scriptamat.2021.113909"
  },
  {
    "composition": "Nb",
    "composition_type": "atomic",
    "phase": [
      "BCC"
    ],
    "ys": null,
    "uts": null,
    "strain": null,
    "processes": [
      "arc melting: atmosphere: vacuum",
      "cold rolled: reduction: 65-86%",
      "annealed: temperature: 0.5Tm, duration: 20 min",
      "quenching: medium: water"
    ],
    "test_type": "tensile",
    "test_temperature": "25 °C",
    "doi": "10.1016/j.scriptamat.2021.113927"
  },
  {
    "composition": "NbTiZr",
    "composition_type": "atomic",
    "phase": [
      "BCC"
    ],
    "ys": null,
    "uts": null,
    "strain": null,
    "processes": [
      "arc melting: atmosphere: vacuum",
      "cold rolled: reduction: 65-86%",
      "annealed: temperature: 0.5Tm, duration: 20 min",
      "quenching: medium: water"
    ],
    "test_type": "tensile",
    "test_temperature": "25 °C",
    "doi": "10.1016/j.scriptamat.2021.113927"
  },
  {
    "composition": "HfNbTa",
    "composition_type": "atomic",
    "phase": [
      "BCC"
    ],
    "ys": null,
    "uts": null,
    "strain": null,
    "processes": [
      "arc melting: atmosphere: vacuum",
      "cold rolled: reduction: 65-86%",
      "annealed: temperature: 0.5Tm, duration: 20 min",
      "quenching: medium: water"
    ],
    "test_type": "tensile",
    "test_temperature": "25 °C",
    "doi": "10.1016/j.scriptamat.2021.113927"
  },
  {
    "composition": "HfTaTiZr",
    "composition_type": "atomic",
    "phase": [
      "BCC"
    ],
    "ys": null,
    "uts": null,
    "strain": null,
    "processes": [
      "arc melting: atmosphere: vacuum",
      "cold rolled: reduction: 65-86%",
      "annealed: temperature: 0.5Tm, duration: 20 min",
      "quenching: medium: water"
    ],
    "test_type": "tensile",
    "test_temperature": "25 °C",
    "doi": "10.1016/j.scriptamat.2021.113927"
  },
  {
    "composition": "HfNbTaTiZr",
    "composition_type": "atomic",
    "phase": [
      "BCC"
    ],
    "ys": null,
    "uts": null,
    "strain": null,
    "processes": [
      "arc melting: atmosphere: vacuum",
      "cold rolled: reduction: 65-86%",
      "annealed: temperature: 0.5Tm, duration: 20 min",
      "quenching: medium: water"
    ],
    "test_type": "tensile",
    "test_temperature": "25 °C",
    "doi": "10.1016/j.scriptamat.2021.113927"
  },
  {
    "composition": "Fe0.275Ni0.281Mn0.265Cr0.179",
    "composition_type": "weight",
    "phase": [
      "FCC"
    ],
    "ys": 136.0,
    "uts": null,
    "strain": 4.5,
    "processes": [
      "vacuum induction melting",
      "hot rolled: temperature: 1100 °C",
      "annealed: temperature: 900 °C, duration: 30 min"
    ],
    "test_type": "tensile",
    "test_temperature": "320 °C",
    "doi": "10.1016/j.scriptamat.2021.114127"
  },
  {
    "composition": "Fe38.5Mn20Co20Cr15Si5Cu1.5",
    "composition_type": "atomic",
    "phase": [
      "γ (f.c.c)",
      "ε (h.c.p)"
    ],
    "ys": null,
    "uts": null,
    "strain": null,
    "processes": [
      "induction melting: atmosphere: vacuum",
      "homogenized: temperature: 900 °C, duration: 8 h",
      "quenching: medium: water"
    ],
    "test_type": "tensile",
    "test_temperature": "25 °C",
    "doi": "10.1016/j.scriptamat.2021.114161"
  },
  {
    "composition": "Fe38.5Mn20Co20Cr15Si5Cu1.5",
    "composition_type": "atomic",
    "phase": [
      "γ",
      "ε"
    ],
    "ys": 1500.0,
    "uts": 2200.0,
    "strain": 15.0,
    "processes": [
      "induction melting",
      "homogenized: temperature: 900 °C, duration: 2 h",
      "hot rolled: temperature: 900 °C",
      "hot rolled: temperature: 500 °C",
      "cold rolled: temperature: room temperature"
    ],
    "test_type": "tensile",
    "test_temperature": "25 °C",
    "doi": "10.1016/j.scriptamat.2021.114070"
  },
  {
    "composition": "Ni46.23Co23Cr10Fe5Al8.5Ti4W2Mo1C0.15B0.1Zr0.02",
    "composition_type": "atomic",
    "phase": [
      "FCC",
      "L12",
      "μ"
    ],
    "ys": 735.0,
    "uts": 1166.0,
    "strain": 27.5,
    "processes": [
      "arc melting: atmosphere: Ar, remelting times: 4",
      "solution treated: temperature: 1200 °C, duration: 2 h",
      "cooling: medium: furnace, rate: 0.17 °C/s",
      "aged: temperature: 1000 °C, duration: 24 h",
      "quenching: medium: oil"
    ],
    "test_type": "tensile",
    "test_temperature": "25 °C",
    "doi": "10.1016/j.scriptamat.2021.114066"
  },
  {
    "composition": "Ni46.23Co23Cr10Fe5Al8.5Ti4W2Mo1C0.15B0.1Zr0.02",
    "composition_type": "atomic",
    "phase": [
      "FCC",
      "L12",
      "μ"
    ],
    "ys": null,
    "uts": 260.0,
    "strain": 6.5,
    "processes": [
      "arc melting: atmosphere: Ar, remelting times: 4",
      "solution treated: temperature: 1200 °C, duration: 2 h",
      "cooling: medium: furnace, rate: 0.17 °C/s",
      "aged: temperature: 1000 °C, duration: 24 h",
      "quenching: medium: oil"
    ],
    "test_type": "tensile",
    "test_temperature": "1000 °C",
    "doi": "10.1016/j.scriptamat.2021.114066"
  },
  {
    "composition": "Ni46.23Co23Cr10Fe5Al8.5Ti4W2Mo1C0.15B0.1Zr0.02",
    "composition_type": "atomic",
    "phase": [
      "FCC",
      "L12"
    ],
    "ys": 743.0,
    "uts": 1068.0,
    "strain": 21.4,
    "processes": [
      "arc melting: atmosphere: Ar, remelting times: 4",
      "solution treated: temperature: 1200 °C, duration: 2 h",
      "quenching: medium: oil",
      "aged: temperature: 1000 °C, duration: 24 h",
      "quenching: medium: oil"
    ],
    "test_type": "tensile",
    "test_temperature": "25 °C",
    "doi": "10.1016/j.scriptamat.2021.114066"
  },
  {
    "composition": "Ni46.23Co23Cr10Fe5Al8.5Ti4W2Mo1C0.15B0.1Zr0.02",
    "composition_type": "atomic",
    "phase": [
      "FCC",
      "L12"
    ],
    "ys": null,
    "uts": 222.0,
    "strain": 1.9,
    "processes": [
      "arc melting: atmosphere: Ar, remelting times: 4",
      "solution treated: temperature: 1200 °C, duration: 2 h",
      "quenching: medium: oil",
      "aged: temperature: 1000 °C, duration: 24 h",
      "quenching: medium: oil"
    ],
    "test_type": "tensile",
    "test_temperature": "1000 °C",
    "doi": "10.1016/j.scriptamat.2021.114066"
  },
  {
    "composition": "TiVNbTaSi0.1",
    "composition_type": "atomic",
    "phase": [
      "BCC",
      "M5Si3"
    ],
    "ys": 1250.0,
    "uts": null,
    "strain": 8.0,
    "processes": [
      "levitation melting: atmosphere: Ar",
      "hot rolled: reduction: 85%, temperature: 1200 °C"
    ],
    "test_type": "tensile",
    "test_temperature": "25 °C",
    "doi": "10.1016/j.scriptamat.2021.114230"
  },
  {
    "composition": "TiVNbTa",
    "composition_type": "atomic",
    "phase": [
      "BCC"
    ],
    "ys": 720.0,
    "uts": null,
    "strain": 14.0,
    "processes": [
      "arc melting: atmosphere: vacuum"
    ],
    "test_type": "tensile",
    "test_temperature": "25 °C",
    "doi": "10.1016/j.scriptamat.2021.114230"
  },
  {
    "composition": "TiVNbTaSi0.1",
    "composition_type": "atomic",
    "phase": [
      "BCC",
      "M5Si3"
    ],
    "ys": 1120.0,
    "uts": null,
    "strain": 1.4,
    "processes": [
      "levitation melting: atmosphere: Ar"
    ],
    "test_type": "tensile",
    "test_temperature": "25 °C",
    "doi": "10.1016/j.scriptamat.2021.114230"
  },
  {
    "composition": "TiVNbTaSi0.1",
    "composition_type": "atomic",
    "phase": [
      "BCC",
      "M5Si3"
    ],
    "ys": 1350.0,
    "uts": null,
    "strain": 2.1,
    "processes": [
      "levitation melting: atmosphere: Ar",
      "hot rolled: reduction: 60%, temperature: 1200 °C"
    ],
    "test_type": "tensile",
    "test_temperature": "25 °C",
    "doi": "10.1016/j.scriptamat.2021.114230"
  },
  {
    "composition": "TiVNbTaSi0.1",
    "composition_type": "atomic",
    "phase": [
      "BCC",
      "M5Si3"
    ],
    "ys": 1400.0,
    "uts": null,
    "strain": 4.2,
    "processes": [
      "levitation melting: atmosphere: Ar",
      "hot rolled: reduction: 80%, temperature: 1200 °C"
    ],
    "test_type": "tensile",
    "test_temperature": "25 °C",
    "doi": "10.1016/j.scriptamat.2021.114230"
  },
  {
    "composition": "CoCrFeNi",
    "composition_type": "atomic",
    "phase": [
      "FCC",
      "Cr2O3"
    ],
    "ys": 728.0,
    "uts": 1015.0,
    "strain": 23.2,
    "processes": [
      "mechanical alloying",
      "die-press: temperature: 723 K",
