Repository: Sci-Extract/sisyphus

# Step through _sisyphus_ extraction process
Author: Soike Yuan  date: 1/12/2025

Prerequisite: Assumed that you have installed sisyphus on your machine and add .env file to your root path which contains API key. :shipit:

## Below is the file structure of the project,

```
├─ README.md                        
├─ pyproject.toml                   # Python project metadata and dependencies
├─ data/                            # Extracted data of high entropy alloys
├─ notebooks/                       # Jupyter notebooks
├─ db/                              # sql databases
├─ record/                          # record sql database
│─ sisyphus/

File: notebooks/heas_result.json (part 59 of 64)
[
      "hot extrusion: temperature: 1273 K, atmosphere: Ar",
      "forged: temperature: 77 K, thickness reduction: 10%",
      "annealed: temperature: 1073 K, duration: 15 min"
    ],
    "test_type": "tensile",
    "test_temperature": "25 °C",
    "doi": "10.1016/j.scriptamat.2021.114266"
  },
  {
    "composition": "CoCrFeNi",
    "composition_type": "atomic",
    "phase": [
      "FCC"
    ],
    "ys": 552.0,
    "uts": 856.0,
    "strain": 18.7,
    "processes": [
      "mechanical alloying",
      "die-press: temperature: 723 K",
      "hot extrusion: temperature: 1273 K, atmosphere: Ar",
      "annealed: temperature: 1423 K, duration: 2 h"
    ],
    "test_type": "tensile",
    "test_temperature": "25 °C",
    "doi": "10.1016/j.scriptamat.2021.114266"
  },
  {
    "composition": "CrFeNiMn0.5Cu0.5",
    "composition_type": "atomic",
    "phase": [
      "fcc[c]",
      "fcc[f]",
      "bcc"
    ],
    "ys": 582.0,
    "uts": 1020.0,
    "strain": 28.0,
    "processes": [
      "induction casting: atmosphere: Ar",
      "annealed: temperature: 1000 °C, duration: 24 h, atmosphere: water-quenching"
    ],
    "test_type": "tensile",
    "test_temperature": "25 °C",
    "doi": "10.1016/j.scriptamat.2021.114473"
  },
  {
    "composition": "CrFeNiMn0.5Cu0.5",
    "composition_type": "atomic",
    "phase": [
      "fcc[c]",
      "fcc[f]",
      "bcc"
    ],
    "ys": 458.0,
    "uts": 817.0,
    "strain": 35.0,
    "processes": [
      "induction casting: atmosphere: Ar",
      "annealed: temperature: 1000 °C, duration: 24 h, atmosphere: water-quenching"
    ],
    "test_type": "tensile",
    "test_temperature": "25 °C",
    "doi": "10.1016/j.scriptamat.2021.114473"
  },
  {
    "composition": "Al10Cr10Ti70V10",
    "composition_type": "atomic",
    "phase": [
      "A2"
    ],
    "ys": 877.0,
    "uts": 889.0,
    "strain": 1.1,
    "processes": [
      "vacuum induction melting: atmosphere: Ar, remelting times: 2"
    ],
    "test_type": "tensile",
    "test_temperature": "25 °C",
    "doi": "10.1016/j.scriptamat.2021.114462"
  },
  {
    "composition": "Al25Cr25Ti25V25",
    "composition_type": "atomic",
    "phase": null,
    "ys": null,
    "uts": 36.0,
    "strain": null,
    "processes": [
      "vacuum induction melting: atmosphere: Ar, remelting times: 2"
    ],
    "test_type": "tensile",
    "test_temperature": "25 °C",
    "doi": "10.1016/j.scriptamat.2021.114462"
  },
  {
    "composition": "Al20Cr20Ti40V20",
    "composition_type": "atomic",
    "phase": null,
    "ys": null,
    "uts": 49.0,
    "strain": null,
    "processes": [
      "vacuum induction melting: atmosphere: Ar, remelting times: 2"
    ],
    "test_type": "tensile",
    "test_temperature": "25 °C",
    "doi": "10.1016/j.scriptamat.2021.114462"
  },
  {
    "composition": "Al15Cr15Ti55V15",
    "composition_type": "atomic",
    "phase": null,
    "ys": null,
    "uts": 51.0,
    "strain": null,
    "processes": [
      "vacuum induction melting: atmosphere: Ar, remelting times: 2"
    ],
    "test_type": "tensile",
    "test_temperature": "25 °C",
    "doi": "10.1016/j.scriptamat.2021.114462"
  },
  {
    "composition": "CoCrFeNi",
    "composition_type": "atomic",
    "phase": [
      "FCC"
    ],
    "ys": null,
    "uts": null,
    "strain": null,
    "processes": [
      "homogenized: temperature: 1373 K, duration: 1 h",
      "cold rolled: reduction: 90%",
      "annealed: temperature: 1373 K, duration: 1 h"
    ],
    "test_type": "tensile",
    "test_temperature": "25 °C",
    "doi": "10.1016/j.scriptamat.2022.114504"
  },
  {
    "composition": "TiZrHfFeNiCu",
    "composition_type": "atomic",
    "phase": [
      "B2"
    ],
    "ys": 1900.0,
    "uts": null,
    "strain": 6.1,
    "processes": null,
    "test_type": "tensile",
    "test_temperature": "25 °C",
    "doi": "10.1016/j.scriptamat.2022.114859"
  },
  {
    "composition": "Co25Ni25(TiZrHf)50",
    "composition_type": "atomic",
    "phase": [
      "B2"
    ],
    "ys": null,
    "uts": null,
    "strain": 12.0,
    "processes": null,
    "test_type": "tensile",
    "test_temperature": "25 °C",
    "doi": "10.1016/j.scriptamat.2022.114859"
  },
  {
    "composition": "FeCoNiCrNb0.5",
    "composition_type": "atomic",
    "phase": [
      "FCC",
      "C14 Laves"
    ],
    "ys": null,
    "uts": null,
    "strain": null,
    "processes": [
      "arc melting: atmosphere: , remelting times: ",
      "annealed: temperature: 1200 °C, duration: 10 min, atmosphere: ",
      "annealed: temperature: 1200 °C, duration: 120 min, atmosphere: ",
      "chemical immersion dealloying: temperature: 75 °C, duration: 2 h, solution: diluted aqua regia"
    ],
    "test_type": "compressive",
    "test_temperature": "25 °C",
    "doi": "10.1016/j.scriptamat.2022.114859"
  },
  {
    "composition": "Fe25Co22Ni23Cr27Nb3",
    "composition_type": "atomic",
    "phase": [
      "FCC"
    ],
    "ys": null,
    "uts": null,
    "strain": null,
    "processes": null,
    "test_type": "compressive",
    "test_temperature": "25 °C",
    "doi": "10.1016/j.scriptamat.2022.114859"
  },
  {
    "composition": "Fe17Co23Ni17Cr15Nb28",
    "composition_type": "atomic",
    "phase": [
      "C14 Laves"
    ],
    "ys": null,
    "uts": null,
    "strain": null,
    "processes": null,
    "test_type": "compressive",
    "test_temperature": "25 °C",
    "doi": "10.1016/j.scriptamat.2022.114859"
  },
  {
    "composition": "FeCoNiCrNb0.5",
    "composition_type": "atomic",
    "phase": [
      "porous"
    ],
    "ys": 47.0,
    "uts": null,
    "strain": null,
    "processes": [
      "arc melting: atmosphere: , remelting times: ",
      "annealed: temperature: 1200 °C, duration: 10 min, atmosphere: ",
      "chemical immersion dealloying: temperature: 75 °C, duration: 2 h, solution: diluted aqua regia"
    ],
    "test_type": "compressive",
    "test_temperature": "25 °C",
    "doi": "10.1016/j.scriptamat.2022.114859"
  },
  {
    "composition": "Co0.2Cr0.2Fe0.2Mn0.2Ni0.2",
    "composition_type": "atomic",
    "phase": [
      "FCC"
    ],
    "ys": 370.0,
    "uts": 675.0,
    "strain": 52.0,
    "processes": [
      "induction melting: atmosphere: vacuum",
      "homogenized: temperature: 1373 K, duration: 24 h",
      "hot rolled: reduction: 87.5%, temperature: 773 K",
      "cold rolled: reduction: 25%, temperature: 293 K",
      "annealed: temperature: 1073 K, duration: 1 h",
      "cooling: medium: water"
    ],
    "test_type": "tensile",
    "test_temperature": "25 °C",
    "doi": "10.1016/j.scriptamat.2022.114897"
  },
  {
    "composition": "Cu0.2Cr0.2Fe0.2Mn0.2Ni0.2",
    "composition_type": "atomic",
    "phase": [
      "FCC",
      "Cu-rich phase"
    ],
    "ys": 423.0,
    "uts": 739.0,
    "strain": 59.0,
    "processes": [
      "induction melting: atmosphere: vacuum",
      "homogenized: temperature: 1373 K, duration: 24 h",
      "hot rolled: reduction: 87.5%, temperature: 773 K",
      "cold rolled: reduction: 25%, temperature: 293 K",
      "annealed: temperature: 1073 K, duration: 1 h",
      "cooling: medium: water"
    ],
    "test_type": "tensile",
    "test_temperature": "25 °C",
    "doi": "10.1016/j.scriptamat.2022.114897"
  },
  {
    "composition": "Ni30Co30Cr10Fe10Al18W2",
    "composition_type": "atomic",
    "phase": [
      "FCC",
      "B2"
    ],
    "ys": null,
    "uts": 1200.0,
    "strain": 20.0,
    "processes": null,
    "test_type": "tensile",
    "test_temperature": "25 °C",
    "doi": "10.1016/j.scriptamat.2022.114875"
  },
  {
    "composition": "27Ni-34Co-12Cr-12Fe-12Al-3W",
    "composition_type": "atomic",
    "phase": [
      "FCC",
      "B2"
    ],
    "ys": null,
    "uts": 1000.0,
    "strain": 50.0,
    "processes": [
      "arc melting: atmosphere: Ar",
      "homogenized: temperature: 1200 °C, duration: 2 h",
      "cold rolled: reduction: 70%, temperature: 25 °C",
      "annealed: temperature: 1200 °C, duration: 2 min"
    ],
    "test_type": "tensile",
    "test_temperature": "25 °C",
    "doi": "10.1016/j.scriptamat.2022.114875"
  },
  {
    "composition": "27Ni-34Co-12Cr-12Fe-12Al-3W",
    "composition_type": "atomic",
    "phase": [
      "FCC",
      "B2"
    ],
    "ys": null,
    "uts": 1400.0,
    "strain": 20.0,
    "processes": [
      "arc melting: atmosphere: Ar",
      "homogenized: temperature: 1200 °C, duration: 2 h",
      "cold rolled: reduction: 70%, temperature: 25 °C",
      "annealed: temperature: 1000 °C, duration: 30 min"
    ],
    "test_type": "tensile",
    "test_temperature": "25 °C",
    "doi": "10.1016/j.scriptamat.2022.114875"
  },
  {
    "composition": "32Ni-22Co-5Cr-7Fe-33Al-1W",
    "composition_type": "atomic",
    "phase": [
      "B2",
      "FCC"
    ],
    "ys": null,
    "uts": 3200.0,
    "strain": 32.0,
    "processes": [
      "arc melting: atmosphere: Ar"
    ],
    "test_type": "compressive",
    "test_temperature": "25 °C",
    "doi": "10.1016/j.scriptamat.2022.114875"
  },
  {
    "composition": "Cr20Mn20Fe20Co20Ni20",
    "composition_type": "atomic",
    "phase": null,
    "ys": 400.0,
    "uts": null,
    "strain": 0.39,
    "processes": [
      "arc melting: atmosphere: Ar, remelting times: 5",
      "hot forged: temperature: 1100 °C, final thickness: 3 cm",
      "homogenized: temperature: 1100 °C, duration: 1 h"
    ],
    "test_type": "tensile",
    "test_temperature": "25 °C",
    "doi": "10.1016/j.scriptamat.2022.114630"
  },
  {
    "composition": "Cr20Mn20Fe20Co20Ni20",
    "composition_type": "atomic",
    "phase": null,
    "ys": 1400.0,
    "uts": null,
    "strain": null,
    "processes": [
      "arc melting: atmosphere: Ar, remelting times: 5",
      "hot forged: temperature: 1100 °C, final thickness: 3 cm",
      "homogenized: temperature: 1100 °C, duration: 1 h",
      "QSEM: room temperature, precut thickness: 0.2 mm, chip thickness: 0.6 mm, cutting speed: 2 mm/min"
    ],
    "test_type": "tensile",
    "test_temperature": "25 °C",
    "doi": "10.1016/j.scriptamat.2022.114630"
  },
  {
    "composition": "Cr20Mn20Fe20Co20Ni20",
    "composition_type": "atomic",
    "phase": null,
    "ys": 950.0,
    "uts": null,
    "strain": 0.11,
    "processes": [
      "arc melting: atmosphere: Ar, remelting times: 5",
      "hot forged: temperature: 1100 °C, final thickness: 3 cm",
      "homogenized: temperature: 1100 °C, duration: 1 h",
      "QSEM: room temperature, precut thickness: 0.2 mm, chip thickness: 0.6 mm, cutting speed: 2 mm/min",
      "annealed: temperature: 700 °C, duration: 5 min"
    ],
    "test_type": "tensile",
    "test_temperature": "25 °C",
    "doi": "10.1016/j.scriptamat.2022.114630"
  },
  {
    "composition": "Cr20Mn20Fe20Co20Ni20",
    "composition_type": "atomic",
    "phase": null,
    "ys": null,
    "uts": null,
    "strain": null,
    "processes": [
      "arc melting: atmosphere: Ar, remelting times: 5",
      "hot forged: temperature: 1100 °C, final thickness: 3 cm",
      "homogenized: temperature: 1100 °C, duration: 1 h",
      "QSEM: room temperature, precut thickness: 0.2 mm, chip thickness: 0.6 mm, cutting speed: 2 mm/min",
      "annealed: temperature: 700 °C, duration: 10 min"
    ],
    "test_type": "tensile",
    "test_temperature": "25 °C",
    "doi": "10.1016/j.scriptamat.2022.114630"
  },
  {
    "composition": "Cr20Mn20Fe20Co20Ni20",
    "composition_type": "atomic",
    "phase": null,
    "ys": null,
    "uts": null,
    "strain": null,
    "processes": [
      "arc melting: atmosphere: Ar, remelting times: 5",
      "hot forged: temperature: 1100 °C, final thickness: 3 cm",
      "homogenized: temperature: 1100 °C, duration: 1 h",
      "QSEM: room temperature, precut thickness: 0.2 mm, chip thickness: 0.6 mm, cutting speed: 2 mm/min",
      "annealed: temperature: 700 °C, duration: 15 min"
    ],
    "test_type": "tensile",
    "test_temperature": "25 °C",
    "doi": "10.1016/j.scriptamat.2022.114630"
  },
  {
    "composition": "Cr20Mn20Fe20Co20Ni20",
    "composition_type": "atomic",
    "phase": null,
    "ys": 600.0,
    "uts": null,
    "strain": 0.39,
    "processes": [
      "arc melting: atmosphere: Ar, remelting times: 5",
      "hot forged: temperature: 1100 °C, final thickness: 3 cm",
      "homogenized: temperature: 1100 °C, duration: 1 h",
      "QSEM: room temperature, precut thickness: 0.2 mm, chip thickness: 0.6 mm, cutting speed: 2 mm/min",
      "annealed: temperature: 800 °C, duration: 5 min"
    ],
    "test_type": "tensile",
    "test_temperature": "25 °C",
    "doi": "10.1016/j.scriptamat.2022.114630"
  },
  {
    "composition": "Co35Cr25Fe20Ni20",
    "composition_type": "atomic",
    "phase": [
      "FCC"
    ],
    "ys": 275.5,
    "uts": 739.1,
    "strain": null,
    "processes": [
      "induction melting: atmosphere: Ar",
      "homogenized: temperature: 1200 °C, duration: 12 h",
      "quenching: medium: water",
      "hot rolled: reduction: 50%, temperature: 1200 °C",
      "cold rolled: reduction: 40%, temperature: 25 °C"
    ],
    "test_type": "tensile",
    "test_temperature": "25 °C",
    "doi": "10.1016/j.scriptamat.2022.114738"
  },
  {
    "composition": "Co35Cr25Fe20Ni20",
    "composition_type": "atomic",
    "phase": [
      "FCC",
      "HCP"
    ],
    "ys": 642.9,
    "uts": 878.3,
    "strain": null,
    "processes": [
      "induction melting: atmosphere: Ar",
      "homogenized: temperature: 1200 °C, duration: 12 h",
      "quenching: medium: water",
      "hot rolled: reduction: 50%, temperature: 1200 °C",
      "cold rolled: reduction: 40%, temperature: 25 °C",
      "annealed: temperature: 900 °C, duration: 30 min",
      "cooling: medium: liquid nitrogen",
      "cryo-rolled: reduction: 10%, temperature: 77 K"
    ],
    "test_type": "tensile",
    "test_temperature": "25 °C",
    "doi": "10.1016/j.scriptamat.2022.114738"
  },
  {
    "composition": "Co35Cr25Fe20Ni20",
    "composition_type": "atomic",
    "phase": [
      "FCC",
      "HCP"
    ],
    "ys": 1012.1,
    "uts": 1117.9,
    "strain": null,
    "processes": [
      "induction melting: atmosphere: Ar",
      "homogenized: temperature: 1200 °C, duration: 12 h",
      "quenching: medium: water",
      "hot rolled: reduction: 50%, temperature: 1200 °C",
      "cold rolled: reduction: 40%, temperature: 25 °C",
      "annealed: temperature: 900 °C, duration: 30 min",
      "cooling: medium: liquid nitrogen",
      "cryo-rolled: reduction: 20%, temperature: 77 K"
    ],
    "test_type": "tensile",
    "test_temperature": "25 °C",
    "doi": "10.1016/j.scriptamat.2022.114738"
  },
  {
    "composition": "Co35Cr25Fe20Ni20",
    "composition_type": "atomic",
    "phase": [
      "FCC",
      "HCP"
    ],
    "ys": 1189.6,
    "uts": 1266.4,
    "strain": null,
    "processes": [
      "induction melting: atmosphere: Ar",
      "homogenized: temperature: 1200 °C, duration: 12 h",
      "quenching: medium: water",
      "hot rolled: reduction: 50%, temperature: 1200 °C",
      "cold rolled: reduction: 40%, temperature: 25 °C",
      "annealed: temperature: 900 °C, duration: 30 min",
      "cooling: medium: liquid nitrogen",
      "cryo-rolled: reduction: 30%, temperature: 77 K"
    ],
    "test_type": "tensile",
    "test_temperature": "25 °C",
    "doi": "10.1016/j.scriptamat.2022.114738"
  },
  {
    "composition": "Co35Cr25Fe20Ni20",
    "composition_type": "atomic",
    "phase": [
      "FCC"
    ],
    "ys": 826.9,
    "uts": 973.9,
    "strain": null,
    "processes": [
      "induction melting: atmosphere: Ar",
      "homogenized: temperature: 1200 °C, duration: 12 h",
      "quenching: medium: water",
      "hot rolled: reduction: 50%, temperature: 1200 °C",
      "cold rolled: reduction: 40%, temperature: 25 °C",
      "annealed: temperature: 900 °C, duration: 30 min",
      "cooling: medium: liquid nitrogen",
      "cryo-rolled: reduction: 20%, temperature: 77 K",
      "heat treated: temperature: 873 K, duration: 1 h"
    ],
    "test_type": "tensile",
    "test_temperature": "25 °C",
    "doi": "10.1016/j.scriptamat.2022.114738"
  },
  {
    "composition": "Co35Cr25Fe20Ni20",
    "composition_type": "atomic",
    "phase": [
      "FCC"
    ],
    "ys": 828.2,
    "uts": 999.3,
    "strain": null,
    "processes": [
      "induction melting: atmosphere: Ar",
      "homogenized: temperature: 1200 °C, duration: 12 h",
      "quenching: medium: water",
      "hot rolled: reduction: 50%, temperature: 1200 °C",
      "cold rolled: reduction: 40%, temperature: 25 °C",
      "annealed: temperature: 900 °C, duration: 30 min",
      "cooling: medium: liquid nitrogen",
      "cryo-rolled: reduction: 30%, temperature: 77 K",
      "heat treated: temperature: 873 K, duration: 1 h"
    ],
    "test_type": "tensile",
    "test_temperature": "25 °C",
    "doi": "10.1016/j.scriptamat.2022.114738"
  },
  {
    "composition": "Zr50Ti35Nb15",
    "composition_type": "atomic",
    "phase": [
      "bcc"
    ],
    "ys": 657.0,
    "uts": null,
    "strain": 22.0,
    "processes": null,
    "test_type": "tensile",
    "test_temperature": "25 °C",
    "doi": "10.1016/j.scriptamat.2023.115308"
  },
  {
    "composition": "Zr50Ti35Nb15",
    "composition_type": "atomic",
    "phase": [
      "bcc"
    ],
    "ys": 737.0,
    "uts": null,
    "strain": 10.0,
    "processes": [
      "cold rolled: reduction: 60%"
    ],
    "test_type": "tensile",
    "test_temperature": "25 °C",
    "doi": "10.1016/j.scriptamat.2023.115308"
  },
  {
    "composition": "Zr50Ti35Nb15",
    "composition_type": "atomic",
    "phase": [
      "bcc"
    ],
    "ys": null,
    "uts": 875.0,
    "strain": null,
    "processes": null,
    "test_type": "tensile",
    "test_temperature": "300 °C",
    "doi": "10.1016/j.scriptamat.2023.115308"
  },
  {
    "composition": "Zr50Ti35Nb15",
    "composition_type": "atomic",
    "phase": [
      "bcc"
    ],
    "ys": null,
    "uts": 100.0,
    "strain": 200.0,
    "processes": [
      "cold rolled: reduction: 60%"
    ],
    "test_type": "tensile",
    "test_temperature": "500 °C",
    "doi": "10.1016/j.scriptamat.2023.115308"
  },
  {
    "composition": "CoCr1.3FeNi0.7MnNb0.367",
    "composition_type": "atomic",
    "phase": [
      "FCC",
      "Laves"
    ],
    "ys": 1230.0,
    "uts": 1849.0,
    "strain": 16.7,
    "processes": [
      "arc melting: atmosphere: Ar"
    ],
    "test_type": "compressive",
    "test_temperature": "25 °C",
    "doi": "10.1016/j.scriptamat.2022.115271"
  },
  {
    "composition": "CoCr1.3FeNi0.7MnNb0",
    "composition_type": "atomic",
    "phase": [
      "FCC"
    ],
    "ys": 206.0,
    "uts": null,
    "strain": null,
    "processes": [
      "arc melting: atmosphere: Ar"
    ],
    "test_type": "compressive",
    "test_temperature": "25 °C",
    "doi": "10.1016/j.scriptamat.2022.115271"
  },
  {
    "composition": "FeNi0.9Cr0.5Al0.4",
    "composition_type": "atomic",
    "phase": [
      "FCC",
      "BCC (A2)",
      "BCC (B2)"
    ],
    "ys": 670.0,
    "uts": 1196.0,
    "strain": 21.1,
    "processes": [
      "arc melting: atmosphere: Ar, remelting times: 4"
    ],
    "test_type": "tensile",
    "test_temperature": "25 °C",
    "doi": "10.1016/j.scriptamat.2023.115421"
  },
  {
    "composition": "CoCrCuMnNi",
    "composition_type": "atomic",
    "phase": null,
    "ys": null,
    "uts": 742.0,
    "strain": 40.0,
    "processes": null,
    "test_type": "tensile",
    "test_temperature": "25 °C",
    "doi": "10.1016/j.scriptamat.2023.115421"
  },
  {
    "composition": "AlCoCrFeNi2.1",
    "composition_type": "atomic",
    "phase": [
      "FCC",
      "B2"
    ],
    "ys": null,
    "uts": 1080.0,
    "strain": 16.2,
    "processes": null,
    "test_type": "tensile",
    "test_temperature": "25 °C",
    "doi": "10.1016/j.scriptamat.2023.115421"
  },
  {
    "composition": "TiZrHfNb1Ta0.2",
    "composition_type": "atomic",
    "phase": [
      "BCC"
    ],
    "ys": 1494.0,
    "uts": 1557.0,
    "strain": 3.5,
    "processes": null,
    "test_type": "tensile",
    "test_temperature": "77 K",
    "doi": "10.1016/j.scriptamat.2023.115434"
  },
  {
    "composition": "TiZrHfNb0.4Ta0.2",
    "composition_type": "atomic",
    "phase": [
      "BCC"
    ],
    "ys": 950.0,
    "uts": 1498.0,
    "strain": 19.1,
    "processes": null,
    "test_type": "tensile",
    "test_temperature": "77 K",
    "doi": "10.1016/j.scriptamat.2023.115434"
  },
  {
    "composition": "TiZrHfNb0.3Ta0.2",
    "composition_type": "atomic",
    "phase": [
      "BCC",
      "HCP"
    ],
    "ys": 886.0,
    "uts": 1498.0,
    "strain": 25.1,
    "processes": null,
    "test_type": "tensile",
    "test_temperature": "77 K",
    "doi": "10.1016/j.scriptamat.2023.115434"
  },
  {
    "composition": "Ni41.8Co19Cr10Fe10Al15Ti2Mo2Hf0.1B0.1",
    "composition_type": "atomic",
    "phase": [
      "FCC",
      "B2",
      "L12",
      "σ"
    ],
    "ys": 1100.0,
    "uts": 1600.0,
    "strain": 10.2,
    "processes": [
      "arc melting: atmosphere: Ti-gettered Ar, remelting times: 5",
      "homogenized: temperature: 1200 °C, duration: 2 h",
      "cold rolled: reduction: 30%, temperature: not specified",
      "aged: temperature: 700 °C, duration: 1 h, atmosphere: air"
    ],
    "test_type": "tensile",
    "test_temperature": "25 °C",
    "doi": "10.1016/j.scriptamat.2023.115502"
  },
  {
    "composition": "Ni41.8Co19Cr10Fe10Al15Ti2Mo2Hf0.1B0.1",
    "composition_type": "atomic",
    "phase": [
      "FCC",
      "B2",
      "L12",
      "σ"
    ],
    "ys": 614.0,
    "uts": null,
    "strain": 26.1,
    "processes": [
      "arc melting: atmosphere: Ti-gettered Ar, remelting times: 5",
      "homogenized: temperature: 1200 °C, duration: 2 h",
      "cold rolled: reduction: 30%, temperature: not specified",
      "aged: temperature: 700 °C, duration: 1 h, atmosphere: air"
    ],
    "test_type": "tensile",
    "test_temperature": "800 °C",
    "doi": "10.1016/j.scriptamat.2023.115502"
  },
  {
    "composition": "Ni30Co30Cr10Fe10Al18W2",
    "composition_type": "atomic",
    "phase": [
      "FCC",
      "B2"
    ],
    "ys": null,
    "uts": 1300.0,
    "strain": 20.0,
    "processes": null,
    "test_type": "tensile",
    "test_temperature": "25 °C",
    "doi": "10.1016/j.scriptamat.2023.115502"
  },
  {
    "composition": "Cr20Mn20Fe20Co35Ni5",
    "composition_type": "atomic",
    "phase": [
      "FCC",
      "HCP"
    ],
    "ys": null,
    "uts": null,
    "strain": 6.8,
    "processes": null,
    "test_type": "tensile",
    "test_temperature": "25 °C",
    "doi": "10.1016/j.scriptamat.2023.115621"
  },
  {
    "composition": "Cr20Mn20Fe20Co35Ni5",
    "composition_type": "atomic",
    "phase": [
      "FCC",
      "HCP"
    ],
    "ys": null,
    "uts": null,
    "strain": 3.6,
    "processes": null,
    "test_type": "tensile",
    "test_temperature": "25 °C",
    "doi": "10.1016/j.scriptamat.2023.115621"
  },
  {
    "composition": "Cr20Mn20Fe20Co37Ni3",
    "composition_type": "atomic",
    "phase": [
      "FCC",
      "HCP"
    ],
    "ys": 160.0,
    "uts": null,
    "strain": 12.0,
    "processes": [
      "Bridgman method: rate: 0.8 mm/min, atmosphere: He",
      "homogenized: temperature: 1473 K, duration: 48 h, atmosphere: He",
      "quenching: medium: water"
    ],
    "test_type": "tensile",
    "test_temperature": "25 °C",
    "doi": "10.1016/j.scriptamat.2023.115621"
  },
  {
    "composition": "Cr20Mn20Fe20Co34.5Ni5.5",
    "composition_type": "atomic",
    "phase": [
      "FCC",
      "HCP"
    ],
    "ys": 160.0,
    "uts": null,
    "strain": 15.7,
    "processes": [
      "Bridgman method: rate: 0.8 mm/min, atmosphere: He",
      "homogenized: temperature: 1473 K, duration: 48 h, atmosphere: He",
      "quenching: medium: water"
    ],
    "test_type": "tensile",
    "test_temperature": "25 °C",
    "doi": "10.1016/j.scriptamat.2023.115621"
  },
  {
    "composition": "HfNbTaTi",
    "composition_type": "atomic",
    "phase": [
      "BCC"
    ],
    "ys": 700.0,
    "uts": null,
    "strain": 20.0,
    "processes": [
      "arc melting: atmosphere: vacuum, remelting times: 5",
      "cold rolled: reduction: 90%, temperature: room temperature",
      "homogenized: temperature: 1150 °C, duration: 24 h, atmosphere: Ar",
      "quenching: medium: water",
      "high pressure torsion: pressure: 7.5 GPa, turns: 5, rotation speed: 0.2 rpm",
      "annealed: temperature: 750-1250 °C, duration: 30-120 s, atmosphere: not specified"
    ],
    "test_type": "tensile",
    "test_temperature": "25 °C",
    "doi": "10.1016/j.scriptamat.2023.115442"
  },
  {
    "composition": "HfNbTiZr",
    "composition_type": "atomic",
    "phase": [
      "BCC"
    ],
    "ys": 700.0,
    "uts": null,
    "strain": 20.0,
    "processes": [
      "arc melting: atmosphere: vacuum, remelting times: 5",
      "cold rolled: reduction: 90%, temperature: room temperature",
      "homogenized: temperature: 1150 °C, duration: 24 h, atmosphere: Ar",
      "quenching: medium: water",
      "high pressure torsion: pressure: 7.5 GPa, turns: 5, rotation speed: 0.2 rpm",
      "annealed: temperature: 750-1250 °C, duration: 30-120 s, atmosphere: not specified"
    ],
    "test_type": "tensile",
    "test_temperature": "25 °C",
    "doi": "10.1016/j.scriptamat.2023.115442"
  },
  {
    "composition": "HfNbTi",
    "composition_type": "atomic",
    "phase": [
      "BCC"
    ],
    "ys": 700.0,
    "uts": null,
    "strain": 20.0,
    "processes": [
      "arc melting: atmosphere: vacuum, remelting times: 5",
      "cold rolled: reduction: 90%, temperature: room temperature",
      "homogenized: temperature: 1150 °C, duration: 24 h, atmosphere: Ar",
      "quenching: medium: water",
      "high pressure torsion: pressure: 7.5 GPa, turns: 5, rotation speed: 0.2 rpm",
      "annealed: temperature: 750-1250 °C, duration: 30-120 s, atmosphere: not specified"
    ],
    "test_type": "tensile",
    "test_temperature": "25 °C",
    "doi": "10.1016/j.scriptamat.2023.115442"
  },
  {
    "composition": "HfTaTi",
    "composition_type": "atomic",
    "phase": [
      "BCC"
    ],
    "ys": 700.0,
    "uts": null,
    "strain": 20.0,
    "processes": [
      "arc melting: atmosphere: vacuum, remelting times: 5",
      "cold rolled: reduction: 90%, temperature: room temperature",
      "homogenized: temperature: 1150 °C, duration: 24 h, atmosphere: Ar",
      "quenching: medium: water",
      "high pressure torsion: pressure: 7.5 GPa, turns: 5, rotation speed: 0.2 rpm",
      "annealed: temperature: 750-1250 °C, duration: 30-120 s, atmosphere: not specified"
    ],
    "test_type": "tensile",
    "test_temperature": "25 °C",
    "doi": "10.1016/j.scriptamat.2023.115442"
  },
  {
    "composition": "NbTiZr",
    "composition_type": "atomic",
    "phase": [
      "BCC"
    ],
    "ys": 700.0,
    "uts": null,
    "strain": 20.0,
    "processes": [
      "arc melting: atmosphere: vacuum, remelting times: 5",
      "cold rolled: reduction: 90%, temperature: room temperature",
      "homogenized: temperature: 1150 °C, duration: 24 h, atmosphere: Ar",
      "quenching: medium: water",
      "high pressure torsion: pressure: 7.5 GPa, turns: 5, rotation speed: 0.2 rpm",
      "annealed: temperature: 750-1250 °C, duration: 30-120 s, atmosphere: not specified"
    ],
    "test_type": "tensile",
    "test_temperature": "25 °C",
    "doi": "10.1016/j.scriptamat.2023.115442"
  },
  {
    "composition": "CoCrFeMnNi",
    "composition_type": "atomic",
    "phase": null,
    "ys": 392.2,
    "uts": 686.2,
    "strain": 79.4,
    "processes": [
      "induction melting: atmosphere: Ar",
      "annealed: temperature: 1100 °C, duration: 6 h, atmosphere: Ar",
      "quenching: medium: water",
      "cold rolled: reduction: 78.57%, temperature: 25 °C",
      "annealed: temperature: 800 °C, duration: 10 min",
      "quenching: medium: water"
    ],
    "test_type": "tensile",
    "test_temperature": "25 °C",
    "doi": "10.1016/j.scriptamat.2023.115587"
  },
  {
    "composition": "CoCrFeMnNi",
    "composition_type": "atomic",
    "phase": null,
    "ys": 929.3,
    "uts": 1026.0,
    "strain": 35.2,
    "processes": [
      "induction melting: atmosphere: Ar",
      "annealed: temperature: 1100 °C, duration: 6 h, atmosphere: Ar",
      "quenching: medium: water",
      "cold rolled: reduction: 78.57%, temperature: 25 °C",
      "annealed: temperature: 650 °C, duration: 10 min"
    ],
    "test_type": "tensile",
    "test_temperature": "25 °C",
    "doi": "10.1016/j.scriptamat.2023.115587"
  },
  {
    "composition": "CoCrFeMnNi",
    "composition_type": "atomic",
    "phase": null,
    "ys": 907.6,
    "uts": 949.4,
    "strain": 34.8,
    "processes": [
      "induction melting: atmosphere: Ar",
      "annealed: temperature: 1100 °C, duration: 6 h, atmosphere: Ar",
      "quenching: medium: water",
      "cold rolled: reduction: 78.57%, temperature: 25 °C",
      "laser treated: direction: rolling, atmosphere: Ar"
    ],
    "test_type": "tensile",
    "test_temperature": "25 °C",
    "doi": "10.1016/j.scriptamat.2023.115587"
  },
  {
    "composition": "CoCrFeNiMo0.5",
    "composition_type": "atomic",
    "phase": [
      "FCC"
    ],
    "ys": 886.0,
    "uts": 1110.0,
    "strain": 30.1,
    "processes": [
      "additive manufacturing: scan speed: unknown, laser power: unknown"
    ],
    "test_type": "tensile",
    "test_temperature": "25 °C",
    "doi": "10.1016/j.scriptamat.2023.115636"
  },
  {
    "composition": "CoCrFeNiMo0.5",
    "composition_type": "atomic",
    "phase": [
      "FCC",
      "σ"
    ],
    "ys": 932.0,
    "uts": 1209.0,
    "strain": 23.9,
    "processes": [
      "additive manufacturing: scan speed: unknown, laser power: unknown",
      "aged: temperature: 700 °C, duration: 3 h, atmosphere: unknown"
    ],
    "test_type": "tensile",
    "test_temperature": "25 °C",
    "doi": "10.1016/j.scriptamat.2023.115636"
  },
  {
    "composition": "CoCrFeNiMo0.5",
    "composition_type": "atomic",
    "phase": [
      "FCC",
      "σ"
    ],
    "ys": 986.0,
    "uts": 1249.0,
    "strain": 16.6,
    "processes": [
      "additive manufacturing: scan speed: unknown, laser power: unknown",
      "aged: temperature: 700 °C, duration: 3 h, atmosphere: unknown"
    ],
    "test_type": "tensile",
    "test_temperature": "25 °C",
    "doi": "10.1016/j.scriptamat.2023.115636"
  },
  {
    "composition": "CoCrFeNiMo0.5",
    "composition_type": "atomic",
    "phase": [
      "FCC",
      "σ"
    ],
    "ys": 1097.0,
    "uts": 1389.0,
    "strain": 10.6,
    "processes": [
      "additive manufacturing: scan speed: unknown, laser power: unknown",
      "aged: temperature: 700 °C, duration: 3 h, atmosphere: unknown"
    ],
    "test_type": "tensile",
    "test_temperature": "25 °C",
    "doi": "10.1016/j.scriptamat.2023.115636"
  },
  {
    "composition": "CoCrFeNiMo0.5",
    "composition_type": "atomic",
    "phase": [
      "FCC",
      "σ"
    ],
    "ys": 1178.0,
    "uts": 1587.0,
    "strain": 7.2,
    "processes": [
      "additive manufacturing: scan speed: unknown, laser power: unknown",
      "aged: temperature: 700 °C, duration: 3 h, atmosphere: unknown"
    ],
    "test_type": "tensile",
    "test_temperature": "25 °C",
    "doi": "10.1016/j.scriptamat.2023.115636"
  },
  {
    "composition": "Co30Cr20Fe18Mn18Ni11Si3",
    "composition_type": "atomic",
    "phase": [
      "FCC"
    ],
    "ys": 1130.0,
    "uts": 1250.0,
    "strain": 12.0,
    "processes": [
      "vacuum suspension melting: atmosphere: Ar",
      "homogenized: temperature: 1200 °C, duration: 24 h",
      "cold forged: temperature: room temperature",
      "annealed: temperature: 1000 °C, duration: 1 h"
    ],
    "test_type": "tensile",
    "test_temperature": "25 °C",
    "doi": "10.1016/j.scriptamat.2023.115809"
  },
  {
    "composition": "Co30Cr20Fe18Mn18Ni11Si3",
    "composition_type": "atomic",
    "phase": [
      "FCC",
      "9R"
    ],
    "ys": 1500.0,
    "uts": 1750.0,
    "strain": 20.0,
    "processes": [
      "vacuum suspension melting: atmosphere: Ar",
      "homogenized: temperature: 1200 °C, duration: 24 h",
      "cold forged: temperature: room temperature",
      "annealed: temperature: 1000 °C, duration: 1 h",
      "cold forged: temperature: room temperature",
      "annealed: temperature: 620 °C, duration: 1 h"
    ],
    "test_type": "tensile",
    "test_temperature": "-196 °C",
    "doi": "10.1016/j.scriptamat.2023.115809"
  },
  {
    "composition": "CrFeCoNiPd",
    "composition_type": "atomic",
    "phase": null,
    "ys": 45009.0,
    "uts": 97676.0,
    "strain": 22.0,
    "processes": [
      "as-cast"
    ],
    "test_type": "tensile",
    "test_temperature": "25 °C",
    "doi": "10.1016/j.scriptamat.2024.116181"
  },
  {
    "composition": "CrFeCoNiPd",
    "composition_type": "atomic",
    "phase": null,
    "ys": 40672.0,
    "uts": 1003.4,
    "strain": null,
    "processes": [
      "as-prepared"
    ],
    "test_type": "tensile",
    "test_temperature": "25 °C",
    "doi": "10.1016/j.scriptamat.2024.116181"
  },
  {
    "composition": "CrMnFeCoNi",
    "composition_type": "atomic",
    "phase": null,
    "ys": 272.0,
    "uts": 84544.0,
    "strain": null,
    "processes": [
      "as-prepared"
    ],
    "test_type": "tensile",
    "test_temperature": "25 °C",
    "doi": "10.1016/j.scriptamat.2024.116181"
  },
  {
    "composition": "VCrFeMn0.33",
    "composition_type": "atomic",
    "phase": [
      "BCC"
    ],
    "ys": null,
    "uts": 745.0,
    "strain": 2.3,
    "processes": null,
    "test_type": "tensile",
    "test_temperature": "500 °C",
    "doi": "10.1016/j.scriptamat.2024.116269"
  },
  {
    "composition": "VCrFeMn0.33",
    "composition_type": "atomic",
    "phase": [
      "BCC"
    ],
    "ys": null,
    "uts": 717.0,
    "strain": 12.8,
    "processes": null,
    "test_type": "tensile",
    "test_temperature": "650 °C",
    "doi": "10.1016/j.scriptamat.2024.116269"
  },
  {
    "composition": "VCrFeMn0.33",
    "composition_type": "atomic",
    "phase": [
      "BCC"
    ],
    "ys": null,
    "uts": 588.0,
    "strain": 3.3,
    "processes": null,
    "test_type": "tensile",
    "test_temperature": "700 °C",
    "doi": "10.1016/j.scriptamat.2024.116269"
  },
  {
    "composition": "CoCrFeNi",
    "composition_type": "atomic",
    "phase": [
      "FCC"
    ],
    "ys": 188.5,
    "uts": null,
    "strain": null,
    "processes": null,
    "test_type": "compressive",
    "test_temperature": "25 °C",
    "doi": "10.1016/j.scriptamat.2024.116250"
  },
  {
    "composition": "CoCrFeNi",
    "composition_type": "atomic",
    "phase": [
      "FCC"
    ],
    "ys": 257.5,
    "uts": null,
    "strain": null,
    "processes": null,
    "test_type": "compressive",
    "test_temperature": "25 °C",
    "doi": "10.1016/j.scriptamat.2024.116250"
  },
  {
    "composition": "CoCrFeNi",
    "composition_type": "atomic",
    "phase": [
      "FCC"
    ],
    "ys": 212.1,
    "uts": null,
    "strain": null,
    "processes": null,
    "test_type": "compressive",
    "test_temperature": "25 °C",
    "doi": "10.1016/j.scriptamat.2024.116250"
  },
  {
    "composition": "Ti38V15Nb23Hf24",
    "composition_type": "atomic",
    "phase": [
      "near-equiaxed grain structure"
    ],
    "ys": 774.0,
    "uts": null,
    "strain": 20.6,
    "processes": [
      "as-cast"
    ],
    "test_type": "tensile",
    "test_temperature": "25 °C",
    "doi": "10.1016/j.scriptamat.2024.116464"
  },
  {
    "composition": "HfNbTiV-Al",
    "composition_type": "atomic",
    "phase": null,
    "ys": 1390.0,
    "uts": null,
    "strain": 20.0,
    "processes": null,
    "test_type": "tensile",
    "test_temperature": "25 °C",
    "doi": "10.1016/j.scriptamat.2024.116464"
  },
  {
    "composition": "Nb39Ta25Ti15Hf15Zr5Re1",
    "composition_type": "atomic",
    "phase": [
      "single-phase body centered cubic (BCC)"
    ],
    "ys": 1000.0,
    "uts": null,
    "strain": 15.0,
    "processes": [
      "levitation melting: atmosphere: , remelting times: 8",
      "cold rolled: reduction: 80%, temperature: 25 °C",
      "annealed: temperature: 850 °C, duration: 2 h, atmosphere: ",
      "annealed: temperature: 1050 °C, duration: 1 h, atmosphere: "
    ],
    "test_type": "tensile",
    "test_temperature": "25 °C",
    "doi": "10.1016/j.scriptamat.2024.116464"
  },
  {
    "composition": "Nb39Ta25Ti15Hf15Zr5Re1",
    "composition_type": "atomic",
    "phase": [
      "single-phase body centered cubic (BCC)"
    ],
    "ys": 149.0,
    "uts": null,
    "strain": 50.0,
    "processes": [
      "levitation melting: atmosphere: , remelting times: 8",
      "cold rolled: reduction: 80%, temperature: 25 °C",
      "annealed: temperature: 850 °C, duration: 2 h, atmosphere: ",
      "annealed: temperature: 1050 °C, duration: 1 h, atmosphere: "
    ],
    "test_type": "compressive",
    "test_temperature": "1300 °C",
    "doi": "10.1016/j.scriptamat.2024.116464"
  },
  {
    "composition": "Ti16.67Zr16.67Hf16.67Ni25Co10Cu15",
    "composition_type": "atomic",
    "phase": [
      "metallic glass"
    ],
    "ys": null,
    "uts": null,
    "strain": null,
    "processes": [
      "arc melting: atmosphere: high-purity raw materials",
      "homogenized: temperature: 950 °C, duration: 12 h, atmosphere: evacuated tubular furnace",
      "solution treated: temperature: 1000 °C, duration: 2 h, atmosphere: evacuated quartz tube",
      "quenching: medium: water"
    ],
    "test_type": "tensile",
    "test_temperature": "25 °C",
    "doi": "10.1016/j.scriptamat.2025.116557"
  },
  {
    "composition": "Ti16.67Zr16.67Hf16.67Ni25Co10Cu15",
    "composition_type": "atomic",
    "phase": [
      "B2",
      "Ti2Ni-type precipitates"
    ],
    "ys": null,
    "uts": 507.4,
    "strain": 10.3,
    "processes": [
      "arc melting: atmosphere: high-purity raw materials",
      "homogenized: temperature: 950 °C, duration: 12 h, atmosphere: evacuated tubular furnace",
      "solution treated: temperature: 1000 °C, duration: 2 h, atmosphere: evacuated quartz tube",
      "quenching: medium: water",
      "melt-spinning: roller diameter: 20 cm, surface velocity: 31.4 m/s",
      "crystallization: temperature: 1000 °C, duration: 3 mins"
    ],
    "test_type": "tensile",
    "test_temperature": "25 °C",
    "doi": "10.1016/j.scriptamat.2025.116557"
  },
  {
    "composition": "Ti16.67Zr16.67Hf16.67Ni25Co10Cu15",
    "composition_type": "atomic",
    "phase": null,
    "ys": null,
    "uts": 527.7,
    "strain": 2.8,
    "processes": [
      "arc melting: atmosphere: high-purity raw materials",
      "homogenized: temperature: 950 °C, duration: 12 h, atmosphere: evacuated tubular furnace",
      "solution treated: temperature: 1000 °C, duration: 2 h, atmosphere: evacuated quartz tube",
      "quenching: medium: water"
    ],
    "test_type": "tensile",
    "test_temperature": "25 °C",
    "doi": "10.1016/j.scriptamat.2025.116557"
  },
  {
    "composition": "CoCrFeMnNi",
    "composition_type": "atomic",
    "phase": [
      "FCC"
    ],
    "ys": null,
    "uts": null,
    "strain": 0.024,
    "processes": [
      "grown at Kyoto University",
      "cylindrical single crystals"
    ],
    "test_type": "compressive",
    "test_temperature": "800 °C",
    "doi": "10.1016/j.scriptamat.2024.116165"
  },
  {
    "composition": "CoCrFeMnNi",
    "composition_type": "atomic",
    "phase": [
      "FCC"
    ],
    "ys": null,
    "uts": null,
    "strain": 0.059,
    "processes": [
      "grown at Kyoto University",
      "cylindrical single crystals"
    ],
    "test_type": "compressive",
    "test_temperature": "800 °C",
    "doi": "10.1016/j.scriptamat.2024.116165"
  },
  {
    "composition": "CoCrFeMnNi",
    "composition_type": "atomic",
    "phase": [
      "FCC"
    ],
    "ys": null,
    "uts": null,
    "strain": 0.28,
    "processes": [
      "grown at Kyoto University",
      "cylindrical single crystals"
    ],
    "test_type": "compressive",
