Repository: Sci-Extract/sisyphus

# Step through _sisyphus_ extraction process
Author: Soike Yuan  date: 1/12/2025

Prerequisite: Assumed that you have installed sisyphus on your machine and add .env file to your root path which contains API key. :shipit:

## Below is the file structure of the project,

```
├─ README.md                        
├─ pyproject.toml                   # Python project metadata and dependencies
├─ data/                            # Extracted data of high entropy alloys
├─ notebooks/                       # Jupyter notebooks
├─ db/                              # sql databases
├─ record/                          # record sql database
│─ sisyphus/

File: notebooks/heas_result.json (part 60 of 64)
[
    "test_temperature": "800 °C",
    "doi": "10.1016/j.scriptamat.2024.116165"
  },
  {
    "composition": "CoCrFeMnNi",
    "composition_type": "atomic",
    "phase": [
      "FCC"
    ],
    "ys": null,
    "uts": null,
    "strain": 0.21,
    "processes": [
      "grown at Kyoto University",
      "cylindrical single crystals"
    ],
    "test_type": "compressive",
    "test_temperature": "800 °C",
    "doi": "10.1016/j.scriptamat.2024.116165"
  },
  {
    "composition": "CoCrFeMnNi",
    "composition_type": "atomic",
    "phase": [
      "FCC"
    ],
    "ys": null,
    "uts": null,
    "strain": 0.24,
    "processes": [
      "grown at Kyoto University",
      "cylindrical single crystals"
    ],
    "test_type": "compressive",
    "test_temperature": "800 °C",
    "doi": "10.1016/j.scriptamat.2024.116165"
  },
  {
    "composition": "CoCrFeMnNi",
    "composition_type": "atomic",
    "phase": [
      "FCC"
    ],
    "ys": null,
    "uts": null,
    "strain": 0.27,
    "processes": [
      "grown at Kyoto University",
      "cylindrical single crystals"
    ],
    "test_type": "compressive",
    "test_temperature": "800 °C",
    "doi": "10.1016/j.scriptamat.2024.116165"
  },
  {
    "composition": "CoCrFeMnNi",
    "composition_type": "atomic",
    "phase": [
      "FCC"
    ],
    "ys": null,
    "uts": null,
    "strain": 0.186,
    "processes": [
      "processed at Oak Ridge National Laboratory",
      "polycrystalline sheets",
      "recrystallization at 1173 K for 1 h"
    ],
    "test_type": "compressive",
    "test_temperature": "800 °C",
    "doi": "10.1016/j.scriptamat.2024.116165"
  },
  {
    "composition": "CoCrFeMnNi",
    "composition_type": "atomic",
    "phase": [
      "FCC"
    ],
    "ys": null,
    "uts": null,
    "strain": 0.27,
    "processes": [
      "processed at Oak Ridge National Laboratory",
      "polycrystalline sheets",
      "recrystallization at 1173 K for 1 h"
    ],
    "test_type": "compressive",
    "test_temperature": "800 °C",
    "doi": "10.1016/j.scriptamat.2024.116165"
  },
  {
    "composition": "CoCrFeMnNi",
    "composition_type": "atomic",
    "phase": [
      "FCC"
    ],
    "ys": null,
    "uts": null,
    "strain": 0.23,
    "processes": [
      "processed at Oak Ridge National Laboratory",
      "polycrystalline sheets",
      "recrystallization at 1173 K for 1 h"
    ],
    "test_type": "compressive",
    "test_temperature": "800 °C",
    "doi": "10.1016/j.scriptamat.2024.116165"
  },
  {
    "composition": "CoCrFeMnNi",
    "composition_type": "atomic",
    "phase": [
      "FCC"
    ],
    "ys": null,
    "uts": null,
    "strain": 0.26,
    "processes": [
      "processed at Oak Ridge National Laboratory",
      "polycrystalline sheets",
      "recrystallization at 1173 K for 1 h"
    ],
    "test_type": "compressive",
    "test_temperature": "800 °C",
    "doi": "10.1016/j.scriptamat.2024.116165"
  },
  {
    "composition": "CoCrFeMnNi",
    "composition_type": "atomic",
    "phase": [
      "FCC"
    ],
    "ys": null,
    "uts": null,
    "strain": 0.26,
    "processes": [
      "processed at Oak Ridge National Laboratory",
      "polycrystalline sheets",
      "recrystallization at 1173 K for 1 h"
    ],
    "test_type": "compressive",
    "test_temperature": "800 °C",
    "doi": "10.1016/j.scriptamat.2024.116165"
  },
  {
    "composition": "CoCrFeMnNi",
    "composition_type": "atomic",
    "phase": [
      "FCC"
    ],
    "ys": null,
    "uts": null,
    "strain": 0.32,
    "processes": [
      "processed at Oak Ridge National Laboratory",
      "polycrystalline sheets",
      "recrystallization at 1173 K for 1 h"
    ],
    "test_type": "compressive",
    "test_temperature": "800 °C",
    "doi": "10.1016/j.scriptamat.2024.116165"
  },
  {
    "composition": "CoCrFeMnNi",
    "composition_type": "atomic",
    "phase": [
      "FCC"
    ],
    "ys": null,
    "uts": null,
    "strain": 0.002,
    "processes": [
      "cast at University of Bayreuth",
      "single crystal"
    ],
    "test_type": "tensile",
    "test_temperature": "980 °C",
    "doi": "10.1016/j.scriptamat.2024.116165"
  },
  {
    "composition": "CoCrFeMnNi",
    "composition_type": "atomic",
    "phase": [
      "FCC"
    ],
    "ys": null,
    "uts": null,
    "strain": 0.008,
    "processes": [
      "cast at University of Bayreuth",
      "single crystal"
    ],
    "test_type": "tensile",
    "test_temperature": "980 °C",
    "doi": "10.1016/j.scriptamat.2024.116165"
  },
  {
    "composition": "CoCrFeMnNi",
    "composition_type": "atomic",
    "phase": [
      "FCC"
    ],
    "ys": null,
    "uts": null,
    "strain": 0.026,
    "processes": [
      "cast at University of Bayreuth",
      "single crystal"
    ],
    "test_type": "tensile",
    "test_temperature": "980 °C",
    "doi": "10.1016/j.scriptamat.2024.116165"
  },
  {
    "composition": "CoCrFeMnNi",
    "composition_type": "atomic",
    "phase": [
      "FCC"
    ],
    "ys": null,
    "uts": null,
    "strain": 0.002,
    "processes": [
      "cast at University of Bayreuth",
      "single crystal"
    ],
    "test_type": "tensile",
    "test_temperature": "980 °C",
    "doi": "10.1016/j.scriptamat.2024.116165"
  },
  {
    "composition": "CoCrFeMnNi",
    "composition_type": "atomic",
    "phase": [
      "FCC"
    ],
    "ys": null,
    "uts": null,
    "strain": 0.009,
    "processes": [
      "cast at University of Bayreuth",
      "single crystal"
    ],
    "test_type": "tensile",
    "test_temperature": "980 °C",
    "doi": "10.1016/j.scriptamat.2024.116165"
  },
  {
    "composition": "CoCrFeMnNi",
    "composition_type": "atomic",
    "phase": [
      "FCC"
    ],
    "ys": null,
    "uts": null,
    "strain": 0.004,
    "processes": [
      "cast at University of Bayreuth",
      "polycrystalline"
    ],
    "test_type": "tensile",
    "test_temperature": "980 °C",
    "doi": "10.1016/j.scriptamat.2024.116165"
  },
  {
    "composition": "CoCrFeMnNi",
    "composition_type": "atomic",
    "phase": [
      "FCC"
    ],
    "ys": null,
    "uts": null,
    "strain": 0.005,
    "processes": [
      "cast at University of Bayreuth",
      "polycrystalline"
    ],
    "test_type": "tensile",
    "test_temperature": "980 °C",
    "doi": "10.1016/j.scriptamat.2024.116165"
  },
  {
    "composition": "CoCrFeMnNi",
    "composition_type": "atomic",
    "phase": [
      "FCC"
    ],
    "ys": null,
    "uts": null,
    "strain": 0.008,
    "processes": [
      "cast at University of Bayreuth",
      "polycrystalline"
    ],
    "test_type": "tensile",
    "test_temperature": "980 °C",
    "doi": "10.1016/j.scriptamat.2024.116165"
  },
  {
    "composition": "CoCrFeMnNi",
    "composition_type": "atomic",
    "phase": [
      "FCC"
    ],
    "ys": null,
    "uts": null,
    "strain": 0.013,
    "processes": [
      "cast at University of Bayreuth",
      "polycrystalline"
    ],
    "test_type": "tensile",
    "test_temperature": "980 °C",
    "doi": "10.1016/j.scriptamat.2024.116165"
  },
  {
    "composition": "CoCrFeMnNi",
    "composition_type": "atomic",
    "phase": [
      "FCC"
    ],
    "ys": null,
    "uts": null,
    "strain": 0.011,
    "processes": [
      "cast at University of Bayreuth",
      "polycrystalline"
    ],
    "test_type": "tensile",
    "test_temperature": "980 °C",
    "doi": "10.1016/j.scriptamat.2024.116165"
  },
  {
    "composition": "CoCrFeNi",
    "composition_type": "atomic",
    "phase": [
      "FCC"
    ],
    "ys": 2954.0,
    "uts": null,
    "strain": null,
    "processes": [
      "pulsed DC magnetron sputtering: target: CoCrFeNi, substrate: p-type Si (100), power: 150 W, frequency: 120 KHz, reverse time: 1.6 μs, bias voltage: -70 V to -125 V, deposition time: 80 min"
    ],
    "test_type": "tensile",
    "test_temperature": "25 °C",
    "doi": "10.1016/j.surfcoat.2022.128191"
  },
  {
    "composition": "CoCrFeMnNi",
    "composition_type": "atomic",
    "phase": [
      "FCC"
    ],
    "ys": 1860.0,
    "uts": null,
    "strain": 19.42,
    "processes": [
      "vacuum arc melting: remelting times: 5",
      "magnetron co-sputtering: power: 200 W, target-to-substrate distance: 10 cm, base pressure: <1.73 × 10^-4 Pa, working pressure: 0.4 Pa, Ar flow: 20 sccm, deposition time: 2 h, ambient temperature"
    ],
    "test_type": "compressive",
    "test_temperature": "25 °C",
    "doi": "10.1016/j.surfcoat.2020.126149"
  },
  {
    "composition": "CoCrFeMnNiTi0.2",
    "composition_type": "atomic",
    "phase": [
      "FCC"
    ],
    "ys": 2730.0,
    "uts": 3730.0,
    "strain": 13.91,
    "processes": [
      "vacuum arc melting: remelting times: 5",
      "magnetron co-sputtering: power: 200 W, Ti target power: 40 W, target-to-substrate distance: 10 cm, base pressure: <1.73 × 10^-4 Pa, working pressure: 0.4 Pa, Ar flow: 20 sccm, deposition time: 2 h, ambient temperature"
    ],
    "test_type": "compressive",
    "test_temperature": "25 °C",
    "doi": "10.1016/j.surfcoat.2020.126149"
  },
  {
    "composition": "CoCrFeMnNiTi0.4",
    "composition_type": "atomic",
    "phase": [
      "nanocrystalline grains",
      "amorphous"
    ],
    "ys": 2820.0,
    "uts": 4440.0,
    "strain": 12.41,
    "processes": [
      "vacuum arc melting: remelting times: 5",
      "magnetron co-sputtering: power: 200 W, Ti target power: 60 W, target-to-substrate distance: 10 cm, base pressure: <1.73 × 10^-4 Pa, working pressure: 0.4 Pa, Ar flow: 20 sccm, deposition time: 2 h, ambient temperature"
    ],
    "test_type": "compressive",
    "test_temperature": "25 °C",
    "doi": "10.1016/j.surfcoat.2020.126149"
  },
  {
    "composition": "CoCrFeMnNiTi0.6",
    "composition_type": "atomic",
    "phase": [
      "nanocrystalline grains",
      "amorphous"
    ],
    "ys": 2160.0,
    "uts": 3430.0,
    "strain": 10.82,
    "processes": [
      "vacuum arc melting: remelting times: 5",
      "magnetron co-sputtering: power: 200 W, Ti target power: 80 W, target-to-substrate distance: 10 cm, base pressure: <1.73 × 10^-4 Pa, working pressure: 0.4 Pa, Ar flow: 20 sccm, deposition time: 2 h, ambient temperature"
    ],
    "test_type": "compressive",
    "test_temperature": "25 °C",
    "doi": "10.1016/j.surfcoat.2020.126149"
  },
  {
    "composition": "CoCrFeMnNiTi0.8",
    "composition_type": "atomic",
    "phase": [
      "amorphous"
    ],
    "ys": 1710.0,
    "uts": 3380.0,
    "strain": 7.78,
    "processes": [
      "vacuum arc melting: remelting times: 5",
      "magnetron co-sputtering: power: 200 W, Ti target power: 100 W, target-to-substrate distance: 10 cm, base pressure: <1.73 × 10^-4 Pa, working pressure: 0.4 Pa, Ar flow: 20 sccm, deposition time: 2 h, ambient temperature"
    ],
    "test_type": "compressive",
    "test_temperature": "25 °C",
    "doi": "10.1016/j.surfcoat.2020.126149"
  },
  {
    "composition": "CrMnFeCoNi",
    "composition_type": "atomic",
    "phase": [
      "FCC"
    ],
    "ys": 352.0,
    "uts": 702.0,
    "strain": 43.0,
    "processes": [
      "arc melting: atmosphere: Ar, remelting times: 5",
      "homogenized: temperature: 1200 °C, duration: 12 h, atmosphere: vacuum",
      "quenching: medium: water",
      "cold rolled: reduction: 50%, temperature: room temperature",
      "annealed: temperature: 800 °C, duration: 0.5 h, atmosphere: vacuum",
      "quenching: medium: water"
    ],
    "test_type": "tensile",
    "test_temperature": "25 °C",
    "doi": "10.1016/j.surfcoat.2022.128558"
  },
  {
    "composition": "CrMnFeCoNi",
    "composition_type": "atomic",
    "phase": [
      "FCC"
    ],
    "ys": 447.0,
    "uts": 709.0,
    "strain": 46.0,
    "processes": [
      "arc melting: atmosphere: Ar, remelting times: 5",
      "homogenized: temperature: 1200 °C, duration: 12 h, atmosphere: vacuum",
      "quenching: medium: water",
      "cold rolled: reduction: 50%, temperature: room temperature",
      "annealed: temperature: 800 °C, duration: 0.5 h, atmosphere: vacuum",
      "quenching: medium: water",
      "ultrasonic nanocrystal surface modification: passes: 3"
    ],
    "test_type": "tensile",
    "test_temperature": "25 °C",
    "doi": "10.1016/j.surfcoat.2022.128558"
  },
  {
    "composition": "AlCrTaTiZr",
    "composition_type": "atomic",
    "phase": null,
    "ys": null,
    "uts": 4200.0,
    "strain": 2.85,
    "processes": [
      "Plasma assisted reactive direct-current magnetron sputtering: atmosphere: Ar/N2, base pressure: <1.3 × 10-5 Pa, substrate bias voltage: -50 V"
    ],
    "test_type": "tensile",
    "test_temperature": "25 °C",
    "doi": "10.1016/j.surfcoat.2024.131141"
  },
  {
    "composition": "AlCrTaTiZr",
    "composition_type": "atomic",
    "phase": null,
    "ys": null,
    "uts": 4700.0,
    "strain": 2.83,
    "processes": [
      "Plasma assisted reactive direct-current magnetron sputtering: atmosphere: Ar/N2, base pressure: <1.3 × 10-5 Pa, substrate bias voltage: -100 V"
    ],
    "test_type": "tensile",
    "test_temperature": "25 °C",
    "doi": "10.1016/j.surfcoat.2024.131141"
  },
  {
    "composition": "AlCrTaTiZr",
    "composition_type": "atomic",
    "phase": null,
    "ys": null,
    "uts": 6500.0,
    "strain": 4.02,
    "processes": [
      "Plasma assisted reactive direct-current magnetron sputtering: atmosphere: Ar/N2, base pressure: <1.3 × 10-5 Pa, substrate bias voltage: -150 V"
    ],
    "test_type": "tensile",
    "test_temperature": "25 °C",
    "doi": "10.1016/j.surfcoat.2024.131141"
  },
  {
    "composition": "CoCrFeNi",
    "composition_type": "atomic",
    "phase": [
      "FCC"
    ],
    "ys": 0.0,
    "uts": null,
    "strain": null,
    "processes": [
      "HiPIMS: power: 500 W, frequency: 250 Hz, pulse width: 100 μs, substrate bias voltage: -105 V, substrate temperature: 55 °C"
    ],
    "test_type": "compressive",
    "test_temperature": "25 °C",
    "doi": "10.1016/j.surfcoat.2023.130244"
  },
  {
    "composition": "CoCrFeNiMo0.052",
    "composition_type": "atomic",
    "phase": [
      "FCC"
    ],
    "ys": 1000.0,
    "uts": null,
    "strain": null,
    "processes": [
      "HiPIMS: power: 500 W, frequency: 250 Hz, pulse width: 100 μs, substrate bias voltage: -105 V, substrate temperature: 55 °C"
    ],
    "test_type": "compressive",
    "test_temperature": "25 °C",
    "doi": "10.1016/j.surfcoat.2023.130244"
  },
  {
    "composition": "CoCrFeNiMo0.092",
    "composition_type": "atomic",
    "phase": [
      "FCC"
    ],
    "ys": 1000.0,
    "uts": null,
    "strain": null,
    "processes": [
      "HiPIMS: power: 500 W, frequency: 250 Hz, pulse width: 100 μs, substrate bias voltage: -105 V, substrate temperature: 55 °C"
    ],
    "test_type": "compressive",
    "test_temperature": "25 °C",
    "doi": "10.1016/j.surfcoat.2023.130244"
  },
  {
    "composition": "CoCrFeNiMo0.168",
    "composition_type": "atomic",
    "phase": [
      "FCC",
      "BCC"
    ],
    "ys": 530.0,
    "uts": null,
    "strain": null,
    "processes": [
      "HiPIMS: power: 500 W, frequency: 250 Hz, pulse width: 100 μs, substrate bias voltage: -105 V, substrate temperature: 55 °C"
    ],
    "test_type": "compressive",
    "test_temperature": "25 °C",
    "doi": "10.1016/j.surfcoat.2023.130244"
  },
  {
    "composition": "CoCrFeNiMo0.198",
    "composition_type": "atomic",
    "phase": [
      "FCC",
      "BCC"
    ],
    "ys": 530.0,
    "uts": null,
    "strain": null,
    "processes": [
      "HiPIMS: power: 500 W, frequency: 250 Hz, pulse width: 100 μs, substrate bias voltage: -105 V, substrate temperature: 55 °C"
    ],
    "test_type": "compressive",
    "test_temperature": "25 °C",
    "doi": "10.1016/j.surfcoat.2023.130244"
  },
  {
    "composition": "CoCrFeNi",
    "composition_type": "atomic",
    "phase": [
      "FCC"
    ],
    "ys": null,
    "uts": null,
    "strain": 23.3,
    "processes": [
      "laser cladding: scan speed: unspecified, laser power: unspecified"
    ],
    "test_type": "tensile",
    "test_temperature": "25 °C",
    "doi": "10.1016/j.surfcoat.2024.131346"
  },
  {
    "composition": "CoCrFeNiTi0.4",
    "composition_type": "atomic",
    "phase": [
      "FCC"
    ],
    "ys": null,
    "uts": null,
    "strain": 23.3,
    "processes": [
      "laser cladding: scan speed: unspecified, laser power: unspecified"
    ],
    "test_type": "tensile",
    "test_temperature": "25 °C",
    "doi": "10.1016/j.surfcoat.2024.131346"
  },
  {
    "composition": "CoCrFeNiTi0.6",
    "composition_type": "atomic",
    "phase": [
      "FCC",
      "Laves"
    ],
    "ys": null,
    "uts": null,
    "strain": 23.3,
    "processes": [
      "laser cladding: scan speed: unspecified, laser power: unspecified"
    ],
    "test_type": "tensile",
    "test_temperature": "25 °C",
    "doi": "10.1016/j.surfcoat.2024.131346"
  },
  {
    "composition": "CoCrFeNiTi0.8",
    "composition_type": "atomic",
    "phase": [
      "BCC"
    ],
    "ys": null,
    "uts": null,
    "strain": 8.9,
    "processes": [
      "laser cladding: scan speed: unspecified, laser power: unspecified"
    ],
    "test_type": "tensile",
    "test_temperature": "25 °C",
    "doi": "10.1016/j.surfcoat.2024.131346"
  },
  {
    "composition": "CoCrFeNiTi1",
    "composition_type": "atomic",
    "phase": [
      "BCC"
    ],
    "ys": null,
    "uts": null,
    "strain": null,
    "processes": [
      "laser cladding: scan speed: unspecified, laser power: unspecified"
    ],
    "test_type": "tensile",
    "test_temperature": "25 °C",
    "doi": "10.1016/j.surfcoat.2024.131346"
  },
  {
    "composition": "CoCrFeNiTi1.2",
    "composition_type": "atomic",
    "phase": [
      "BCC"
    ],
    "ys": null,
    "uts": null,
    "strain": null,
    "processes": [
      "laser cladding: scan speed: unspecified, laser power: unspecified"
    ],
    "test_type": "tensile",
    "test_temperature": "25 °C",
    "doi": "10.1016/j.surfcoat.2024.131346"
  },
  {
    "composition": "CoCrFeNiTi0.6Nb0.1",
    "composition_type": "atomic",
    "phase": [
      "FCC",
      "Laves",
      "BCC"
    ],
    "ys": null,
    "uts": null,
    "strain": null,
    "processes": [
      "laser cladding: scan speed: unspecified, laser power: unspecified"
    ],
    "test_type": "tensile",
    "test_temperature": "25 °C",
    "doi": "10.1016/j.surfcoat.2024.131346"
  },
  {
    "composition": "CoCrFeNiTi0.6Nb0.15",
    "composition_type": "atomic",
    "phase": [
      "FCC",
      "Laves",
      "BCC"
    ],
    "ys": null,
    "uts": 1641.8,
    "strain": 15.9,
    "processes": [
      "laser cladding: scan speed: unspecified, laser power: unspecified"
    ],
    "test_type": "tensile",
    "test_temperature": "25 °C",
    "doi": "10.1016/j.surfcoat.2024.131346"
  },
  {
    "composition": "CoCrFeNiTi0.6Nb0.2",
    "composition_type": "atomic",
    "phase": [
      "FCC",
      "Laves",
      "BCC"
    ],
    "ys": null,
    "uts": null,
    "strain": null,
    "processes": [
      "laser cladding: scan speed: unspecified, laser power: unspecified"
    ],
    "test_type": "tensile",
    "test_temperature": "25 °C",
    "doi": "10.1016/j.surfcoat.2024.131346"
  },
  {
    "composition": "Co30Cr28Ni27Al7Cu6B2",
    "composition_type": "atomic",
    "phase": [
      "FCC"
    ],
    "ys": 1805.0,
    "uts": null,
    "strain": 24.0,
    "processes": [
      "mechanical alloying: duration: 30 h dry milling, 6 h wet milling, ball size: <45 µm, ball to powder ratio: not specified, rotation speed: 250 r/min",
      "spark plasma sintering: temperature: 1100 °C, pressure: 40 MPa, duration: not specified"
    ],
    "test_type": "compressive",
    "test_temperature": "25 °C",
    "doi": "10.1016/j.triboint.2022.107617"
  },
  {
    "composition": "Co30Cr28Ni27Al7Ti6B2",
    "composition_type": "atomic",
    "phase": [
      "FCC"
    ],
    "ys": 2314.0,
    "uts": null,
    "strain": 13.0,
    "processes": [
      "mechanical alloying: duration: 30 h dry milling, 6 h wet milling, ball size: <45 µm, ball to powder ratio: not specified, rotation speed: 250 r/min",
      "spark plasma sintering: temperature: 1100 °C, pressure: 40 MPa, duration: not specified"
    ],
    "test_type": "compressive",
    "test_temperature": "25 °C",
    "doi": "10.1016/j.triboint.2022.107617"
  },
  {
    "composition": "TiZrV0.5Nb0.5",
    "composition_type": "atomic",
    "phase": [
      "BCC"
    ],
    "ys": 888.6,
    "uts": null,
    "strain": 50.0,
    "processes": [
      "arc melting: atmosphere: Ar, remelting times: 5",
      "homogenized: temperature: 1100 °C, duration: 24 h",
      "hot pressing: temperature: 1100 °C, pressure: 30 MPa, duration: 30 min"
    ],
    "test_type": "compressive",
    "test_temperature": "25 °C",
    "doi": "10.1016/j.triboint.2022.107885"
  },
  {
    "composition": "TiZrV0.5Nb0.5Si0.3",
    "composition_type": "atomic",
    "phase": [
      "BCC",
      "ZrSi"
    ],
    "ys": 1258.8,
    "uts": 1993.0,
    "strain": 41.4,
    "processes": [
      "arc melting: atmosphere: Ar, remelting times: 5",
      "homogenized: temperature: 1100 °C, duration: 24 h",
      "hot pressing: temperature: 1100 °C, pressure: 30 MPa, duration: 30 min"
    ],
    "test_type": "compressive",
    "test_temperature": "25 °C",
    "doi": "10.1016/j.triboint.2022.107885"
  },
  {
    "composition": "Co0.2Mo0.2Mn0.2Ni0.2V0.2",
    "composition_type": "atomic",
    "phase": [
      "BCC",
      "FCC"
    ],
    "ys": 662.0,
    "uts": 712.0,
    "strain": 0.82,
    "processes": [
      "mechanical alloying: duration: 40 h, ball size: 4-16 mm, ball to powder ratio: 14:1, rotation speed: 300 rpm"
    ],
    "test_type": "tensile",
    "test_temperature": "25 °C",
    "doi": "10.1016/j.triboint.2023.109055"
  },
  {
    "composition": "Co0.2Mo0.2Mn0.2Ni0.2V0.2",
    "composition_type": "atomic",
    "phase": [
      "BCC",
      "FCC"
    ],
    "ys": 498.0,
    "uts": 556.0,
    "strain": 5.13,
    "processes": [
      "mechanical alloying: duration: 40 h, ball size: 4-16 mm, ball to powder ratio: 14:1, rotation speed: 300 rpm"
    ],
    "test_type": "compressive",
    "test_temperature": "25 °C",
    "doi": "10.1016/j.triboint.2023.109055"
  },
  {
    "composition": "CoCrFeMnNi",
    "composition_type": "weight",
    "phase": [
      "FCC"
    ],
    "ys": 245.0,
    "uts": 550.0,
    "strain": 52.0,
    "processes": [
      "arc melting: atmosphere: Ar"
    ],
    "test_type": "tensile",
    "test_temperature": "25 °C",
    "doi": "10.1016/j.vacuum.2021.110111"
  },
  {
    "composition": "CoCrFeMnNi-TiC",
    "composition_type": "weight",
    "phase": [
      "FCC",
      "TiC"
    ],
    "ys": 330.0,
    "uts": 610.0,
    "strain": 47.0,
    "processes": [
      "additive manufacturing: scan speed: unknown, laser power: unknown"
    ],
    "test_type": "tensile",
    "test_temperature": "25 °C",
    "doi": "10.1016/j.vacuum.2021.110111"
  },
  {
    "composition": "CoCrFeMnNi-WC",
    "composition_type": "weight",
    "phase": [
      "FCC",
      "M23C6"
    ],
    "ys": 502.0,
    "uts": 776.0,
    "strain": 37.0,
    "processes": [
      "additive manufacturing: scan speed: unknown, laser power: unknown"
    ],
    "test_type": "tensile",
    "test_temperature": "25 °C",
    "doi": "10.1016/j.vacuum.2021.110111"
  },
  {
    "composition": "Al8.453Co19.412Cr16.278Ni36.87Fe18.049",
    "composition_type": "weight",
    "phase": [
      "FCC",
      "BCC"
    ],
    "ys": null,
    "uts": null,
    "strain": null,
    "processes": null,
    "test_type": "tensile",
    "test_temperature": "25 °C",
    "doi": "10.1016/j.vacuum.2021.110481"
  },
  {
    "composition": "Al8.453Co19.412Cr16.278Ni36.87Fe18.049",
    "composition_type": "weight",
    "phase": [
      "FCC",
      "BCC"
    ],
    "ys": null,
    "uts": null,
    "strain": null,
    "processes": null,
    "test_type": "compressive",
    "test_temperature": "25 °C",
    "doi": "10.1016/j.vacuum.2021.110481"
  },
  {
    "composition": "CoCrFeNiTi",
    "composition_type": "atomic",
    "phase": [
      "FCC",
      "R",
      "σ",
      "Laves"
    ],
    "ys": 133.0,
    "uts": 218.0,
    "strain": 6.8,
    "processes": [
      "mechanical alloying: duration: 8 h, ball to powder ratio: 6:1, rotation speed: 200 r/min",
      "hot pressing: temperature: 1200 °C, pressure: 30.5 MPa"
    ],
    "test_type": "tensile",
    "test_temperature": "25 °C",
    "doi": "10.1016/j.triboint.2024.110306"
  },
  {
    "composition": "CoCrFeNiTi",
    "composition_type": "atomic",
    "phase": [
      "FCC",
      "R",
      "σ",
      "Laves"
    ],
    "ys": 1605.0,
    "uts": 1885.0,
    "strain": 6.8,
    "processes": [
      "mechanical alloying: duration: 8 h, ball to powder ratio: 6:1, rotation speed: 200 r/min",
      "hot pressing: temperature: 1200 °C, pressure: 30.5 MPa"
    ],
    "test_type": "compressive",
    "test_temperature": "25 °C",
    "doi": "10.1016/j.triboint.2024.110306"
  },
  {
    "composition": "CoCrFeNiSn",
    "composition_type": "atomic",
    "phase": [
      "FCC",
      "Ni-Sn"
    ],
    "ys": 234.0,
    "uts": 274.0,
    "strain": 9.1,
    "processes": [
      "mechanical alloying: duration: 8 h, ball to powder ratio: 6:1, rotation speed: 200 r/min",
      "hot pressing: temperature: 1200 °C, pressure: 30.5 MPa"
    ],
    "test_type": "tensile",
    "test_temperature": "25 °C",
    "doi": "10.1016/j.triboint.2024.110306"
  },
  {
    "composition": "CoCrFeNiSn",
    "composition_type": "atomic",
    "phase": [
      "FCC",
      "Ni-Sn"
    ],
    "ys": 946.0,
    "uts": 1455.0,
    "strain": 7.5,
    "processes": [
      "mechanical alloying: duration: 8 h, ball to powder ratio: 6:1, rotation speed: 200 r/min",
      "hot pressing: temperature: 1200 °C, pressure: 30.5 MPa"
    ],
    "test_type": "compressive",
    "test_temperature": "25 °C",
    "doi": "10.1016/j.triboint.2024.110306"
  },
  {
    "composition": "Al0CoCrFeNi",
    "composition_type": "atomic",
    "phase": [
      "FCC"
    ],
    "ys": 138.0,
    "uts": 634.0,
    "strain": 46.0,
    "processes": [
      "laser melting deposition: laser power: 1400 W, scan speed: 400 mm/min"
    ],
    "test_type": "tensile",
    "test_temperature": "25 °C",
    "doi": "10.1016/j.vacuum.2020.109875"
  },
  {
    "composition": "Al0CoCrFeNi",
    "composition_type": "atomic",
    "phase": [
      "FCC"
    ],
    "ys": 142.0,
    "uts": null,
    "strain": null,
    "processes": [
      "laser melting deposition: laser power: 1400 W, scan speed: 400 mm/min"
    ],
    "test_type": "compressive",
    "test_temperature": "25 °C",
    "doi": "10.1016/j.vacuum.2020.109875"
  },
  {
    "composition": "Al0.2CoCrFeNi",
    "composition_type": "atomic",
    "phase": [
      "FCC"
    ],
    "ys": 185.0,
    "uts": 675.0,
    "strain": 45.0,
    "processes": [
      "laser melting deposition: laser power: 1400 W, scan speed: 400 mm/min"
    ],
    "test_type": "tensile",
    "test_temperature": "25 °C",
    "doi": "10.1016/j.vacuum.2020.109875"
  },
  {
    "composition": "Al0.2CoCrFeNi",
    "composition_type": "atomic",
    "phase": [
      "FCC"
    ],
    "ys": 160.0,
    "uts": null,
    "strain": null,
    "processes": [
      "laser melting deposition: laser power: 1400 W, scan speed: 400 mm/min"
    ],
    "test_type": "compressive",
    "test_temperature": "25 °C",
    "doi": "10.1016/j.vacuum.2020.109875"
  },
  {
    "composition": "Al0.45CoCrFeNi",
    "composition_type": "atomic",
    "phase": [
      "FCC",
      "BCC"
    ],
    "ys": 262.0,
    "uts": 863.0,
    "strain": 41.0,
    "processes": [
      "laser melting deposition: laser power: 1400 W, scan speed: 400 mm/min"
    ],
    "test_type": "tensile",
    "test_temperature": "25 °C",
    "doi": "10.1016/j.vacuum.2020.109875"
  },
  {
    "composition": "Al0.45CoCrFeNi",
    "composition_type": "atomic",
    "phase": [
      "FCC",
      "BCC"
    ],
    "ys": 235.0,
    "uts": null,
    "strain": null,
    "processes": [
      "laser melting deposition: laser power: 1400 W, scan speed: 400 mm/min"
    ],
    "test_type": "compressive",
    "test_temperature": "25 °C",
    "doi": "10.1016/j.vacuum.2020.109875"
  },
  {
    "composition": "Al0.7CoCrFeNi",
    "composition_type": "atomic",
    "phase": [
      "BCC"
    ],
    "ys": 771.0,
    "uts": 1171.0,
    "strain": 11.0,
    "processes": [
      "laser melting deposition: laser power: 1400 W, scan speed: 400 mm/min"
    ],
    "test_type": "tensile",
    "test_temperature": "25 °C",
    "doi": "10.1016/j.vacuum.2020.109875"
  },
  {
    "composition": "Al0.7CoCrFeNi",
    "composition_type": "atomic",
    "phase": [
      "BCC"
    ],
    "ys": 780.0,
    "uts": 1361.0,
    "strain": 49.0,
    "processes": [
      "laser melting deposition: laser power: 1400 W, scan speed: 400 mm/min"
    ],
    "test_type": "compressive",
    "test_temperature": "25 °C",
    "doi": "10.1016/j.vacuum.2020.109875"
  },
  {
    "composition": "Al1CoCrFeNi",
    "composition_type": "atomic",
    "phase": [
      "BCC"
    ],
    "ys": null,
    "uts": null,
    "strain": null,
    "processes": [
      "laser melting deposition: laser power: 1400 W, scan speed: 400 mm/min"
    ],
    "test_type": "tensile",
    "test_temperature": "25 °C",
    "doi": "10.1016/j.vacuum.2020.109875"
  },
  {
    "composition": "Al1CoCrFeNi",
    "composition_type": "atomic",
    "phase": [
      "BCC"
    ],
    "ys": 1366.0,
    "uts": 2214.0,
    "strain": 29.0,
    "processes": [
      "laser melting deposition: laser power: 1400 W, scan speed: 400 mm/min"
    ],
    "test_type": "compressive",
    "test_temperature": "25 °C",
    "doi": "10.1016/j.vacuum.2020.109875"
  },
  {
    "composition": "CoCrFeNi",
    "composition_type": "atomic",
    "phase": [
      "FCC"
    ],
    "ys": 205.0,
    "uts": null,
    "strain": 70.3,
    "processes": null,
    "test_type": "tensile",
    "test_temperature": "25 °C",
    "doi": "10.1016/j.vacuum.2021.110454"
  },
  {
    "composition": "CoCrFeNi",
    "composition_type": "atomic",
    "phase": null,
    "ys": 359.0,
    "uts": null,
    "strain": 56.0,
    "processes": [
      "powder metallurgy"
    ],
    "test_type": "tensile",
    "test_temperature": "25 °C",
    "doi": "10.1016/j.vacuum.2021.110454"
  },
  {
    "composition": "Co3.47Cr3.47Fe3.47Ni3.47Al86.13",
    "composition_type": "atomic",
    "phase": null,
    "ys": 95.0,
    "uts": null,
    "strain": 34.5,
    "processes": [
      "spark plasma sintering: temperature: 540 °C, pressure: 30 MPa, duration: 10 min"
    ],
    "test_type": "compressive",
    "test_temperature": "25 °C",
    "doi": "10.1016/j.vacuum.2021.110454"
  },
  {
    "composition": "Co3.26Cr3.67Fe3.30Ni3.10Al86.08",
    "composition_type": "atomic",
    "phase": null,
    "ys": 247.0,
    "uts": null,
    "strain": null,
    "processes": [
      "spark plasma sintering: temperature: 600 °C, pressure: 30 MPa, duration: 10 min"
    ],
    "test_type": "compressive",
    "test_temperature": "25 °C",
    "doi": "10.1016/j.vacuum.2021.110454"
  },
  {
    "composition": "Fe33.33Mn23.33Ni20Cr13.34Al10",
    "composition_type": "atomic",
    "phase": [
      "FCC",
      "BCC/B2"
    ],
    "ys": 635.0,
    "uts": 1061.0,
    "strain": 19.5,
    "processes": [
      "arc melting: atmosphere: Ar, remelting times: 5"
    ],
    "test_type": "tensile",
    "test_temperature": "25 °C",
    "doi": "10.1016/j.vacuum.2022.111767"
  },
  {
    "composition": "Al20Nb20Ti20V20Cr20",
    "composition_type": "atomic",
    "phase": [
      "BCC"
    ],
    "ys": 1520.8,
    "uts": null,
    "strain": 7.0,
    "processes": [
      "arc melting: atmosphere: Ar, remelting times: 5"
    ],
    "test_type": "compressive",
    "test_temperature": "25 °C",
    "doi": "10.1016/j.vacuum.2023.112115"
  },
  {
    "composition": "Al19.9Nb19.9Ti19.9V19.9Cr19.9Ni0.5",
    "composition_type": "atomic",
    "phase": [
      "BCC"
    ],
    "ys": null,
    "uts": null,
    "strain": null,
    "processes": [
      "arc melting: atmosphere: Ar, remelting times: 5"
    ],
    "test_type": "compressive",
    "test_temperature": "25 °C",
    "doi": "10.1016/j.vacuum.2023.112115"
  },
  {
    "composition": "Al19.8Nb19.8Ti19.8V19.8Cr19.8Ni1",
    "composition_type": "atomic",
    "phase": [
      "BCC",
      "C14 Laves",
      "C15 Laves"
    ],
    "ys": null,
    "uts": null,
    "strain": null,
    "processes": [
      "arc melting: atmosphere: Ar, remelting times: 5"
    ],
    "test_type": "compressive",
    "test_temperature": "25 °C",
    "doi": "10.1016/j.vacuum.2023.112115"
  },
  {
    "composition": "Al19.7Nb19.7Ti19.7V19.7Cr19.7Ni1.5",
    "composition_type": "atomic",
    "phase": null,
    "ys": 1906.2,
    "uts": null,
    "strain": null,
    "processes": [
      "arc melting: atmosphere: Ar, remelting times: 5"
    ],
    "test_type": "compressive",
    "test_temperature": "25 °C",
    "doi": "10.1016/j.vacuum.2023.112115"
  },
  {
    "composition": "Al19.6Nb19.6Ti19.6V19.6Cr19.6Ni2",
    "composition_type": "atomic",
    "phase": null,
    "ys": null,
    "uts": null,
    "strain": 16.3,
    "processes": [
      "arc melting: atmosphere: Ar, remelting times: 5"
    ],
    "test_type": "compressive",
    "test_temperature": "25 °C",
    "doi": "10.1016/j.vacuum.2023.112115"
  },
  {
    "composition": "(AlCrFeTiMo)NO",
    "composition_type": "atomic",
    "phase": [
      "FCC solid-solution nitride"
    ],
    "ys": 540.0,
    "uts": null,
    "strain": null,
    "processes": [
      "reactive radio-frequency (RF) magnetron sputtering",
      "arc melting: atmosphere: , remelting times: 5"
    ],
    "test_type": "compressive",
    "test_temperature": "25 °C",
    "doi": "10.1016/j.vacuum.2022.111774"
  },
  {
    "composition": "(AlCrFeTiNb)NO",
    "composition_type": "atomic",
    "phase": [
      "FCC solid-solution nitride"
    ],
    "ys": 1650.0,
    "uts": null,
    "strain": null,
    "processes": [
      "reactive radio-frequency (RF) magnetron sputtering",
      "arc melting: atmosphere: , remelting times: 5"
    ],
    "test_type": "compressive",
    "test_temperature": "25 °C",
    "doi": "10.1016/j.vacuum.2022.111774"
  },
  {
    "composition": "NbMoTaWV",
    "composition_type": "atomic",
    "phase": [
      "BCC",
      "(Ta,V)O2"
    ],
    "ys": 2785.0,
    "uts": 3661.0,
    "strain": 16.2,
    "processes": [
      "mechanical alloying: duration: 40 h",
      "spark plasma sintering: temperature: 1500 °C, pressure: 30 MPa, duration: 10 min"
    ],
    "test_type": "compressive",
    "test_temperature": "25 °C",
    "doi": "10.1016/j.vacuum.2022.110930"
  },
  {
    "composition": "VNbMoTaW",
    "composition_type": "atomic",
    "phase": [
      "BCC"
    ],
    "ys": 1246.0,
    "uts": 1270.0,
    "strain": 1.7,
    "processes": [
      "arc melting: atmosphere: vacuum"
    ],
    "test_type": "compressive",
    "test_temperature": "25 °C",
    "doi": "10.1016/j.vacuum.2022.110930"
  },
  {
    "composition": "AlCoCrFeNiTi0.5",
    "composition_type": "atomic",
    "phase": null,
    "ys": 2260.0,
    "uts": 3140.0,
    "strain": 23.3,
    "processes": [
      "casting"
    ],
    "test_type": "compressive",
    "test_temperature": "25 °C",
    "doi": "10.1016/j.vacuum.2022.110930"
  },
  {
    "composition": "Co25Ni25Fe25Al7.5Cu17.5",
    "composition_type": "atomic",
    "phase": null,
    "ys": 1795.0,
    "uts": 1936.0,
    "strain": 10.6,
    "processes": [
      "spark plasma sintering"
    ],
    "test_type": "compressive",
    "test_temperature": "25 °C",
    "doi": "10.1016/j.vacuum.2022.110930"
  },
  {
    "composition": "Al0.6CoNiFeTi0.4",
    "composition_type": "atomic",
    "phase": null,
    "ys": 2732.0,
    "uts": 3172.0,
    "strain": 10.1,
    "processes": [
      "spark plasma sintering"
    ],
    "test_type": "compressive",
    "test_temperature": "25 °C",
    "doi": "10.1016/j.vacuum.2022.110930"
  },
  {
    "composition": "AlMo0.5NbTa0.5TiZr",
    "composition_type": "atomic",
    "phase": null,
    "ys": 2000.0,
    "uts": 2368.0,
    "strain": 10.0,
    "processes": [
      "casting"
    ],
    "test_type": "compressive",
    "test_temperature": "25 °C",
    "doi": "10.1016/j.vacuum.2022.110930"
  },
  {
    "composition": "HfMo0.5NbTiV0.5",
    "composition_type": "atomic",
    "phase": null,
    "ys": 1260.0,
    "uts": null,
    "strain": 35.0,
    "processes": [
      "casting"
    ],
    "test_type": "compressive",
    "test_temperature": "25 °C",
    "doi": "10.1016/j.vacuum.2022.110930"
  },
  {
    "composition": "HfMo0.5NbTiV0.5Si0.7",
    "composition_type": "atomic",
    "phase": null,
    "ys": 1617.0,
    "uts": 2016.0,
    "strain": 18.5,
    "processes": [
      "casting"
    ],
    "test_type": "compressive",
    "test_temperature": "25 °C",
    "doi": "10.1016/j.vacuum.2022.110930"
  },
  {
    "composition": "Al0.6CrNbTi2V0.5",
    "composition_type": "atomic",
    "phase": null,
    "ys": 1240.0,
    "uts": null,
    "strain": 50.0,
    "processes": [
      "casting"
    ],
    "test_type": "compressive",
    "test_temperature": "25 °C",
    "doi": "10.1016/j.vacuum.2022.110930"
  },
  {
    "composition": "Hf21Be19Ti20Zr20Cu7.5Ni12.5",
    "composition_type": "atomic",
    "phase": null,
    "ys": 2019.0,
    "uts": 2041.0,
    "strain": 0.2,
    "processes": [
      "arc melting: atmosphere: Ar, remelting times: 4",
      "induction melting: atmosphere: Ar"
    ],
    "test_type": "compressive",
    "test_temperature": "25 °C",
    "doi": "10.1016/j.vacuum.2023.112418"
  },
  {
    "composition": "Hf22Be18Ti20Zr20Cu7.5Ni12.5",
    "composition_type": "atomic",
    "phase": null,
    "ys": 1935.0,
    "uts": 1961.0,
    "strain": 0.4,
    "processes": [
      "arc melting: atmosphere: Ar, remelting times: 4",
      "induction melting: atmosphere: Ar"
    ],
    "test_type": "compressive",
    "test_temperature": "25 °C",
    "doi": "10.1016/j.vacuum.2023.112418"
  },
  {
    "composition": "Hf23Be17Ti20Zr20Cu7.5Ni12.5",
    "composition_type": "atomic",
    "phase": null,
    "ys": 1931.0,
    "uts": 1955.0,
    "strain": 0.5,
    "processes": [
      "arc melting: atmosphere: Ar, remelting times: 4",
      "induction melting: atmosphere: Ar"
    ],
    "test_type": "compressive",
    "test_temperature": "25 °C",
    "doi": "10.1016/j.vacuum.2023.112418"
  },
  {
    "composition": "Hf24Be18Ti19Zr19Cu7.5Ni12.5",
    "composition_type": "atomic",
    "phase": null,
    "ys": 1879.0,
    "uts": 1924.0,
    "strain": 2.1,
    "processes": [
      "arc melting: atmosphere: Ar, remelting times: 4",
      "induction melting: atmosphere: Ar"
    ],
    "test_type": "compressive",
    "test_temperature": "25 °C",
    "doi": "10.1016/j.vacuum.2023.112418"
  },
  {
    "composition": "Hf26Be18Ti18Zr18Cu7.5Ni12.5",
    "composition_type": "atomic",
    "phase": null,
    "ys": 1992.0,
    "uts": 2011.0,
    "strain": 0.2,
    "processes": [
      "arc melting: atmosphere: Ar, remelting times: 4",
      "induction melting: atmosphere: Ar"
    ],
    "test_type": "compressive",
    "test_temperature": "25 °C",
    "doi": "10.1016/j.vacuum.2023.112418"
  },
  {
    "composition": "Hf28Be18Ti17Zr17Cu7.5Ni12.5",
    "composition_type": "atomic",
    "phase": null,
    "ys": 1999.0,
    "uts": 2013.0,
    "strain": 0.5,
    "processes": [
      "arc melting: atmosphere: Ar, remelting times: 4",
      "induction melting: atmosphere: Ar"
    ],
    "test_type": "compressive",
    "test_temperature": "25 °C",
    "doi": "10.1016/j.vacuum.2023.112418"
  },
  {
    "composition": "Hf30Be18Ti16Zr16Cu7.5Ni12.5",
    "composition_type": "atomic",
    "phase": null,
    "ys": 2001.0,
    "uts": 2015.0,
    "strain": 0.5,
    "processes": [
      "arc melting: atmosphere: Ar, remelting times: 4",
      "induction melting: atmosphere: Ar"
    ],
    "test_type": "compressive",
    "test_temperature": "25 °C",
    "doi": "10.1016/j.vacuum.2023.112418"
  },
  {
    "composition": "CuNiTiNbCr",
    "composition_type": "atomic",
