Repository: Sci-Extract/sisyphus

# Step through _sisyphus_ extraction process
Author: Soike Yuan  date: 1/12/2025

Prerequisite: Assumed that you have installed sisyphus on your machine and add .env file to your root path which contains API key. :shipit:

## Below is the file structure of the project,

```
├─ README.md                        
├─ pyproject.toml                   # Python project metadata and dependencies
├─ data/                            # Extracted data of high entropy alloys
├─ notebooks/                       # Jupyter notebooks
├─ db/                              # sql databases
├─ record/                          # record sql database
│─ sisyphus/

File: notebooks/heas_result.json (part 61 of 64)
[
    "phase": [
      "amorphous",
      "Cu-rich FCC"
    ],
    "ys": null,
    "uts": null,
    "strain": null,
    "processes": [
      "HiPIMS deposition: pulse width: 100 μs, frequency: 200 Hz, voltage: -800 V, substrate bias voltage: -60 V, initial pressure: 0.5 Pa"
    ],
    "test_type": "compressive",
    "test_temperature": "25 °C",
    "doi": "10.1016/j.vacuum.2023.112546"
  },
  {
    "composition": "CuNiTiNbCr",
    "composition_type": "atomic",
    "phase": [
      "amorphous",
      "Cu-rich FCC"
    ],
    "ys": null,
    "uts": null,
    "strain": null,
    "processes": [
      "HiPIMS deposition: pulse width: 150 μs, frequency: 200 Hz, voltage: -800 V, substrate bias voltage: -60 V, initial pressure: 0.5 Pa"
    ],
    "test_type": "compressive",
    "test_temperature": "25 °C",
    "doi": "10.1016/j.vacuum.2023.112546"
  },
  {
    "composition": "CuNiTiNbCr",
    "composition_type": "atomic",
    "phase": [
      "amorphous",
      "Cu-rich FCC"
    ],
    "ys": null,
    "uts": null,
    "strain": null,
    "processes": [
      "HiPIMS deposition: pulse width: 200 μs, frequency: 200 Hz, voltage: -800 V, substrate bias voltage: -60 V, initial pressure: 0.5 Pa"
    ],
    "test_type": "compressive",
    "test_temperature": "25 °C",
    "doi": "10.1016/j.vacuum.2023.112546"
  },
  {
    "composition": "CuNiTiNbCr",
    "composition_type": "atomic",
    "phase": [
      "amorphous",
      "Cu-rich FCC"
    ],
    "ys": null,
    "uts": null,
    "strain": null,
    "processes": [
      "HiPIMS deposition: pulse width: 250 μs, frequency: 200 Hz, voltage: -800 V, substrate bias voltage: -60 V, initial pressure: 0.5 Pa"
    ],
    "test_type": "compressive",
    "test_temperature": "25 °C",
    "doi": "10.1016/j.vacuum.2023.112546"
  },
  {
    "composition": "FeCoNiCrMn",
    "composition_type": "atomic",
    "phase": [
      "FCC"
    ],
    "ys": 429.0,
    "uts": 716.0,
    "strain": 19.0,
    "processes": [
      "additive manufacturing: scan speed: 420 mm/min, laser power: 700 W"
    ],
    "test_type": "tensile",
    "test_temperature": "25 °C",
    "doi": "10.1016/j.vacuum.2024.113026"
  },
  {
    "composition": "FeCoNiCrMn + Fe-based MG",
    "composition_type": "weight",
    "phase": [
      "FCC",
      "amorphous"
    ],
    "ys": 531.0,
    "uts": 919.0,
    "strain": 25.0,
    "processes": [
      "additive manufacturing: scan speed: 420 mm/min, laser power: 700 W"
    ],
    "test_type": "tensile",
    "test_temperature": "25 °C",
    "doi": "10.1016/j.vacuum.2024.113026"
  },
  {
    "composition": "FeCoNiCrMn (cryogenic temperature 77 K)",
    "composition_type": "atomic",
    "phase": null,
    "ys": 470.0,
    "uts": 635.0,
    "strain": 31.0,
    "processes": [
      "additive manufacturing"
    ],
    "test_type": "tensile",
    "test_temperature": "77 K",
    "doi": "10.1016/j.vacuum.2024.113026"
  },
  {
    "composition": "FeCoNiCrMn",
    "composition_type": "atomic",
    "phase": null,
    "ys": 553.0,
    "uts": 653.0,
    "strain": 17.0,
    "processes": [
      "selective laser melting"
    ],
    "test_type": "tensile",
    "test_temperature": "25 °C",
    "doi": "10.1016/j.vacuum.2024.113026"
  },
  {
    "composition": "FeCoNiCrMn",
    "composition_type": "atomic",
    "phase": null,
    "ys": 480.0,
    "uts": 624.0,
    "strain": 30.0,
    "processes": [
      "selective laser melting"
    ],
    "test_type": "tensile",
    "test_temperature": "25 °C",
    "doi": "10.1016/j.vacuum.2024.113026"
  },
  {
    "composition": "FeCoNiCrMn + TiB2",
    "composition_type": "weight",
    "phase": null,
    "ys": 834.0,
    "uts": 1099.0,
    "strain": 10.0,
    "processes": [
      "selective laser melting"
    ],
    "test_type": "tensile",
    "test_temperature": "25 °C",
    "doi": "10.1016/j.vacuum.2024.113026"
  },
  {
    "composition": "CoCrFeMnNi",
    "composition_type": "atomic",
    "phase": null,
    "ys": 297.0,
    "uts": 530.0,
    "strain": 15.0,
    "processes": [
      "gas tungsten arc welding"
    ],
    "test_type": "tensile",
    "test_temperature": "25 °C",
    "doi": "10.1016/j.vacuum.2024.113026"
  },
  {
    "composition": "Ni36Co30Fe11Cr11Al6Ti5Nb1",
    "composition_type": "atomic",
    "phase": [
      "FCC",
      "Laves"
    ],
    "ys": 606.2,
    "uts": null,
    "strain": 27.6,
    "processes": [
      "directional solidification: solidification rates: 5 μm/s to 100 μm/s, vacuum environment: < 3 × 10^-3 Pa"
    ],
    "test_type": "tensile",
    "test_temperature": "25 °C",
    "doi": "10.1016/j.vacuum.2023.112835"
  },
  {
    "composition": "Cu0.1CoCrFeNi",
    "composition_type": "atomic",
    "phase": [
      "FCC1"
    ],
    "ys": 190.56,
    "uts": 402.86,
    "strain": 23.56,
    "processes": [
      "arc melting: atmosphere: Ar, remelting times: 4"
    ],
    "test_type": "tensile",
    "test_temperature": "25 °C",
    "doi": "10.1016/j.vacuum.2024.113369"
  },
  {
    "composition": "Cu0.5CoCrFeNi",
    "composition_type": "atomic",
    "phase": [
      "FCC1",
      "FCC2"
    ],
    "ys": null,
    "uts": null,
    "strain": null,
    "processes": [
      "arc melting: atmosphere: Ar, remelting times: 4"
    ],
    "test_type": "tensile",
    "test_temperature": "25 °C",
    "doi": "10.1016/j.vacuum.2024.113369"
  },
  {
    "composition": "Cu1.0CoCrFeNi",
    "composition_type": "atomic",
    "phase": [
      "FCC1",
      "FCC2"
    ],
    "ys": null,
    "uts": null,
    "strain": 35.65,
    "processes": [
      "arc melting: atmosphere: Ar, remelting times: 4"
    ],
    "test_type": "tensile",
    "test_temperature": "25 °C",
    "doi": "10.1016/j.vacuum.2024.113369"
  },
  {
    "composition": "Cu1.5CoCrFeNi",
    "composition_type": "atomic",
    "phase": [
      "FCC1",
      "FCC2"
    ],
    "ys": null,
    "uts": null,
    "strain": null,
    "processes": [
      "arc melting: atmosphere: Ar, remelting times: 4"
    ],
    "test_type": "tensile",
    "test_temperature": "25 °C",
    "doi": "10.1016/j.vacuum.2024.113369"
  },
  {
    "composition": "Cu2.0CoCrFeNi",
    "composition_type": "atomic",
    "phase": [
      "FCC1",
      "FCC2"
    ],
    "ys": null,
    "uts": null,
    "strain": 54.49,
    "processes": [
      "arc melting: atmosphere: Ar, remelting times: 4"
    ],
    "test_type": "tensile",
    "test_temperature": "25 °C",
    "doi": "10.1016/j.vacuum.2024.113369"
  },
  {
    "composition": "Fe35Ni35Cr20Mn10",
    "composition_type": "atomic",
    "phase": [
      "FCC"
    ],
    "ys": 198.0,
    "uts": null,
    "strain": 41.0,
    "processes": [
      "arc melting: atmosphere: Ar, remelting times: 5",
      "homogenized: temperature: 1000 °C, duration: 12 h, atmosphere: air",
      "quenching: medium: water"
    ],
    "test_type": "tensile",
    "test_temperature": "25 °C",
    "doi": "10.1016/j.vacuum.2025.114027"
  },
  {
    "composition": "Fe35Ni35Cr20Mn10Al8.26",
    "composition_type": "atomic",
    "phase": [
      "FCC",
      "BCC"
    ],
    "ys": 867.0,
    "uts": 926.0,
    "strain": 11.0,
    "processes": [
      "arc melting: atmosphere: Ar, remelting times: 5",
      "homogenized: temperature: 1000 °C, duration: 12 h, atmosphere: air",
      "quenching: medium: water"
    ],
    "test_type": "tensile",
    "test_temperature": "25 °C",
    "doi": "10.1016/j.vacuum.2025.114027"
  },
  {
    "composition": "TiZrNbHf",
    "composition_type": "atomic",
    "phase": [
      "BCC"
    ],
    "ys": 677.0,
    "uts": null,
    "strain": 27.0,
    "processes": [
      "arc melting: atmosphere: Ar, remelting times: 6",
      "cold rolled: reduction: 80%, temperature: room temperature",
      "annealed: temperature: 1000 °C, duration: 30 min, atmosphere: vacuum"
    ],
    "test_type": "tensile",
    "test_temperature": "25 °C",
    "doi": "10.1016/j.vacuum.2024.113910"
  },
  {
    "composition": "TiZrNbHf",
    "composition_type": "atomic",
    "phase": [
      "BCC"
    ],
    "ys": 1116.0,
    "uts": null,
    "strain": null,
    "processes": [
      "arc melting: atmosphere: Ar, remelting times: 6",
      "cold rolled: reduction: 80%, temperature: room temperature"
    ],
    "test_type": "tensile",
    "test_temperature": "25 °C",
    "doi": "10.1016/j.vacuum.2024.113910"
  },
  {
    "composition": "CrMnFeCoNi",
    "composition_type": "atomic",
    "phase": [
      "FCC",
      "M23C6",
      "Mn5Si3"
    ],
    "ys": 441.15,
    "uts": 849.17,
    "strain": 20.32,
    "processes": [
      "mechanical alloying: duration: 50 h, ball size: unknown, ball to powder ratio: unknown, rotation speed: unknown",
      "hot pressing: temperature: unknown, pressure: unknown, duration: unknown"
    ],
    "test_type": "tensile",
    "test_temperature": "25 °C",
    "doi": "10.1016/j.vacuum.2025.114036"
  },
  {
    "composition": "CrMnFeCoNi-1wt%SiC",
    "composition_type": "weight",
    "phase": [
      "FCC",
      "M23C6",
      "Mn5Si3"
    ],
    "ys": 739.27,
    "uts": 849.17,
    "strain": 7.79,
    "processes": [
      "mechanical alloying: duration: 50 h, ball size: unknown, ball to powder ratio: unknown, rotation speed: unknown",
      "hot pressing: temperature: unknown, pressure: unknown, duration: unknown"
    ],
    "test_type": "tensile",
    "test_temperature": "25 °C",
    "doi": "10.1016/j.vacuum.2025.114036"
  },
  {
    "composition": "CrMnFeCoNi-1wt%SiC",
    "composition_type": "weight",
    "phase": [
      "FCC",
      "M23C6",
      "Mn5Si3",
      "SiC"
    ],
    "ys": 595.89,
    "uts": 891.92,
    "strain": 10.34,
    "processes": [
      "mechanical alloying: duration: 50 h, ball size: unknown, ball to powder ratio: unknown, rotation speed: unknown",
      "hot pressing: temperature: 1323 K, pressure: 50 MPa, duration: 1 h"
    ],
    "test_type": "tensile",
    "test_temperature": "25 °C",
    "doi": "10.1016/j.vacuum.2025.114036"
  },
  {
    "composition": "CoCrFeNiMo",
    "composition_type": "atomic",
    "phase": [
      "FCC",
      "σ"
    ],
    "ys": null,
    "uts": 1441.0,
    "strain": null,
    "processes": [
      "laser cladding: laser type: YSL-6000 IPG fibre laser, atmosphere: Ar"
    ],
    "test_type": "tensile",
    "test_temperature": "25 °C",
    "doi": "10.1016/j.wear.2023.204907"
  },
  {
    "composition": "CoCrFeNiMo",
    "composition_type": "atomic",
    "phase": [
      "FCC",
      "σ"
    ],
    "ys": 929.0,
    "uts": null,
    "strain": null,
    "processes": [
      "laser cladding: laser type: YSL-6000 IPG fibre laser, atmosphere: Ar"
    ],
    "test_type": "compressive",
    "test_temperature": "25 °C",
    "doi": "10.1016/j.wear.2023.204907"
  },
  {
    "composition": "CoCrFeMnNi",
    "composition_type": "atomic",
    "phase": null,
    "ys": 1159.0,
    "uts": null,
    "strain": 1.9,
    "processes": [
      "arc melting: atmosphere: vacuum, remelting times: 5",
      "forged: temperature: 1373 K",
      "cold rolled: reduction: thickness to 1.2 mm, temperature: room temperature"
    ],
    "test_type": "tensile",
    "test_temperature": "25 °C",
    "doi": "10.1016/j.xcrp.2024.102308"
  },
  {
    "composition": "CoCrFeMnNi",
    "composition_type": "atomic",
    "phase": null,
    "ys": 1016.0,
    "uts": 1018.0,
    "strain": 7.0,
    "processes": [
      "arc melting: atmosphere: vacuum, remelting times: 5",
      "forged: temperature: 1373 K",
      "cold rolled: reduction: thickness to 1.2 mm, temperature: room temperature",
      "laser surface heat treatment: beam size: 3 × 8 mm2, scanning speed: 5 mm/s, output power: 900 W"
    ],
    "test_type": "tensile",
    "test_temperature": "25 °C",
    "doi": "10.1016/j.xcrp.2024.102308"
  },
  {
    "composition": "CoCrFeMnNi",
    "composition_type": "atomic",
    "phase": null,
    "ys": 979.0,
    "uts": 1021.0,
    "strain": 15.1,
    "processes": [
      "arc melting: atmosphere: vacuum, remelting times: 5",
      "forged: temperature: 1373 K",
      "cold rolled: reduction: thickness to 1.2 mm, temperature: room temperature",
      "annealed: temperature: 953 K, duration: 8 min, atmosphere: air",
      "laser surface heat treatment: beam size: 3 × 8 mm2, scanning speed: 5 mm/s, output power: 900 W"
    ],
    "test_type": "tensile",
    "test_temperature": "25 °C",
    "doi": "10.1016/j.xcrp.2024.102308"
  },
  {
    "composition": "CoCrFeMnNi",
    "composition_type": "atomic",
    "phase": null,
    "ys": 728.0,
    "uts": 853.0,
    "strain": 21.5,
    "processes": [
      "arc melting: atmosphere: vacuum, remelting times: 5",
      "forged: temperature: 1373 K",
      "cold rolled: reduction: thickness to 1.2 mm, temperature: room temperature",
      "annealed: temperature: 973 K, duration: 20 min, atmosphere: air"
    ],
    "test_type": "tensile",
    "test_temperature": "25 °C",
    "doi": "10.1016/j.xcrp.2024.102308"
  },
  {
    "composition": "AlCoCrFeNiB0",
    "composition_type": "atomic",
    "phase": [
      "B2",
      "BCC"
    ],
    "ys": null,
    "uts": null,
    "strain": null,
    "processes": null,
    "test_type": "compressive",
    "test_temperature": "25 °C",
    "doi": "10.1016/s1003-6326(15)63922-x"
  },
  {
    "composition": "AlCoCrFeNiB0.01",
    "composition_type": "atomic",
    "phase": [
      "B2",
      "BCC",
      "FCC"
    ],
    "ys": null,
    "uts": null,
    "strain": null,
    "processes": null,
    "test_type": "compressive",
    "test_temperature": "25 °C",
    "doi": "10.1016/s1003-6326(15)63922-x"
  },
  {
    "composition": "AlCoCrFeNiB0.02",
    "composition_type": "atomic",
    "phase": [
      "B2",
      "BCC",
      "FCC"
    ],
    "ys": null,
    "uts": null,
    "strain": null,
    "processes": null,
    "test_type": "compressive",
    "test_temperature": "25 °C",
    "doi": "10.1016/s1003-6326(15)63922-x"
  },
  {
    "composition": "AlCoCrFeNiB0.08",
    "composition_type": "atomic",
    "phase": [
      "B2",
      "BCC",
      "FCC"
    ],
    "ys": null,
    "uts": null,
    "strain": null,
    "processes": null,
    "test_type": "compressive",
    "test_temperature": "25 °C",
    "doi": "10.1016/s1003-6326(15)63922-x"
  },
  {
    "composition": "AlCoCrFeNiB0.09",
    "composition_type": "atomic",
    "phase": [
      "B2",
      "BCC",
      "FCC"
    ],
    "ys": null,
    "uts": null,
    "strain": null,
    "processes": null,
    "test_type": "compressive",
    "test_temperature": "25 °C",
    "doi": "10.1016/s1003-6326(15)63922-x"
  },
  {
    "composition": "AlCoCrFeNiB0.1",
    "composition_type": "atomic",
    "phase": [
      "B2",
      "BCC",
      "FCC"
    ],
    "ys": null,
    "uts": null,
    "strain": null,
    "processes": null,
    "test_type": "compressive",
    "test_temperature": "25 °C",
    "doi": "10.1016/s1003-6326(15)63922-x"
  },
  {
    "composition": "AlCrFeCoNi",
    "composition_type": "atomic",
    "phase": [
      "BCC"
    ],
    "ys": 1250.96,
    "uts": 2004.23,
    "strain": 32.7,
    "processes": [
      "arc melting: atmosphere: vacuum"
    ],
    "test_type": "compressive",
    "test_temperature": "25 °C",
    "doi": "10.1016/j.vacuum.2024.113314"
  },
  {
    "composition": "AlFeCoNiB0.15",
    "composition_type": "atomic",
    "phase": [
      "B2",
      "FCC1",
      "FCC2"
    ],
    "ys": 1079.0,
    "uts": 2293.0,
    "strain": 27.0,
    "processes": [
      "arc melting: atmosphere: vacuum"
    ],
    "test_type": "compressive",
    "test_temperature": "25 °C",
    "doi": "10.1016/j.vacuum.2024.113314"
  },
  {
    "composition": "CoCrFeNiTi",
    "composition_type": "atomic",
    "phase": [
      "FCC"
    ],
    "ys": null,
    "uts": 2020.0,
    "strain": 9.0,
    "processes": [
      "arc melting: atmosphere: vacuum"
    ],
    "test_type": "compressive",
    "test_temperature": "25 °C",
    "doi": "10.1016/j.vacuum.2024.113314"
  },
  {
    "composition": "CoCrFeNiTiAl",
    "composition_type": "atomic",
    "phase": [
      "FCC",
      "BCC"
    ],
    "ys": null,
    "uts": 2280.0,
    "strain": 6.4,
    "processes": [
      "arc melting: atmosphere: vacuum"
    ],
    "test_type": "compressive",
    "test_temperature": "25 °C",
    "doi": "10.1016/j.vacuum.2024.113314"
  },
  {
    "composition": "CoCrFeNiTiAl2",
    "composition_type": "atomic",
    "phase": [
      "BCC"
    ],
    "ys": null,
    "uts": 1030.0,
    "strain": 5.2,
    "processes": [
      "arc melting: atmosphere: vacuum"
    ],
    "test_type": "compressive",
    "test_temperature": "25 °C",
    "doi": "10.1016/j.vacuum.2024.113314"
  },
  {
    "composition": "CoCrFeNiCuAl",
    "composition_type": "atomic",
    "phase": [
      "BCC",
      "FCC"
    ],
    "ys": null,
    "uts": 1820.0,
    "strain": 20.7,
    "processes": [
      "arc melting: atmosphere: vacuum"
    ],
    "test_type": "compressive",
    "test_temperature": "25 °C",
    "doi": "10.1016/j.vacuum.2024.113314"
  },
  {
    "composition": "CoCrFeNiCuAl",
    "composition_type": "atomic",
    "phase": [
      "BCC",
      "FCC"
    ],
    "ys": null,
    "uts": 1630.0,
    "strain": 34.0,
    "processes": [
      "arc melting: atmosphere: vacuum",
      "annealing"
    ],
    "test_type": "compressive",
    "test_temperature": "25 °C",
    "doi": "10.1016/j.vacuum.2024.113314"
  },
  {
    "composition": "CrMnAlCu",
    "composition_type": "atomic",
    "phase": [
      "FCC",
      "BCC"
    ],
    "ys": 1057.0,
    "uts": 1511.0,
    "strain": 13.0,
    "processes": [
      "arc melting: atmosphere: vacuum"
    ],
    "test_type": "compressive",
    "test_temperature": "25 °C",
    "doi": "10.1016/j.vacuum.2024.113314"
  },
  {
    "composition": "Fe0.5CrMnAlCu",
    "composition_type": "atomic",
    "phase": [
      "FCC",
      "BCC"
    ],
    "ys": 978.0,
    "uts": 1428.0,
    "strain": 16.0,
    "processes": [
      "arc melting: atmosphere: vacuum"
    ],
    "test_type": "compressive",
    "test_temperature": "25 °C",
    "doi": "10.1016/j.vacuum.2024.113314"
  },
  {
    "composition": "FeCrMnAlCu",
    "composition_type": "atomic",
    "phase": [
      "FCC",
      "BCC"
    ],
    "ys": 966.0,
    "uts": 1266.0,
    "strain": 16.0,
    "processes": [
      "arc melting: atmosphere: vacuum"
    ],
    "test_type": "compressive",
    "test_temperature": "25 °C",
    "doi": "10.1016/j.vacuum.2024.113314"
  },
  {
    "composition": "Fe2CrMnAlCu",
    "composition_type": "atomic",
    "phase": [
      "FCC",
      "BCC"
    ],
    "ys": 652.0,
    "uts": 1678.0,
    "strain": 38.0,
    "processes": [
      "arc melting: atmosphere: vacuum"
    ],
    "test_type": "compressive",
    "test_temperature": "25 °C",
    "doi": "10.1016/j.vacuum.2024.113314"
  },
  {
    "composition": "AlCrFeNi",
    "composition_type": "atomic",
    "phase": [
      "BCC"
    ],
    "ys": 1406.2,
    "uts": 2926.2,
    "strain": 28.5,
    "processes": [
      "arc melting: atmosphere: vacuum"
    ],
    "test_type": "compressive",
    "test_temperature": "25 °C",
    "doi": "10.1016/j.vacuum.2024.113314"
  },
  {
    "composition": "AlCrFeNiMo0.5",
    "composition_type": "atomic",
    "phase": [
      "BCC"
    ],
    "ys": 1748.6,
    "uts": 2643.5,
    "strain": 12.6,
    "processes": [
      "arc melting: atmosphere: vacuum"
    ],
    "test_type": "compressive",
    "test_temperature": "25 °C",
    "doi": "10.1016/j.vacuum.2024.113314"
  },
  {
    "composition": "AlCrFeNiMo0.8",
    "composition_type": "atomic",
    "phase": [
      "BCC",
      "σ phase"
    ],
    "ys": 1512.5,
    "uts": 1512.5,
    "strain": 0.0,
    "processes": [
      "arc melting: atmosphere: vacuum"
    ],
    "test_type": "compressive",
    "test_temperature": "25 °C",
    "doi": "10.1016/j.vacuum.2024.113314"
  },
  {
    "composition": "Al0.5CoCrCuFeNiV",
    "composition_type": "atomic",
    "phase": [
      "FCC",
      "BCC"
    ],
    "ys": 1480.0,
    "uts": 1620.0,
    "strain": 14.3,
    "processes": [
      "arc melting: atmosphere: vacuum"
    ],
    "test_type": "compressive",
    "test_temperature": "25 °C",
    "doi": "10.1016/j.vacuum.2024.113314"
  },
  {
    "composition": "Al0.5CoCrCuFeNiSi",
    "composition_type": "atomic",
    "phase": [
      "FCC",
      "BCC"
    ],
    "ys": 1890.0,
    "uts": 1890.0,
    "strain": 8.6,
    "processes": [
      "arc melting: atmosphere: vacuum"
    ],
    "test_type": "compressive",
    "test_temperature": "25 °C",
    "doi": "10.1016/j.vacuum.2024.113314"
  },
  {
    "composition": "Al0.5CoCrCuFeNiSiV",
    "composition_type": "atomic",
    "phase": [
      "FCC",
      "BCC"
    ],
    "ys": 833.0,
    "uts": 833.0,
    "strain": 4.2,
    "processes": [
      "arc melting: atmosphere: vacuum"
    ],
    "test_type": "compressive",
    "test_temperature": "25 °C",
    "doi": "10.1016/j.vacuum.2024.113314"
  },
  {
    "composition": "Ti0.5ZrMoNbTa",
    "composition_type": "atomic",
    "phase": [
      "BCC"
    ],
    "ys": 1580.0,
    "uts": 2600.0,
    "strain": 30.0,
    "processes": [
      "arc melting: atmosphere: vacuum"
    ],
    "test_type": "compressive",
    "test_temperature": "25 °C",
    "doi": "10.1016/j.vacuum.2024.113314"
  },
  {
    "composition": "ZrNbMoTaW",
    "composition_type": "atomic",
    "phase": [
      "BCC"
    ],
    "ys": 1589.0,
    "uts": 2338.0,
    "strain": 15.8,
    "processes": [
      "arc melting: atmosphere: vacuum"
    ],
    "test_type": "compressive",
    "test_temperature": "25 °C",
    "doi": "10.1016/j.vacuum.2024.113314"
  },
  {
    "composition": "MoTaNbV0.75Ti",
    "composition_type": "atomic",
    "phase": [
      "BCC"
    ],
    "ys": null,
    "uts": 1778.0,
    "strain": 5.94,
    "processes": [
      "arc melting: atmosphere: vacuum"
    ],
    "test_type": "compressive",
    "test_temperature": "25 °C",
    "doi": "10.1016/j.vacuum.2024.113314"
  },
  {
    "composition": "MoTaNbV0.25Ti",
    "composition_type": "atomic",
    "phase": [
      "BCC"
    ],
    "ys": null,
    "uts": 1710.0,
    "strain": 6.89,
    "processes": [
      "arc melting: atmosphere: vacuum"
    ],
    "test_type": "compressive",
    "test_temperature": "25 °C",
    "doi": "10.1016/j.vacuum.2024.113314"
  },
  {
    "composition": "AlCoCrCuMnFe",
    "composition_type": "atomic",
    "phase": [
      "BCC",
      "FCC"
    ],
    "ys": 1110.9,
    "uts": 1529.3,
    "strain": 15.2,
    "processes": [
      "arc melting: atmosphere: vacuum"
    ],
    "test_type": "compressive",
    "test_temperature": "25 °C",
    "doi": "10.1016/j.vacuum.2024.113314"
  },
  {
    "composition": "AlCoCrCuMnTi",
    "composition_type": "atomic",
    "phase": [
      "BCC",
      "FCC"
    ],
    "ys": 1568.0,
    "uts": 1947.9,
    "strain": 10.9,
    "processes": [
      "arc melting: atmosphere: vacuum"
    ],
    "test_type": "compressive",
    "test_temperature": "25 °C",
    "doi": "10.1016/j.vacuum.2024.113314"
  },
  {
    "composition": "TiZrVMo",
    "composition_type": "atomic",
    "phase": [
      "BCC"
    ],
    "ys": 1323.0,
    "uts": 1521.9,
    "strain": 4.5,
    "processes": [
      "arc melting: atmosphere: vacuum"
    ],
    "test_type": "compressive",
    "test_temperature": "25 °C",
    "doi": "10.1016/j.vacuum.2024.113314"
  },
  {
    "composition": "TiZrV3Mo",
    "composition_type": "atomic",
    "phase": [
      "BCC",
      "Laves"
    ],
    "ys": 1188.6,
    "uts": 1398.8,
    "strain": 3.9,
    "processes": [
      "arc melting: atmosphere: vacuum"
    ],
    "test_type": "compressive",
    "test_temperature": "25 °C",
    "doi": "10.1016/j.vacuum.2024.113314"
  },
  {
    "composition": "V20Nb20Mo20Ta20W20",
    "composition_type": "atomic",
    "phase": [
      "BCC"
    ],
    "ys": 1246.0,
    "uts": 1087.0,
    "strain": 1.7,
    "processes": [
      "arc melting: atmosphere: vacuum"
    ],
    "test_type": "compressive",
    "test_temperature": "25 °C",
    "doi": "10.1016/j.vacuum.2024.113314"
  },
  {
    "composition": "Nb25Mo25Ta25W25",
    "composition_type": "atomic",
    "phase": [
      "BCC"
    ],
    "ys": 1058.0,
    "uts": null,
    "strain": 0.95,
    "processes": [
      "arc melting: atmosphere: vacuum"
    ],
    "test_type": "compressive",
    "test_temperature": "25 °C",
    "doi": "10.1016/j.vacuum.2024.113314"
  },
  {
    "composition": "AlCoCuFeNi",
    "composition_type": "atomic",
    "phase": [
      "BCC",
      "FCC"
    ],
    "ys": 1060.0,
    "uts": 1452.0,
    "strain": null,
    "processes": [
      "arc melting: atmosphere: vacuum"
    ],
    "test_type": "compressive",
    "test_temperature": "25 °C",
    "doi": "10.1016/j.vacuum.2024.113314"
  },
  {
    "composition": "AlCoCuFeNiCr",
    "composition_type": "atomic",
    "phase": [
      "BCC",
      "FCC"
    ],
    "ys": 1285.0,
    "uts": 1857.0,
    "strain": null,
    "processes": [
      "arc melting: atmosphere: vacuum"
    ],
    "test_type": "compressive",
    "test_temperature": "25 °C",
    "doi": "10.1016/j.vacuum.2024.113314"
  },
  {
    "composition": "AlCoCuFeNiTi",
    "composition_type": "atomic",
    "phase": [
      "BCC",
      "FCC"
    ],
    "ys": 1612.0,
    "uts": 1816.0,
    "strain": null,
    "processes": [
      "arc melting: atmosphere: vacuum"
    ],
    "test_type": "compressive",
    "test_temperature": "25 °C",
    "doi": "10.1016/j.vacuum.2024.113314"
  },
  {
    "composition": "AlCoCuFeNiCrTi",
    "composition_type": "atomic",
    "phase": [
      "BCC",
      "FCC"
    ],
    "ys": 1523.0,
    "uts": 1588.0,
    "strain": null,
    "processes": [
      "arc melting: atmosphere: vacuum"
    ],
    "test_type": "compressive",
    "test_temperature": "25 °C",
    "doi": "10.1016/j.vacuum.2024.113314"
  },
  {
    "composition": "Al0.5CrCuNiV",
    "composition_type": "atomic",
    "phase": [
      "BCC",
      "FCC"
    ],
    "ys": 1793.0,
    "uts": 2336.0,
    "strain": null,
    "processes": [
      "arc melting: atmosphere: vacuum"
    ],
    "test_type": "compressive",
    "test_temperature": "25 °C",
    "doi": "10.1016/j.vacuum.2024.113314"
  },
  {
    "composition": "Al0.9Si0.2CrFeCoNiCu0.1",
    "composition_type": "atomic",
    "phase": [
      "BCC",
      "FCC"
    ],
    "ys": 1765.0,
    "uts": 3587.0,
    "strain": null,
    "processes": [
      "arc melting: atmosphere: vacuum"
    ],
    "test_type": "compressive",
    "test_temperature": "25 °C",
    "doi": "10.1016/j.vacuum.2024.113314"
  },
  {
    "composition": "Al0.7CoCrFeNiTi0.3",
    "composition_type": "atomic",
    "phase": [
      "BCC",
      "FCC"
    ],
    "ys": 1438.0,
    "uts": 2990.0,
    "strain": null,
    "processes": [
      "arc melting: atmosphere: vacuum"
    ],
    "test_type": "compressive",
    "test_temperature": "25 °C",
    "doi": "10.1016/j.vacuum.2024.113314"
  },
  {
    "composition": "HfZrTiTa0.53",
    "composition_type": "atomic",
    "phase": [
      "BCC"
    ],
    "ys": 786.0,
    "uts": 1314.0,
    "strain": null,
    "processes": [
      "arc melting: atmosphere: vacuum"
    ],
    "test_type": "compressive",
    "test_temperature": "25 °C",
    "doi": "10.1016/j.vacuum.2024.113314"
  },
  {
    "composition": "Re0.5NbMoTaW",
    "composition_type": "atomic",
    "phase": [
      "BCC"
    ],
    "ys": 1147.0,
    "uts": null,
    "strain": null,
    "processes": [
      "arc melting: atmosphere: vacuum"
    ],
    "test_type": "compressive",
    "test_temperature": "25 °C",
    "doi": "10.1016/j.vacuum.2024.113314"
  },
  {
    "composition": "ReNbMoTaW",
    "composition_type": "atomic",
    "phase": [
      "BCC"
    ],
    "ys": 1062.0,
    "uts": null,
    "strain": null,
    "processes": [
      "arc melting: atmosphere: vacuum"
    ],
    "test_type": "compressive",
    "test_temperature": "25 °C",
    "doi": "10.1016/j.vacuum.2024.113314"
  },
  {
    "composition": "(FeCoNi)1−xAlx",
    "composition_type": "atomic",
    "phase": [
      "FCC"
    ],
    "ys": null,
    "uts": null,
    "strain": null,
    "processes": null,
    "test_type": "compressive",
    "test_temperature": "25 °C",
    "doi": "10.1016/s1003-6326(19)65117-4"
  },
  {
    "composition": "MnFeCoCuNi0.5",
    "composition_type": "atomic",
    "phase": [
      "FCC1",
      "FCC2"
    ],
    "ys": null,
    "uts": null,
    "strain": null,
    "processes": [
      "vacuum induction melting"
    ],
    "test_type": "tensile",
    "test_temperature": "25 °C",
    "doi": "10.1016/s1003-6326(20)65489-9"
  },
  {
    "composition": "Al0.5CrFeNiV0.5",
    "composition_type": "atomic",
    "phase": [
      "BCC",
      "B2"
    ],
    "ys": 2210.5,
    "uts": 2532.7,
    "strain": 22.1,
    "processes": [
      "arc melting: atmosphere: Ar, remelting times: 5"
    ],
    "test_type": "compressive",
    "test_temperature": "25 °C",
    "doi": "10.1016/j.wear.2024.205634"
  },
  {
    "composition": "VCoNi",
    "composition_type": "atomic",
    "phase": null,
    "ys": 1000.0,
    "uts": 1300.0,
    "strain": 38.0,
    "processes": null,
    "test_type": "compressive",
    "test_temperature": "25 °C",
    "doi": "10.1016/j.wear.2024.205634"
  },
  {
    "composition": "CrNbTiVZr",
    "composition_type": "atomic",
    "phase": null,
    "ys": 1298.0,
    "uts": 1725.0,
    "strain": 3.0,
    "processes": null,
    "test_type": "compressive",
    "test_temperature": "25 °C",
    "doi": "10.1016/j.wear.2024.205634"
  },
  {
    "composition": "NbTiVZr",
    "composition_type": "atomic",
    "phase": null,
    "ys": 1105.0,
    "uts": 1430.0,
    "strain": 50.0,
    "processes": null,
    "test_type": "compressive",
    "test_temperature": "25 °C",
    "doi": "10.1016/j.wear.2024.205634"
  },
  {
    "composition": "AlCrFeCoNiCuV",
    "composition_type": "atomic",
    "phase": null,
    "ys": 1469.0,
    "uts": 1970.0,
    "strain": 16.0,
    "processes": null,
    "test_type": "compressive",
    "test_temperature": "25 °C",
    "doi": "10.1016/j.wear.2024.205634"
  },
  {
    "composition": "CoCrFeNiV",
    "composition_type": "atomic",
    "phase": null,
    "ys": 1435.0,
    "uts": 1665.0,
    "strain": 2.5,
    "processes": null,
    "test_type": "compressive",
    "test_temperature": "25 °C",
    "doi": "10.1016/j.wear.2024.205634"
  },
  {
    "composition": "CoCrFeNiMnV",
    "composition_type": "atomic",
    "phase": null,
    "ys": 1660.0,
    "uts": 1845.0,
    "strain": 0.5,
    "processes": null,
    "test_type": "compressive",
    "test_temperature": "25 °C",
    "doi": "10.1016/j.wear.2024.205634"
  },
  {
    "composition": "AlNbTiV",
    "composition_type": "atomic",
    "phase": null,
    "ys": 1020.0,
    "uts": 1318.0,
    "strain": 5.0,
    "processes": null,
    "test_type": "compressive",
    "test_temperature": "25 °C",
    "doi": "10.1016/j.wear.2024.205634"
  },
  {
    "composition": "AlCoCrFeNiV0.2",
    "composition_type": "atomic",
    "phase": null,
    "ys": 1492.4,
    "uts": 3297.8,
    "strain": 26.8,
    "processes": null,
    "test_type": "compressive",
    "test_temperature": "25 °C",
    "doi": "10.1016/j.wear.2024.205634"
  },
  {
    "composition": "AlCoCrFeNiV",
    "composition_type": "atomic",
    "phase": null,
    "ys": 1726.5,
    "uts": 1867.1,
    "strain": 0.7,
    "processes": null,
    "test_type": "compressive",
    "test_temperature": "25 °C",
    "doi": "10.1016/j.wear.2024.205634"
  },
  {
    "composition": "V50Fe15Cr15Mn20",
    "composition_type": "atomic",
    "phase": null,
    "ys": 1189.0,
    "uts": 1591.0,
    "strain": 25.2,
    "processes": null,
    "test_type": "compressive",
    "test_temperature": "25 °C",
    "doi": "10.1016/j.wear.2024.205634"
  },
  {
    "composition": "Ni1.5CoFeCu0.8Al0.2V0.5",
    "composition_type": "atomic",
    "phase": null,
    "ys": 1510.0,
    "uts": 1880.0,
    "strain": 17.0,
    "processes": null,
    "test_type": "compressive",
    "test_temperature": "25 °C",
    "doi": "10.1016/j.wear.2024.205634"
  },
  {
    "composition": "Al20Ti5Mo25Nb25V25",
    "composition_type": "atomic",
    "phase": null,
    "ys": 873.0,
    "uts": 1033.6,
    "strain": 13.38,
    "processes": null,
    "test_type": "compressive",
    "test_temperature": "25 °C",
    "doi": "10.1016/j.wear.2024.205634"
  },
  {
    "composition": "Al10Ti30Mo20Nb20V20",
    "composition_type": "atomic",
    "phase": null,
    "ys": 1502.0,
    "uts": 1548.8,
    "strain": 13.25,
    "processes": null,
    "test_type": "compressive",
    "test_temperature": "25 °C",
    "doi": "10.1016/j.wear.2024.205634"
  },
  {
    "composition": "NbMoTiVSi0.2La0.5",
    "composition_type": "atomic",
    "phase": [
      "BCC solid solution",
      "eutectic structure",
      "MSi2 disilicide phase",
      "La-containing precipitates"
    ],
    "ys": null,
    "uts": null,
    "strain": null,
    "processes": null,
    "test_type": "compressive",
    "test_temperature": "25 °C",
    "doi": "10.1016/s1003-6326(21)65513-9"
  },
  {
    "composition": "NbMoTiVSi0.2La0",
    "composition_type": "atomic",
    "phase": [
      "BCC solid solution",
      "eutectic structure",
      "MSi2 disilicide phase"
    ],
    "ys": null,
    "uts": null,
    "strain": null,
    "processes": null,
    "test_type": "compressive",
    "test_temperature": "25 °C",
    "doi": "10.1016/s1003-6326(21)65513-9"
  },
  {
    "composition": "FeMnCoCrNi",
    "composition_type": "atomic",
    "phase": [
      "FCC"
    ],
    "ys": null,
    "uts": null,
    "strain": null,
    "processes": [
      "selective laser melting"
    ],
    "test_type": "tensile",
    "test_temperature": "25 °C",
    "doi": "10.1016/s1003-6326(21)65561-9"
  },
  {
    "composition": "FeMnCoCr",
    "composition_type": "atomic",
    "phase": [
      "FCC",
      "HCP"
    ],
    "ys": null,
    "uts": null,
    "strain": null,
    "processes": [
      "selective laser melting"
    ],
    "test_type": "tensile",
    "test_temperature": "25 °C",
    "doi": "10.1016/s1003-6326(21)65561-9"
  },
  {
    "composition": "CoCrFeNiNb0.5",
    "composition_type": "atomic",
    "phase": [
      "HCP",
      "FCC"
    ],
    "ys": null,
    "uts": null,
    "strain": 0.1,
    "processes": null,
    "test_type": "compressive",
    "test_temperature": "25 °C",
    "doi": "10.1016/s1003-6326(23)66171-0"
  },
  {
    "composition": "3 wt.% HEAp/AMCs",
    "composition_type": "weight",
    "phase": null,
    "ys": null,
    "uts": 253.0,
    "strain": null,
    "processes": [
      "asymmetric cryorolling: temperature: 77 K"
    ],
    "test_type": "tensile",
    "test_temperature": "25 °C",
    "doi": "10.1016/s1003-6326(23)66238-7"
  },
  {
    "composition": "AlCoCrFe1−xNiMox",
    "composition_type": "atomic",
    "phase": [
      "σ phase"
    ],
    "ys": null,
    "uts": 3181.0,
    "strain": null,
    "processes": null,
    "test_type": "compressive",
    "test_temperature": "25 °C",
    "doi": "10.1016/s1003-6326(24)66650-1"
  },
  {
    "composition": "CxCoCr3Fe5Ni",
    "composition_type": "atomic",
    "phase": [
      "FCC",
      "BCC"
    ],
    "ys": 307.5,
    "uts": 646.5,
    "strain": 55.4,
    "processes": [
      "vacuum induction melting"
    ],
    "test_type": "tensile",
    "test_temperature": "25 °C",
    "doi": "10.1016/s1003-6326(24)66464-2"
  },
  {
    "composition": "C0.2CoCr3Fe5Ni",
    "composition_type": "atomic",
    "phase": [
      "FCC",
      "M23C6 carbide"
    ],
    "ys": 378.9,
    "uts": 837.1,
    "strain": 56.1,
    "processes": [
      "vacuum induction melting"
    ],
    "test_type": "tensile",
    "test_temperature": "25 °C",
    "doi": "10.1016/s1003-6326(24)66464-2"
  },
  {
    "composition": "Ag2Te0.7S0.3",
    "composition_type": "atomic",
    "phase": [
      "cubic-crystalline",
      "amorphous"
    ],
    "ys": null,
    "uts": 46.7,
    "strain": 107.3,
    "processes": [
      "quenched: method: water-quench",
      "annealed: temperature: 723 K, duration: 7 days"
    ],
    "test_type": "tensile",
    "test_temperature": "25 °C",
    "doi": "10.1016/j.xinn.2022.100341"
  },
  {
    "composition": "Ag2Te0.6S0.4",
    "composition_type": "atomic",
    "phase": [
      "cubic-crystalline",
      "amorphous"
    ],
    "ys": null,
    "uts": null,
    "strain": 75.1,
    "processes": [
      "quenched: method: water-quench",
      "annealed: temperature: 723 K, duration: 7 days"
    ],
    "test_type": "tensile",
    "test_temperature": "25 °C",
    "doi": "10.1016/j.xinn.2022.100341"
  },
  {
    "composition": "Ag2Te0.5S0.5",
    "composition_type": "atomic",
    "phase": [
      "cubic-crystalline",
      "amorphous"
    ],
    "ys": null,
    "uts": null,
    "strain": 51.8,
    "processes": [
      "quenched: method: water-quench",
      "annealed: temperature: 723 K, duration: 7 days"
    ],
    "test_type": "tensile",
    "test_temperature": "25 °C",
    "doi": "10.1016/j.xinn.2022.100341"
  },
  {
    "composition": "Ag2Te0.7S0.3",
    "composition_type": "atomic",
    "phase": [
      "cubic-crystalline",
      "amorphous"
    ],
    "ys": null,
    "uts": null,
    "strain": 70.0,
    "processes": [
      "quenched: method: water-quench",
      "annealed: temperature: 723 K, duration: 7 days"
    ],
    "test_type": "compressive",
    "test_temperature": "25 °C",
    "doi": "10.1016/j.xinn.2022.100341"
  },
  {
    "composition": "Ag2Te0.6S0.4",
    "composition_type": "atomic",
    "phase": [
      "cubic-crystalline",
      "amorphous"
    ],
    "ys": null,
    "uts": null,
    "strain": 4.0,
    "processes": [
      "quenched: method: water-quench",
      "annealed: temperature: 723 K, duration: 7 days"
    ],
    "test_type": "compressive",
    "test_temperature": "25 °C",
    "doi": "10.1016/j.xinn.2022.100341"
  },
  {
    "composition": "NbMoTaW",
    "composition_type": "atomic",
    "phase": [
      "bcc"
    ],
    "ys": 5000.0,
    "uts": null,
    "strain": null,
    "processes": [
      "d.c. magnetron co-sputtering: substrate: silicon, thickness: 3 μm, atmosphere: room temperature",
      "ion beam-assisted deposition (IBAD): beam energy: 1.2 keV, current: 5 mA, incidence angle: 35°"
    ],
    "test_type": "compressive",
    "test_temperature": "25 °C",
    "doi": "10.1038/ncomms8748"
  },
  {
    "composition": "NbMoTaW",
    "composition_type": "atomic",
    "phase": [
      "bcc"
    ],
    "ys": 6500.0,
    "uts": null,
    "strain": null,
    "processes": [
      "d.c. magnetron co-sputtering: substrate: silicon, thickness: 3 μm, atmosphere: room temperature"
    ],
    "test_type": "compressive",
    "test_temperature": "25 °C",
    "doi": "10.1038/ncomms8748"
  },
  {
    "composition": "NbMoTaW",
    "composition_type": "atomic",
    "phase": [
      "bcc"
    ],
    "ys": 8000.0,
    "uts": null,
    "strain": null,
    "processes": [
      "d.c. magnetron co-sputtering: substrate: silicon, thickness: 3 μm, atmosphere: room temperature",
      "ion beam-assisted deposition (IBAD): beam energy: 1.2 keV, current: 5 mA, incidence angle: 35°"
    ],
    "test_type": "compressive",
    "test_temperature": "25 °C",
    "doi": "10.1038/ncomms8748"
  },
  {
    "composition": "Al0.5Cr0.9FeNi2.5V0.2",
    "composition_type": "atomic",
    "phase": [
      "L12",
      "BCC",
      "FCC"
    ],
    "ys": 1810.0,
    "uts": 1905.0,
    "strain": 9.0,
    "processes": [
      "arc melting: atmosphere: Ar, remelting times: 4",
      "solution treated: temperature: 1200 °C, duration: 24 h, atmosphere: Ar",
      "quenching: medium: water",
      "cold rolled: reduction: 72%, temperature: 25 °C",
      "aged: temperature: 600 °C, duration: 1 h, atmosphere: air",
      "cooling: medium: air"
    ],
    "test_type": "tensile",
    "test_temperature": "25 °C",
    "doi": "10.1038/s41467-018-06600-8"
  },
  {
    "composition": "Al0.5Cr0.9FeNi2.5V0.2",
    "composition_type": "atomic",
    "phase": [
      "L12",
      "BCC",
      "FCC"
    ],
    "ys": 1570.0,
    "uts": 1763.0,
    "strain": 9.0,
    "processes": [
      "arc melting: atmosphere: Ar, remelting times: 4",
      "solution treated: temperature: 1200 °C, duration: 24 h, atmosphere: Ar",
