Repository: Sci-Extract/sisyphus

# Step through _sisyphus_ extraction process
Author: Soike Yuan  date: 1/12/2025

Prerequisite: Assumed that you have installed sisyphus on your machine and add .env file to your root path which contains API key. :shipit:

## Below is the file structure of the project,

```
├─ README.md                        
├─ pyproject.toml                   # Python project metadata and dependencies
├─ data/                            # Extracted data of high entropy alloys
├─ notebooks/                       # Jupyter notebooks
├─ db/                              # sql databases
├─ record/                          # record sql database
│─ sisyphus/

File: notebooks/heas_result.json (part 62 of 64)
[
      "quenching: medium: water",
      "cold rolled: reduction: 72%, temperature: 25 °C",
      "aged: temperature: 700 °C, duration: 1 h, atmosphere: air",
      "cooling: medium: air"
    ],
    "test_type": "tensile",
    "test_temperature": "25 °C",
    "doi": "10.1038/s41467-018-06600-8"
  },
  {
    "composition": "Al0.7CoCrFeNi",
    "composition_type": "atomic",
    "phase": [
      "FCC",
      "BCC"
    ],
    "ys": null,
    "uts": 1150.0,
    "strain": 36.0,
    "processes": [
      "arc melting: atmosphere: Ar, remelting times: 5",
      "homogenized: temperature: 1150 °C, duration: 8 h",
      "quenching: medium: water",
      "HPHT treatment: pressure: 6 GPa, temperature: 1200 °C, duration: 2 h"
    ],
    "test_type": "tensile",
    "test_temperature": "25 °C",
    "doi": "10.1038/s41467-024-48435-6"
  },
  {
    "composition": "Al0.7CoCrFeNi",
    "composition_type": "atomic",
    "phase": [
      "FCC",
      "BCC"
    ],
    "ys": null,
    "uts": null,
    "strain": 14.7,
    "processes": [
      "arc melting: atmosphere: Ar, remelting times: 5",
      "homogenized: temperature: 1150 °C, duration: 8 h",
      "quenching: medium: water"
    ],
    "test_type": "tensile",
    "test_temperature": "25 °C",
    "doi": "10.1038/s41467-024-48435-6"
  },
  {
    "composition": "Fe18Co16Ni8Cu20Pd12.5Ir1.5Pt10Au14",
    "composition_type": "atomic",
    "phase": [
      "fcc"
    ],
    "ys": 780.0,
    "uts": null,
    "strain": null,
    "processes": [
      "FMBP: temperature: 923 K, duration: 120 min, atmosphere: Ar"
    ],
    "test_type": "compressive",
    "test_temperature": "25 °C",
    "doi": "10.1038/s41467-022-30524-z"
  },
  {
    "composition": "Fe18Co16Ni8Cu20Pd12.5Ir1.5Pt10Au14",
    "composition_type": "atomic",
    "phase": [
      "fcc"
    ],
    "ys": 1000.0,
    "uts": null,
    "strain": null,
    "processes": [
      "FMBP: temperature: 923 K, duration: 120 min, atmosphere: Ar"
    ],
    "test_type": "compressive",
    "test_temperature": "25 °C",
    "doi": "10.1038/s41467-022-30524-z"
  },
  {
    "composition": "Fe18Co16Ni8Cu20Pd12.5Ir1.5Pt10Au14",
    "composition_type": "atomic",
    "phase": [
      "fcc"
    ],
    "ys": 1250.0,
    "uts": null,
    "strain": null,
    "processes": [
      "FMBP: temperature: 923 K, duration: 120 min, atmosphere: Ar"
    ],
    "test_type": "compressive",
    "test_temperature": "25 °C",
    "doi": "10.1038/s41467-022-30524-z"
  },
  {
    "composition": "Fe18Co16Ni8Cu20Pd12.5Ir1.5Pt10Au14",
    "composition_type": "atomic",
    "phase": [
      "fcc"
    ],
    "ys": 1080.0,
    "uts": null,
    "strain": null,
    "processes": [
      "FMBP: temperature: 923 K, duration: 120 min, atmosphere: Ar"
    ],
    "test_type": "compressive",
    "test_temperature": "25 °C",
    "doi": "10.1038/s41467-022-30524-z"
  },
  {
    "composition": "Fe18Co16Ni8Cu20Pd12.5Ir1.5Pt10Au14",
    "composition_type": "atomic",
    "phase": [
      "fcc"
    ],
    "ys": 800.0,
    "uts": null,
    "strain": null,
    "processes": [
      "FMBP: temperature: 923 K, duration: 120 min, atmosphere: Ar"
    ],
    "test_type": "compressive",
    "test_temperature": "25 °C",
    "doi": "10.1038/s41467-022-30524-z"
  },
  {
    "composition": "Fe18Co16Ni8Cu20Pd12.5Ir1.5Pt10Au14",
    "composition_type": "atomic",
    "phase": [
      "fcc"
    ],
    "ys": 500.0,
    "uts": null,
    "strain": null,
    "processes": [
      "FMBP: temperature: 923 K, duration: 120 min, atmosphere: Ar"
    ],
    "test_type": "compressive",
    "test_temperature": "25 °C",
    "doi": "10.1038/s41467-022-30524-z"
  },
  {
    "composition": "Mo1-PdPtNiCuZn",
    "composition_type": "atomic",
    "phase": [
      "fcc"
    ],
    "ys": null,
    "uts": null,
    "strain": 4.4,
    "processes": [
      "Pt(acac)2, Pd(acac)2, Ni(acac)2, Zn(acac)2 added to four-neck flask with OAm, heated to 80 °C in vacuum, maintained for 15 min under magnetic stirring",
      "Flask purged with N2, cooled to room temperature, Mo(CO)6 and AA added, evacuated for 10 min",
      "Flask filled with N2, heated to 200 °C under magnetic stirring, Cu(acac)2 dissolved in OAm and toluene added dropwise",
      "Mixed solution heated at 200 °C for 2 h, rapidly cooled to room temperature, collected by centrifugation",
      "Products washed with cyclohexane/ethanol mixture"
    ],
    "test_type": "tensile",
    "test_temperature": "25 °C",
    "doi": "10.1038/s41467-024-45874-z"
  },
  {
    "composition": "(TiZrHf)44Ni25Cu15Co10Nb6",
    "composition_type": "atomic",
    "phase": [
      "B2",
      "β-Nb",
      "Cu-rich",
      "Hf-rich oxide"
    ],
    "ys": null,
    "uts": null,
    "strain": null,
    "processes": [
      "arc melting: atmosphere: Ar, remelting times: 5",
      "annealed: temperature: 1273 K, duration: 3 h, atmosphere: Ar",
      "quenching: medium: water",
      "aged: temperature: 723 K, duration: 1.5 h, atmosphere: Ar",
      "aged: temperature: 373 K, duration: 240 h, atmosphere: Ar"
    ],
    "test_type": "compressive",
    "test_temperature": "25 °C",
    "doi": "10.1038/s41467-025-56580-9"
  },
  {
    "composition": "(TiZrHf)44Ni25Cu15Co10Nb6",
    "composition_type": "atomic",
    "phase": [
      "B2",
      "β-Nb",
      "Cu-rich",
      "Hf-rich oxide"
    ],
    "ys": null,
    "uts": null,
    "strain": null,
    "processes": [
      "arc melting: atmosphere: Ar, remelting times: 5",
      "annealed: temperature: 1273 K, duration: 3 h, atmosphere: Ar",
      "quenching: medium: water",
      "aged: temperature: 723 K, duration: 1.5 h, atmosphere: Ar",
      "aged: temperature: 373 K, duration: 240 h, atmosphere: Ar"
    ],
    "test_type": "tensile",
    "test_temperature": "25 °C",
    "doi": "10.1038/s41467-025-56580-9"
  },
  {
    "composition": "MoNbTaW",
    "composition_type": "atomic",
    "phase": [
      "bcc"
    ],
    "ys": 1058.0,
    "uts": null,
    "strain": null,
    "processes": null,
    "test_type": "compressive",
    "test_temperature": "25 °C",
    "doi": "10.1038/s41524-023-01095-4"
  },
  {
    "composition": "MoNbTaVW",
    "composition_type": "atomic",
    "phase": [
      "bcc"
    ],
    "ys": 1246.0,
    "uts": null,
    "strain": null,
    "processes": null,
    "test_type": "compressive",
    "test_temperature": "25 °C",
    "doi": "10.1038/s41524-023-01095-4"
  },
  {
    "composition": "MoNbTaW",
    "composition_type": "atomic",
    "phase": [
      "bcc"
    ],
    "ys": 450.0,
    "uts": null,
    "strain": null,
    "processes": null,
    "test_type": "compressive",
    "test_temperature": "1300 °C",
    "doi": "10.1038/s41524-023-01095-4"
  },
  {
    "composition": "MoNbTaVW",
    "composition_type": "atomic",
    "phase": [
      "bcc"
    ],
    "ys": 700.0,
    "uts": null,
    "strain": null,
    "processes": null,
    "test_type": "compressive",
    "test_temperature": "1300 °C",
    "doi": "10.1038/s41524-023-01095-4"
  },
  {
    "composition": "Ti38V15Nb23Hf24",
    "composition_type": "atomic",
    "phase": null,
    "ys": null,
    "uts": null,
    "strain": 20.0,
    "processes": [
      "arc melting: atmosphere: Ar, remelting times: 5",
      "homogenized: temperature: 1100 °C, duration: 10 h, atmosphere: Ar",
      "cold rolled: reduction: 30%, temperature: ambient",
      "quenching: medium: water"
    ],
    "test_type": "tensile",
    "test_temperature": "25 °C",
    "doi": "10.1038/s41563-020-0750-4"
  },
  {
    "composition": "CrFeCoNiPd",
    "composition_type": "atomic",
    "phase": [
      "fcc"
    ],
    "ys": null,
    "uts": null,
    "strain": null,
    "processes": [
      "arc melting: atmosphere: , remelting times: 5",
      "drop casting: mould: Cu",
      "homogenized: temperature: 1200 °C, duration: 24 h, atmosphere: vacuum",
      "recrystallized: temperature: 1150 °C, duration: 1 h 20 min, atmosphere: vacuum"
    ],
    "test_type": "tensile",
    "test_temperature": "25 °C",
    "doi": "10.1038/s41586-019-1617-1"
  },
  {
    "composition": "NiCoFeAlTiNbCrMoWC",
    "composition_type": "atomic",
    "phase": [
      "FCC",
      "L12"
    ],
    "ys": null,
    "uts": null,
    "strain": null,
    "processes": [
      "vacuum-arc-melting",
      "directional-solidification",
      "solution-heat-treatment: temperature: 1210 °C, duration: 10 h",
      "primary aging: temperature: 1000 °C, duration: 3 h",
      "secondary aging: temperature: 800 °C, duration: 20 h"
    ],
    "test_type": "tensile",
    "test_temperature": "25 °C",
    "doi": "10.1038/s41598-017-13026-7"
  },
  {
    "composition": "AlCoCrFeNi2.1",
    "composition_type": "atomic",
    "phase": [
      "ordered FCC (L12)",
      "ordered BCC (B2)"
    ],
    "ys": 615.0,
    "uts": 1105.0,
    "strain": 17.0,
    "processes": [
      "arc melting: atmosphere: Ar",
      "suction casting: mold: copper, dimensions: 15 mm x 90 mm x 3 mm"
    ],
    "test_type": "tensile",
    "test_temperature": "25 °C",
    "doi": "10.1038/s41598-018-21385-y"
  },
  {
    "composition": "AlCoCrFeNi2.1",
    "composition_type": "atomic",
    "phase": [
      "disordered FCC",
      "ordered BCC (B2)"
    ],
    "ys": 1437.0,
    "uts": 1562.0,
    "strain": 14.0,
    "processes": [
      "arc melting: atmosphere: Ar",
      "suction casting: mold: copper, dimensions: 15 mm x 90 mm x 3 mm",
      "cryo-rolling: reduction: 90%, temperature: liquid N2",
      "annealed: temperature: 800 °C, duration: 1 h",
      "quenching: medium: water"
    ],
    "test_type": "tensile",
    "test_temperature": "25 °C",
    "doi": "10.1038/s41598-018-21385-y"
  },
  {
    "composition": "AlCoCrFeNi2.1",
    "composition_type": "atomic",
    "phase": [
      "disordered FCC",
      "ordered BCC (B2)"
    ],
    "ys": 1100.0,
    "uts": 1175.0,
    "strain": 11.0,
    "processes": [
      "arc melting: atmosphere: Ar",
      "suction casting: mold: copper, dimensions: 15 mm x 90 mm x 3 mm",
      "cold rolled: reduction: 90%, temperature: room temperature",
      "annealed: temperature: 800 °C, duration: 1 h"
    ],
    "test_type": "tensile",
    "test_temperature": "25 °C",
    "doi": "10.1038/s41598-018-21385-y"
  },
  {
    "composition": "Co20Cr26Fe20Mn20Ni14",
    "composition_type": "atomic",
    "phase": [
      "FCC",
      "σ",
      "HCP"
    ],
    "ys": null,
    "uts": null,
    "strain": null,
    "processes": [
      "annealed: temperature: unknown, duration: unknown, atmosphere: unknown",
      "high pressure torsion: pressure: 5 GPa, turns: 1, rotation speed: unknown",
      "high pressure torsion: pressure: 5 GPa, turns: 3, rotation speed: unknown",
      "high pressure torsion: pressure: 5 GPa, turns: 5, rotation speed: unknown"
    ],
    "test_type": "tensile",
    "test_temperature": "77 K",
    "doi": "10.1038/s41598-018-29446-y"
  },
  {
    "composition": "Co20Cr26Fe20Mn20Ni14",
    "composition_type": "atomic",
    "phase": [
      "FCC",
      "σ",
      "HCP"
    ],
    "ys": null,
    "uts": null,
    "strain": null,
    "processes": [
      "annealed: temperature: unknown, duration: unknown, atmosphere: unknown",
      "high pressure torsion: pressure: 5 GPa, turns: 1, rotation speed: unknown",
      "high pressure torsion: pressure: 5 GPa, turns: 3, rotation speed: unknown",
      "high pressure torsion: pressure: 5 GPa, turns: 5, rotation speed: unknown"
    ],
    "test_type": "tensile",
    "test_temperature": "300 K",
    "doi": "10.1038/s41598-018-29446-y"
  },
  {
    "composition": "W0.32TaTiVCr",
    "composition_type": "atomic",
    "phase": [
      "FCC",
      "BCC"
    ],
    "ys": 2200.0,
    "uts": null,
    "strain": null,
    "processes": [
      "spark plasma sintering: temperature: 1600 °C, pressure: 50 MPa, duration: 10 min"
    ],
    "test_type": "compressive",
    "test_temperature": "25 °C",
    "doi": "10.1038/s41598-017-02168-3"
  },
  {
    "composition": "W0.42TaTiVCr",
    "composition_type": "atomic",
    "phase": [
      "FCC",
      "BCC"
    ],
    "ys": null,
    "uts": null,
    "strain": null,
    "processes": [
      "spark plasma sintering: temperature: 1600 °C, pressure: 50 MPa, duration: 10 min"
    ],
    "test_type": "compressive",
    "test_temperature": "25 °C",
    "doi": "10.1038/s41598-017-02168-3"
  },
  {
    "composition": "W0.63TaTiVCr",
    "composition_type": "atomic",
    "phase": [
      "FCC",
      "BCC"
    ],
    "ys": null,
    "uts": null,
    "strain": null,
    "processes": [
      "spark plasma sintering: temperature: 1600 °C, pressure: 50 MPa, duration: 10 min"
    ],
    "test_type": "compressive",
    "test_temperature": "25 °C",
    "doi": "10.1038/s41598-017-02168-3"
  },
  {
    "composition": "W0.71TaTiVCr",
    "composition_type": "atomic",
    "phase": [
      "FCC",
      "BCC",
      "C15 cubic Laves"
    ],
    "ys": null,
    "uts": null,
    "strain": null,
    "processes": [
      "spark plasma sintering: temperature: 1600 °C, pressure: 50 MPa, duration: 10 min"
    ],
    "test_type": "compressive",
    "test_temperature": "25 °C",
    "doi": "10.1038/s41598-017-02168-3"
  },
  {
    "composition": "W0.77TaTiVCr",
    "composition_type": "atomic",
    "phase": [
      "FCC",
      "BCC",
      "C15 cubic Laves"
    ],
    "ys": null,
    "uts": null,
    "strain": null,
    "processes": [
      "spark plasma sintering: temperature: 1600 °C, pressure: 50 MPa, duration: 10 min"
    ],
    "test_type": "compressive",
    "test_temperature": "25 °C",
    "doi": "10.1038/s41598-017-02168-3"
  },
  {
    "composition": "W0.90TaTiVCr",
    "composition_type": "atomic",
    "phase": [
      "FCC",
      "BCC",
      "C15 cubic Laves"
    ],
    "ys": null,
    "uts": null,
    "strain": null,
    "processes": [
      "spark plasma sintering: temperature: 1600 °C, pressure: 50 MPa, duration: 10 min"
    ],
    "test_type": "compressive",
    "test_temperature": "25 °C",
    "doi": "10.1038/s41598-017-02168-3"
  },
  {
    "composition": "Al0.3CoCrFeMnNi",
    "composition_type": "atomic",
    "phase": [
      "fcc",
      "B2",
      "chromium carbide"
    ],
    "ys": 979.0,
    "uts": null,
    "strain": 39.3,
    "processes": [
      "mechanical alloying: duration: 36 h, ball size: 1.1 cm, ball to powder ratio: 15:1",
      "spark plasma sintering: temperature: 900 °C, pressure: 50 MPa, duration: 10 min"
    ],
    "test_type": "compressive",
    "test_temperature": "25 °C",
    "doi": "10.1038/s41598-018-32552-6"
  },
  {
    "composition": "Al0.3CoCrFeMnNi + 3% Y2O3",
    "composition_type": "atomic",
    "phase": [
      "fcc",
      "B2",
      "chromium carbide",
      "Y-Al-Mn-Ni-Cr-Co-O complex oxide"
    ],
    "ys": 1759.0,
    "uts": null,
    "strain": 19.8,
    "processes": [
      "mechanical alloying: duration: 36 h, ball size: 1.1 cm, ball to powder ratio: 15:1",
      "spark plasma sintering: temperature: 900 °C, pressure: 50 MPa, duration: 10 min"
    ],
    "test_type": "compressive",
    "test_temperature": "25 °C",
    "doi": "10.1038/s41598-018-32552-6"
  },
  {
    "composition": "Al0.5NbTa0.8Ti1.5V0.2Zr",
    "composition_type": "atomic",
    "phase": [
      "B2",
      "BCC"
    ],
    "ys": 2032.0,
    "uts": 2035.0,
    "strain": 4.7,
    "processes": [
      "arc melting: atmosphere: vacuum/argon",
      "hot isostatic pressing: pressure: 210 MPa, temperature: 1200 °C, duration: 2 h",
      "homogenized: temperature: 1200 °C, duration: 24 h, atmosphere: argon",
      "quenching: medium: slow cooled"
    ],
    "test_type": "compressive",
    "test_temperature": "25 °C",
    "doi": "10.1038/s41598-018-27144-3"
  },
  {
    "composition": "Al0.5NbTa0.8Ti1.5V0.2Zr",
    "composition_type": "atomic",
    "phase": [
      "BCC"
    ],
    "ys": 1065.0,
    "uts": null,
    "strain": 60.0,
    "processes": [
      "arc melting: atmosphere: vacuum/argon",
      "hot isostatic pressing: pressure: 210 MPa, temperature: 1200 °C, duration: 2 h",
      "homogenized: temperature: 1200 °C, duration: 24 h, atmosphere: argon",
      "annealed: temperature: 1400 °C, duration: 20 min, atmosphere: argon",
      "quenching: medium: water"
    ],
    "test_type": "compressive",
    "test_temperature": "25 °C",
    "doi": "10.1038/s41598-018-27144-3"
  },
  {
    "composition": "Al0.5NbTa0.8Ti1.5V0.2Zr",
    "composition_type": "atomic",
    "phase": [
      "B2",
      "BCC"
    ],
    "ys": 1345.0,
    "uts": 1772.0,
    "strain": 16.9,
    "processes": [
      "arc melting: atmosphere: vacuum/argon",
      "hot isostatic pressing: pressure: 210 MPa, temperature: 1200 °C, duration: 2 h",
      "homogenized: temperature: 1200 °C, duration: 24 h, atmosphere: argon",
      "annealed: temperature: 1400 °C, duration: 20 min, atmosphere: argon",
      "annealed: temperature: 600 °C, duration: 120 h, atmosphere: argon",
      "quenching: medium: water"
    ],
    "test_type": "compressive",
    "test_temperature": "25 °C",
    "doi": "10.1038/s41598-018-27144-3"
  },
  {
    "composition": "Al0.5NbTa0.8Ti1.5V0.2Zr",
    "composition_type": "atomic",
    "phase": [
      "B2",
      "BCC"
    ],
    "ys": 1774.0,
    "uts": null,
    "strain": 3.8,
    "processes": [
      "arc melting: atmosphere: vacuum/argon",
      "hot isostatic pressing: pressure: 210 MPa, temperature: 1200 °C, duration: 2 h",
      "homogenized: temperature: 1200 °C, duration: 24 h, atmosphere: argon",
      "quenching: medium: slow cooled"
    ],
    "test_type": "compressive",
    "test_temperature": "600 °C",
    "doi": "10.1038/s41598-018-27144-3"
  },
  {
    "composition": "Al0.5NbTa0.8Ti1.5V0.2Zr",
    "composition_type": "atomic",
    "phase": [
      "BCC"
    ],
    "ys": 975.0,
    "uts": null,
    "strain": 60.0,
    "processes": [
      "arc melting: atmosphere: vacuum/argon",
      "hot isostatic pressing: pressure: 210 MPa, temperature: 1200 °C, duration: 2 h",
      "homogenized: temperature: 1200 °C, duration: 24 h, atmosphere: argon",
      "annealed: temperature: 1400 °C, duration: 20 min, atmosphere: argon",
      "quenching: medium: water"
    ],
    "test_type": "compressive",
    "test_temperature": "600 °C",
    "doi": "10.1038/s41598-018-27144-3"
  },
  {
    "composition": "Al0.5NbTa0.8Ti1.5V0.2Zr",
    "composition_type": "atomic",
    "phase": [
      "B2",
      "BCC"
    ],
    "ys": 1423.0,
    "uts": null,
    "strain": 16.2,
    "processes": [
      "arc melting: atmosphere: vacuum/argon",
      "hot isostatic pressing: pressure: 210 MPa, temperature: 1200 °C, duration: 2 h",
      "homogenized: temperature: 1200 °C, duration: 24 h, atmosphere: argon",
      "annealed: temperature: 1400 °C, duration: 20 min, atmosphere: argon",
      "annealed: temperature: 600 °C, duration: 120 h, atmosphere: argon",
      "quenching: medium: water"
    ],
    "test_type": "compressive",
    "test_temperature": "600 °C",
    "doi": "10.1038/s41598-018-27144-3"
  },
  {
    "composition": "AlCoCrFeNi2.1",
    "composition_type": "atomic",
    "phase": [
      "L12",
      "B2"
    ],
    "ys": 600.0,
    "uts": 1100.0,
    "strain": 17.0,
    "processes": [
      "arc melting: atmosphere: Ti-gettered, remelting times: 5",
      "suction casting: mould dimensions: 90 mm x 15 mm x 3 mm"
    ],
    "test_type": "tensile",
    "test_temperature": "25 °C",
    "doi": "10.1038/s41598-019-47983-y"
  },
  {
    "composition": "AlCoCrFeNi2.1",
    "composition_type": "atomic",
    "phase": [
      "L12",
      "B2"
    ],
    "ys": 1600.0,
    "uts": 1750.0,
    "strain": 3.0,
    "processes": [
      "arc melting: atmosphere: Ti-gettered, remelting times: 5",
      "suction casting: mould dimensions: 90 mm x 15 mm x 3 mm",
      "cryo-rolling: temperature: liquid N2, strain: 1.2"
    ],
    "test_type": "tensile",
    "test_temperature": "25 °C",
    "doi": "10.1038/s41598-019-47983-y"
  },
  {
    "composition": "AlCoCrFeNi2.1",
    "composition_type": "atomic",
    "phase": [
      "L12",
      "B2"
    ],
    "ys": 1900.0,
    "uts": 2000.0,
    "strain": 8.0,
    "processes": [
      "arc melting: atmosphere: Ti-gettered, remelting times: 5",
      "suction casting: mould dimensions: 90 mm x 15 mm x 3 mm",
      "cryo-rolling: temperature: liquid N2, strain: 1.2",
      "warm-rolling: temperature: 600 °C, strain: 1.2"
    ],
    "test_type": "tensile",
    "test_temperature": "25 °C",
    "doi": "10.1038/s41598-019-47983-y"
  },
  {
    "composition": "Al0.7CoCrFeNi",
    "composition_type": "atomic",
    "phase": [
      "fcc + B2 (with fine scale bcc precipitates)"
    ],
    "ys": 770.0,
    "uts": 1090.0,
    "strain": 17.0,
    "processes": [
      "homogenized: temperature: 1150 °C, duration: 1 h",
      "cold rolled: reduction: 30%, temperature: 25 °C",
      "annealed: temperature: 1100 °C, duration: 5 mins"
    ],
    "test_type": "tensile",
    "test_temperature": "25 °C",
    "doi": "10.1038/s41598-019-42870-y"
  },
  {
    "composition": "Al0.7CoCrFeNi",
    "composition_type": "atomic",
    "phase": [
      "fcc + L12 & B2 + bcc"
    ],
    "ys": 1080.0,
    "uts": 1370.0,
    "strain": 15.0,
    "processes": [
      "homogenized: temperature: 1150 °C, duration: 1 h",
      "cold rolled: reduction: 30%, temperature: 25 °C",
      "annealed: temperature: 1100 °C, duration: 5 mins",
      "annealed: temperature: 580 °C, duration: 24 h"
    ],
    "test_type": "tensile",
    "test_temperature": "25 °C",
    "doi": "10.1038/s41598-019-42870-y"
  },
  {
    "composition": "Al0.7CoCrFeNi",
    "composition_type": "atomic",
    "phase": [
      "fcc + B2 (with fine scale bcc precipitates)"
    ],
    "ys": 1080.0,
    "uts": null,
    "strain": 20.0,
    "processes": [
      "homogenized: temperature: 1150 °C, duration: 1 h",
      "cold rolled: reduction: 30%, temperature: 25 °C",
      "annealed: temperature: 1100 °C, duration: 5 mins"
    ],
    "test_type": "tensile",
    "test_temperature": "25 °C",
    "doi": "10.1038/s41598-019-42870-y"
  },
  {
    "composition": "Al0.7CoCrFeNi",
    "composition_type": "atomic",
    "phase": [
      "fcc + L12 & B2 + bcc"
    ],
    "ys": 1440.0,
    "uts": null,
    "strain": 20.0,
    "processes": [
      "homogenized: temperature: 1150 °C, duration: 1 h",
      "cold rolled: reduction: 30%, temperature: 25 °C",
      "annealed: temperature: 1100 °C, duration: 5 mins",
      "annealed: temperature: 580 °C, duration: 24 h"
    ],
    "test_type": "tensile",
    "test_temperature": "25 °C",
    "doi": "10.1038/s41598-019-42870-y"
  },
  {
    "composition": "AlCoCrFeNi2.1",
    "composition_type": "atomic",
    "phase": [
      "L12",
      "B2"
    ],
    "ys": 750.0,
    "uts": 1165.0,
    "strain": 18.0,
    "processes": [
      "arc melting: atmosphere: vacuum, remelting times: multiple",
      "homogenized: temperature: unknown, duration: unknown, atmosphere: unknown"
    ],
    "test_type": "tensile",
    "test_temperature": "25 °C",
    "doi": "10.1038/s41598-020-59513-2"
  },
  {
    "composition": "AlCoCrFeNi2.1",
    "composition_type": "atomic",
    "phase": [
      "L12",
      "B2"
    ],
    "ys": 517.0,
    "uts": 1863.0,
    "strain": 34.0,
    "processes": [
      "arc melting: atmosphere: vacuum, remelting times: multiple",
      "homogenized: temperature: unknown, duration: unknown, atmosphere: unknown"
    ],
    "test_type": "compressive",
    "test_temperature": "25 °C",
    "doi": "10.1038/s41598-020-59513-2"
  },
  {
    "composition": "CoCrFeNi",
    "composition_type": "atomic",
    "phase": [
      "fcc"
    ],
    "ys": 136.0,
    "uts": null,
    "strain": null,
    "processes": [
      "arc melting: atmosphere: Ar, remelting times: 5"
    ],
    "test_type": "compressive",
    "test_temperature": "25 °C",
    "doi": "10.1038/s41598-022-25734-w"
  },
  {
    "composition": "CoCrFeNi-SiC (S-1)",
    "composition_type": "atomic",
    "phase": [
      "fcc",
      "Cr7C3"
    ],
    "ys": 277.0,
    "uts": null,
    "strain": null,
    "processes": [
      "arc melting: atmosphere: Ar, remelting times: 5"
    ],
    "test_type": "compressive",
    "test_temperature": "25 °C",
    "doi": "10.1038/s41598-022-25734-w"
  },
  {
    "composition": "CoCrFeNi-SiC (S-2)",
    "composition_type": "atomic",
    "phase": [
      "fcc",
      "Cr7C3"
    ],
    "ys": 1200.0,
    "uts": null,
    "strain": 37.0,
    "processes": [
      "arc melting: atmosphere: Ar, remelting times: 5"
    ],
    "test_type": "compressive",
    "test_temperature": "25 °C",
    "doi": "10.1038/s41598-022-25734-w"
  },
  {
    "composition": "CoCrFeNi-SiC (S-3)",
    "composition_type": "atomic",
    "phase": [
      "fcc",
      "Cr7C3",
      "Co/Ni silicides"
    ],
    "ys": 1925.0,
    "uts": null,
    "strain": 7.3,
    "processes": [
      "arc melting: atmosphere: Ar, remelting times: 5"
    ],
    "test_type": "compressive",
    "test_temperature": "25 °C",
    "doi": "10.1038/s41598-022-25734-w"
  },
  {
    "composition": "CoCrFeNi-SiC (S-4)",
    "composition_type": "atomic",
    "phase": [
      "fcc",
      "Cr7C3",
      "Co/Ni silicides",
      "graphite"
    ],
    "ys": 2522.0,
    "uts": null,
    "strain": 6.19,
    "processes": [
      "arc melting: atmosphere: Ar, remelting times: 5"
    ],
    "test_type": "compressive",
    "test_temperature": "25 °C",
    "doi": "10.1038/s41598-022-25734-w"
  },
  {
    "composition": "Al0.1CoCrFeNi",
    "composition_type": "atomic",
    "phase": [
      "FCC"
    ],
    "ys": 4000.0,
    "uts": null,
    "strain": 15.0,
    "processes": null,
    "test_type": "compressive",
    "test_temperature": "25 °C",
    "doi": "10.1039/c8nr03573c"
  },
  {
    "composition": "TiZrNbTa",
    "composition_type": "atomic",
    "phase": [
      "BCC"
    ],
    "ys": 996.0,
    "uts": 1932.0,
    "strain": 103.0,
    "processes": [
      "arc melting: atmosphere: Ar, remelting times: 8",
      "heat treated: temperature: 1250 °C, duration: 24 h, atmosphere: Ar",
      "quenching: medium: water"
    ],
    "test_type": "tensile",
    "test_temperature": "25 °C",
    "doi": "10.1038/s43246-023-00352-9"
  },
  {
    "composition": "TiZrNbTa",
    "composition_type": "atomic",
    "phase": [
      "BCC"
    ],
    "ys": 1706.0,
    "uts": 1932.0,
    "strain": 103.0,
    "processes": [
      "arc melting: atmosphere: Ar, remelting times: 8",
      "heat treated: temperature: 1250 °C, duration: 24 h, atmosphere: Ar",
      "quenching: medium: water"
    ],
    "test_type": "tensile",
    "test_temperature": "25 °C",
    "doi": "10.1038/s43246-023-00352-9"
  },
  {
    "composition": "TiZrNbTa",
    "composition_type": "atomic",
    "phase": [
      "BCC"
    ],
    "ys": 1879.0,
    "uts": 1932.0,
    "strain": 103.0,
    "processes": [
      "arc melting: atmosphere: Ar, remelting times: 8",
      "heat treated: temperature: 1250 °C, duration: 24 h, atmosphere: Ar",
      "quenching: medium: water"
    ],
    "test_type": "tensile",
    "test_temperature": "25 °C",
    "doi": "10.1038/s43246-023-00352-9"
  },
  {
    "composition": "CoCrFeNiMn",
    "composition_type": "atomic",
    "phase": [
      "FCC",
      "TiO(C)"
    ],
    "ys": 1362.0,
    "uts": 1456.0,
    "strain": 1.1,
    "processes": [
      "mechanical milling: type: planetary ball milling",
      "hot extrusion: method: die-pressing"
    ],
    "test_type": "tensile",
    "test_temperature": "25 °C",
    "doi": "10.1039/c9nr09512h"
  },
  {
    "composition": "CoCrFeNiMn",
    "composition_type": "atomic",
    "phase": [
      "FCC",
      "TiO(C)"
    ],
    "ys": 1569.0,
    "uts": 1816.0,
    "strain": 2.6,
    "processes": [
      "mechanical milling: type: planetary ball milling",
      "hot extrusion: method: die-pressing",
      "forged: temperature: liquid nitrogen"
    ],
    "test_type": "tensile",
    "test_temperature": "25 °C",
    "doi": "10.1039/c9nr09512h"
  },
  {
    "composition": "CoCrFeNiMn",
    "composition_type": "atomic",
    "phase": [
      "FCC",
      "TiO(C)"
    ],
    "ys": 1507.0,
    "uts": 1586.0,
    "strain": 4.7,
    "processes": [
      "mechanical milling: type: planetary ball milling",
      "hot extrusion: method: die-pressing",
      "forged: temperature: liquid nitrogen",
      "heat treated: temperature: 800 °C, duration: 1 h"
    ],
    "test_type": "tensile",
    "test_temperature": "25 °C",
    "doi": "10.1039/c9nr09512h"
  },
  {
    "composition": "CoCrFeNiMn",
    "composition_type": "atomic",
    "phase": null,
    "ys": 1400.0,
    "uts": null,
    "strain": 4.0,
    "processes": null,
    "test_type": "tensile",
    "test_temperature": "25 °C",
    "doi": "10.1039/c9nr09512h"
  },
  {
    "composition": "CoCrCuMnNi",
    "composition_type": "atomic",
    "phase": [
      "FCC"
    ],
    "ys": 458.0,
    "uts": 742.0,
    "strain": 40.0,
    "processes": [
      "arc melting: atmosphere: Ar, remelting times: 7"
    ],
    "test_type": "tensile",
    "test_temperature": "25 °C",
    "doi": "10.1039/c9nr08338c"
  },
  {
    "composition": "CoCrFeMnNi",
    "composition_type": "atomic",
    "phase": null,
    "ys": 209.0,
    "uts": 496.0,
    "strain": 61.0,
    "processes": [
      "casting"
    ],
    "test_type": "tensile",
    "test_temperature": "25 °C",
    "doi": "10.1039/c9nr08338c"
  },
  {
    "composition": "CrCoFeNi",
    "composition_type": "atomic",
    "phase": null,
    "ys": 155.0,
    "uts": 472.0,
    "strain": 58.9,
    "processes": [
      "casting"
    ],
    "test_type": "tensile",
    "test_temperature": "25 °C",
    "doi": "10.1039/c9nr08338c"
  },
  {
    "composition": "Fe40Mn40Co10Cr10",
    "composition_type": "atomic",
    "phase": null,
    "ys": 240.0,
    "uts": 489.0,
    "strain": 58.0,
    "processes": [
      "casting"
    ],
    "test_type": "tensile",
    "test_temperature": "25 °C",
    "doi": "10.1039/c9nr08338c"
  },
  {
    "composition": "CoCrFeMnNi",
    "composition_type": "atomic",
    "phase": null,
    "ys": 400.0,
    "uts": 750.0,
    "strain": 57.0,
    "processes": [
      "forging: grain size: ~6 μm"
    ],
    "test_type": "tensile",
    "test_temperature": "25 °C",
    "doi": "10.1039/c9nr08338c"
  },
  {
    "composition": "Fe50Mn30Co10Cr10",
    "composition_type": "atomic",
    "phase": null,
    "ys": 210.0,
    "uts": 700.0,
    "strain": 45.0,
    "processes": [
      "homogenized: temperature: 1200 °C, duration: 2 h"
    ],
    "test_type": "tensile",
    "test_temperature": "25 °C",
    "doi": "10.1039/c9nr08338c"
  },
  {
    "composition": "Ni45(FeCoCr)40(AlTi)15",
    "composition_type": "atomic",
    "phase": null,
    "ys": 811.0,
    "uts": 1009.0,
    "strain": 10.0,
    "processes": [
      "casting"
    ],
    "test_type": "tensile",
    "test_temperature": "25 °C",
    "doi": "10.1039/c9nr08338c"
  },
  {
    "composition": "Fe0.4Cr0.4NiMnCu",
    "composition_type": "atomic",
    "phase": null,
    "ys": 438.0,
    "uts": 884.0,
    "strain": 23.0,
    "processes": [
      "casting"
    ],
    "test_type": "tensile",
    "test_temperature": "25 °C",
    "doi": "10.1039/c9nr08338c"
  },
  {
    "composition": "(FeCoNiCrMn)89Al11",
    "composition_type": "atomic",
    "phase": null,
    "ys": 1180.0,
    "uts": 1174.0,
    "strain": 8.0,
    "processes": [
      "casting"
    ],
    "test_type": "tensile",
    "test_temperature": "25 °C",
    "doi": "10.1039/c9nr08338c"
  },
  {
    "composition": "CoCrFeNiNb0.155",
    "composition_type": "atomic",
    "phase": null,
    "ys": 321.0,
    "uts": 744.0,
    "strain": 21.0,
    "processes": [
      "casting"
    ],
    "test_type": "tensile",
    "test_temperature": "25 °C",
    "doi": "10.1039/c9nr08338c"
  },
  {
    "composition": "CoCrFeNiMo0.3",
    "composition_type": "atomic",
    "phase": null,
    "ys": 900.0,
    "uts": 1200.0,
    "strain": 19.0,
    "processes": [
      "annealed: temperature: 500 °C, duration: 4 h"
    ],
    "test_type": "tensile",
    "test_temperature": "25 °C",
    "doi": "10.1039/c9nr08338c"
  },
  {
    "composition": "AlCoCrFeNi2.2",
    "composition_type": "atomic",
    "phase": null,
    "ys": 545.0,
    "uts": 1100.0,
    "strain": 20.0,
    "processes": [
      "casting"
    ],
    "test_type": "tensile",
    "test_temperature": "25 °C",
    "doi": "10.1039/c9nr08338c"
  },
  {
    "composition": "Fe20Co20Ni41Al19",
    "composition_type": "atomic",
    "phase": null,
    "ys": 577.0,
    "uts": 1103.0,
    "strain": 18.7,
    "processes": [
      "casting"
    ],
    "test_type": "tensile",
    "test_temperature": "25 °C",
    "doi": "10.1039/c9nr08338c"
  },
  {
    "composition": "AlCoCrFeNi2.1",
    "composition_type": "atomic",
    "phase": null,
    "ys": 620.0,
    "uts": 1155.0,
    "strain": 20.0,
    "processes": [
      "casting"
    ],
    "test_type": "tensile",
    "test_temperature": "25 °C",
    "doi": "10.1039/c9nr08338c"
  },
  {
    "composition": "Co9Cr7Cu36Mn25Ni23",
    "composition_type": "atomic",
    "phase": null,
    "ys": 401.0,
    "uts": 700.0,
    "strain": 36.0,
    "processes": [
      "casting"
    ],
    "test_type": "tensile",
    "test_temperature": "25 °C",
    "doi": "10.1039/c9nr08338c"
  },
  {
    "composition": "AlCoCrFeNi2.1",
    "composition_type": "atomic",
    "phase": null,
    "ys": 75.0,
    "uts": 994.0,
    "strain": 25.6,
    "processes": [
      "casting"
    ],
    "test_type": "tensile",
    "test_temperature": "25 °C",
    "doi": "10.1039/c9nr08338c"
  },
  {
    "composition": "AlCoCrFeNi2.1",
    "composition_type": "atomic",
    "phase": null,
    "ys": 275.0,
    "uts": 1265.0,
    "strain": 10.4,
    "processes": [
      "cold rolling"
    ],
    "test_type": "tensile",
    "test_temperature": "25 °C",
    "doi": "10.1039/c9nr08338c"
  },
  {
    "composition": "CoCrFeMnNi",
    "composition_type": "atomic",
    "phase": null,
    "ys": 888.0,
    "uts": 1250.0,
    "strain": 30.0,
    "processes": [
      "forging and rolling: grain size: ~6 μm"
    ],
    "test_type": "tensile",
    "test_temperature": "25 °C",
    "doi": "10.1039/c9nr08338c"
  },
  {
    "composition": "CoCrFeNi-3C",
    "composition_type": "atomic",
    "phase": null,
    "ys": 335.0,
    "uts": 790.0,
    "strain": 40.0,
    "processes": [
      "casting"
    ],
    "test_type": "tensile",
    "test_temperature": "25 °C",
    "doi": "10.1039/c9nr08338c"
  },
  {
    "composition": "(CrCoNi)99.2Ti0.4C0.4",
    "composition_type": "atomic",
    "phase": null,
    "ys": 300.0,
    "uts": 620.0,
    "strain": 60.0,
    "processes": [
      "casting"
    ],
    "test_type": "tensile",
    "test_temperature": "25 °C",
    "doi": "10.1039/c9nr08338c"
  },
  {
    "composition": "Al0.3CoCrFeNi",
    "composition_type": "atomic",
    "phase": null,
    "ys": 180.0,
    "uts": 420.0,
    "strain": 62.0,
    "processes": [
      "annealed: temperature: 1250 °C, duration: 2 h"
    ],
    "test_type": "tensile",
    "test_temperature": "25 °C",
    "doi": "10.1039/c9nr08338c"
  },
  {
    "composition": "CoCrNi",
    "composition_type": "atomic",
    "phase": null,
    "ys": 100.0,
    "uts": 450.0,
    "strain": 38.0,
    "processes": [
      "casting"
    ],
    "test_type": "tensile",
    "test_temperature": "25 °C",
    "doi": "10.1039/c9nr08338c"
  },
  {
    "composition": "FeCoCrNiMn-1.3C",
    "composition_type": "atomic",
    "phase": null,
    "ys": 500.0,
    "uts": 800.0,
    "strain": 30.0,
    "processes": [
      "casting"
    ],
    "test_type": "tensile",
    "test_temperature": "25 °C",
    "doi": "10.1039/c9nr08338c"
  },
  {
    "composition": "Co10Cu20Mn30Ni40",
    "composition_type": "atomic",
    "phase": null,
    "ys": 457.0,
    "uts": 772.0,
    "strain": 35.0,
    "processes": [
      "annealed: temperature: 1250 °C, duration: 10 min"
    ],
    "test_type": "tensile",
    "test_temperature": "25 °C",
    "doi": "10.1039/c9nr08338c"
  },
  {
    "composition": "Al0.3CoCrFeNi",
    "composition_type": "atomic",
    "phase": [
      "FCC"
    ],
    "ys": 730.0,
    "uts": 896.0,
    "strain": null,
    "processes": [
      "vacuum arc melting"
    ],
    "test_type": "tensile",
    "test_temperature": "25 °C",
    "doi": "10.1016/j.matchemphys.2024.130091"
  },
  {
    "composition": "AlCoCrCuFeNi",
    "composition_type": "atomic",
    "phase": [
      "FCC",
      "BCC"
    ],
    "ys": 1303.0,
    "uts": 2081.0,
    "strain": null,
    "processes": [
      "arc melting and casting"
    ],
    "test_type": "tensile",
    "test_temperature": "25 °C",
    "doi": "10.1016/j.matchemphys.2024.130091"
  },
  {
    "composition": "Al0.5CoCrCuFeNiTi",
    "composition_type": "atomic",
    "phase": [
      "Multiphase"
    ],
    "ys": null,
    "uts": null,
    "strain": null,
    "processes": [
      "arc melting and casting"
    ],
    "test_type": "tensile",
    "test_temperature": "25 °C",
    "doi": "10.1016/j.matchemphys.2024.130091"
  },
  {
    "composition": "Al0.5CrCuFeNi2",
    "composition_type": "atomic",
    "phase": [
      "FCC"
    ],
    "ys": 363.0,
    "uts": 500.0,
    "strain": null,
    "processes": [
      "arc melting"
    ],
    "test_type": "tensile",
    "test_temperature": "25 °C",
    "doi": "10.1016/j.matchemphys.2024.130091"
  },
  {
    "composition": "Al0.25TiVNbTa",
    "composition_type": "atomic",
    "phase": [
      "BCC"
    ],
    "ys": 1330.0,
    "uts": null,
    "strain": null,
    "processes": [
      "arc melting"
    ],
    "test_type": "tensile",
    "test_temperature": "25 °C",
    "doi": "10.1016/j.matchemphys.2024.130091"
  },
  {
    "composition": "Al0.5TiVNbTa",
    "composition_type": "atomic",
    "phase": [
      "BCC"
    ],
    "ys": 1014.0,
    "uts": null,
    "strain": null,
    "processes": [
      "arc melting"
    ],
    "test_type": "tensile",
    "test_temperature": "25 °C",
    "doi": "10.1016/j.matchemphys.2024.130091"
  },
  {
    "composition": "CoCrFeNi",
    "composition_type": "atomic",
    "phase": [
      "FCC"
    ],
    "ys": 197.0,
    "uts": 582.0,
    "strain": null,
    "processes": [
      "additive manufacturing"
    ],
    "test_type": "tensile",
    "test_temperature": "25 °C",
    "doi": "10.1016/j.matchemphys.2024.130091"
  },
  {
    "composition": "CoCrFeNiMn",
    "composition_type": "atomic",
    "phase": [
      "FCC"
    ],
    "ys": 518.0,
    "uts": 208.0,
    "strain": null,
    "processes": [
      "DED",
      "MA and SPS"
    ],
    "test_type": "tensile",
    "test_temperature": "25 °C",
    "doi": "10.1016/j.matchemphys.2024.130091"
  },
  {
    "composition": "CoCrCu0.5FeNi",
    "composition_type": "atomic",
    "phase": [
      "FCC"
    ],
    "ys": null,
    "uts": null,
    "strain": null,
    "processes": [
      "arc melting and casting"
    ],
    "test_type": "tensile",
    "test_temperature": "25 °C",
    "doi": "10.1016/j.matchemphys.2024.130091"
  },
  {
    "composition": "CoCrFeNiTi",
    "composition_type": "atomic",
    "phase": [
      "FCC"
    ],
    "ys": null,
    "uts": 2020.0,
    "strain": null,
    "processes": [
      "vacuum arc melting"
    ],
    "test_type": "tensile",
    "test_temperature": "25 °C",
    "doi": "10.1016/j.matchemphys.2024.130091"
  },
  {
    "composition": "CoFeMnNi",
    "composition_type": "atomic",
    "phase": [
      "FCC"
    ],
    "ys": 170.0,
    "uts": 550.0,
    "strain": null,
    "processes": [],
    "test_type": "tensile",
    "test_temperature": "25 °C",
    "doi": "10.1016/j.matchemphys.2024.130091"
  },
  {
    "composition": "CoCrMnNi",
    "composition_type": "atomic",
    "phase": [
      "FCC"
    ],
    "ys": 282.0,
    "uts": 694.0,
    "strain": null,
    "processes": [
      "vacuum furnace"
    ],
    "test_type": "tensile",
    "test_temperature": "25 °C",
    "doi": "10.1016/j.matchemphys.2024.130091"
  },
  {
    "composition": "CuNiCoFe",
    "composition_type": "atomic",
    "phase": [
      "FCC"
    ],
    "ys": null,
    "uts": 480.0,
    "strain": null,
    "processes": [
      "vacuum furnace"
    ],
    "test_type": "tensile",
    "test_temperature": "25 °C",
