Repository: Sci-Extract/sisyphus

# Step through _sisyphus_ extraction process
Author: Soike Yuan  date: 1/12/2025

Prerequisite: Assumed that you have installed sisyphus on your machine and add .env file to your root path which contains API key. :shipit:

## Below is the file structure of the project,

```
├─ README.md                        
├─ pyproject.toml                   # Python project metadata and dependencies
├─ data/                            # Extracted data of high entropy alloys
├─ notebooks/                       # Jupyter notebooks
├─ db/                              # sql databases
├─ record/                          # record sql database
│─ sisyphus/

File: notebooks/heas_result.json (part 63 of 64)
[
    "doi": "10.1016/j.matchemphys.2024.130091"
  },
  {
    "composition": "CuCrFeNiAl",
    "composition_type": "atomic",
    "phase": [
      "FCC",
      "BCC"
    ],
    "ys": null,
    "uts": null,
    "strain": null,
    "processes": [
      "vacuum arc melting"
    ],
    "test_type": "tensile",
    "test_temperature": "25 °C",
    "doi": "10.1016/j.matchemphys.2024.130091"
  },
  {
    "composition": "CuNiCoFeMn",
    "composition_type": "atomic",
    "phase": [
      "FCC"
    ],
    "ys": null,
    "uts": 478.0,
    "strain": null,
    "processes": [
      "vacuum arc melting"
    ],
    "test_type": "tensile",
    "test_temperature": "25 °C",
    "doi": "10.1016/j.matchemphys.2024.130091"
  },
  {
    "composition": "CuNiFeCrMo",
    "composition_type": "atomic",
    "phase": [
      "FCC"
    ],
    "ys": null,
    "uts": null,
    "strain": null,
    "processes": [
      "arc melting"
    ],
    "test_type": "tensile",
    "test_temperature": "25 °C",
    "doi": "10.1016/j.matchemphys.2024.130091"
  },
  {
    "composition": "FeCoNiCrCu",
    "composition_type": "atomic",
    "phase": [
      "FCC"
    ],
    "ys": 230.0,
    "uts": 888.0,
    "strain": null,
    "processes": [
      "arc melting"
    ],
    "test_type": "tensile",
    "test_temperature": "25 °C",
    "doi": "10.1016/j.matchemphys.2024.130091"
  },
  {
    "composition": "FeCoNiCrCuAl2.8",
    "composition_type": "atomic",
    "phase": [
      "BCC"
    ],
    "ys": null,
    "uts": null,
    "strain": null,
    "processes": [
      "arc melting"
    ],
    "test_type": "tensile",
    "test_temperature": "25 °C",
    "doi": "10.1016/j.matchemphys.2024.130091"
  },
  {
    "composition": "FeCoNiCrCuAl3",
    "composition_type": "atomic",
    "phase": [
      "BCC"
    ],
    "ys": null,
    "uts": null,
    "strain": null,
    "processes": [
      "arc melting"
    ],
    "test_type": "tensile",
    "test_temperature": "25 °C",
    "doi": "10.1016/j.matchemphys.2024.130091"
  },
  {
    "composition": "HfMoNbTiZr",
    "composition_type": "atomic",
    "phase": [
      "BCC"
    ],
    "ys": 1803.0,
    "uts": 1719.0,
    "strain": null,
    "processes": [
      "vacuum arc melting"
    ],
    "test_type": "tensile",
    "test_temperature": "25 °C",
    "doi": "10.1016/j.matchemphys.2024.130091"
  },
  {
    "composition": "HfMoTaTiZr",
    "composition_type": "atomic",
    "phase": [
      "BCC"
    ],
    "ys": 1600.0,
    "uts": null,
    "strain": null,
    "processes": [
      "vacuum arc melting"
    ],
    "test_type": "tensile",
    "test_temperature": "25 °C",
    "doi": "10.1016/j.matchemphys.2024.130091"
  },
  {
    "composition": "HfNbTaTiZr",
    "composition_type": "atomic",
    "phase": [
      "BCC"
    ],
    "ys": 1015.0,
    "uts": null,
    "strain": null,
    "processes": [
      "vacuum arc melting"
    ],
    "test_type": "tensile",
    "test_temperature": "25 °C",
    "doi": "10.1016/j.matchemphys.2024.130091"
  },
  {
    "composition": "HfMoNbTaTiZr",
    "composition_type": "atomic",
    "phase": [
      "BCC"
    ],
    "ys": 1512.0,
    "uts": null,
    "strain": null,
    "processes": [
      "vacuum arc melting"
    ],
    "test_type": "tensile",
    "test_temperature": "25 °C",
    "doi": "10.1016/j.matchemphys.2024.130091"
  },
  {
    "composition": "NiCoFeCrMo0.3",
    "composition_type": "atomic",
    "phase": [
      "Multiphase"
    ],
    "ys": null,
    "uts": null,
    "strain": null,
    "processes": [
      "electric arc furnace"
    ],
    "test_type": "tensile",
    "test_temperature": "25 °C",
    "doi": "10.1016/j.matchemphys.2024.130091"
  },
  {
    "composition": "TaNbTiV",
    "composition_type": "atomic",
    "phase": [
      "BCC"
    ],
    "ys": 1092.0,
    "uts": null,
    "strain": null,
    "processes": [
      "arc melting"
    ],
    "test_type": "tensile",
    "test_temperature": "25 °C",
    "doi": "10.1016/j.matchemphys.2024.130091"
  },
  {
    "composition": "WNbMoTa",
    "composition_type": "atomic",
    "phase": [
      "BCC"
    ],
    "ys": 1058.0,
    "uts": 1211.0,
    "strain": null,
    "processes": [
      "magnetron sputtering"
    ],
    "test_type": "tensile",
    "test_temperature": "25 °C",
    "doi": "10.1016/j.matchemphys.2024.130091"
  },
  {
    "composition": "WNbMoTaV",
    "composition_type": "atomic",
    "phase": [
      "BCC"
    ],
    "ys": 1246.0,
    "uts": 1270.0,
    "strain": null,
    "processes": [
      "MA + SPS"
    ],
    "test_type": "tensile",
    "test_temperature": "25 °C",
    "doi": "10.1016/j.matchemphys.2024.130091"
  },
  {
    "composition": "CuNi2FeCrAl0.2",
    "composition_type": "atomic",
    "phase": [
      "FCC"
    ],
    "ys": null,
    "uts": null,
    "strain": null,
    "processes": [],
    "test_type": "tensile",
    "test_temperature": "25 °C",
    "doi": "10.1016/j.matchemphys.2024.130091"
  },
  {
    "composition": "CuNi2FeCrAl0.4",
    "composition_type": "atomic",
    "phase": [
      "FCC"
    ],
    "ys": null,
    "uts": null,
    "strain": null,
    "processes": [],
    "test_type": "tensile",
    "test_temperature": "25 °C",
    "doi": "10.1016/j.matchemphys.2024.130091"
  },
  {
    "composition": "FeNi2CrCuAl0.6",
    "composition_type": "atomic",
    "phase": [
      "FCC"
    ],
    "ys": null,
    "uts": null,
    "strain": null,
    "processes": [],
    "test_type": "tensile",
    "test_temperature": "25 °C",
    "doi": "10.1016/j.matchemphys.2024.130091"
  },
  {
    "composition": "FeCoNiCrCuAl0.3",
    "composition_type": "atomic",
    "phase": [
      "FCC"
    ],
    "ys": null,
    "uts": null,
    "strain": null,
    "processes": [
      "arc melting"
    ],
    "test_type": "tensile",
    "test_temperature": "25 °C",
    "doi": "10.1016/j.matchemphys.2024.130091"
  },
  {
    "composition": "FeCoNiCrCuAl0.5",
    "composition_type": "atomic",
    "phase": [
      "FCC"
    ],
    "ys": 388.0,
    "uts": null,
    "strain": null,
    "processes": [
      "arc melting"
    ],
    "test_type": "tensile",
    "test_temperature": "25 °C",
    "doi": "10.1016/j.matchemphys.2024.130091"
  },
  {
    "composition": "Al0.25CoCrFeNi",
    "composition_type": "atomic",
    "phase": [
      "FCC"
    ],
    "ys": null,
    "uts": null,
    "strain": null,
    "processes": [
      "vacuum arc melting"
    ],
    "test_type": "tensile",
    "test_temperature": "25 °C",
    "doi": "10.1016/j.matchemphys.2024.130091"
  },
  {
    "composition": "Al0.375CoCrFeNI",
    "composition_type": "atomic",
    "phase": [
      "FCC"
    ],
    "ys": null,
    "uts": null,
    "strain": null,
    "processes": [
      "vacuum arc melting"
    ],
    "test_type": "tensile",
    "test_temperature": "25 °C",
    "doi": "10.1016/j.matchemphys.2024.130091"
  },
  {
    "composition": "TaNbVTiAl",
    "composition_type": "atomic",
    "phase": [
      "BCC"
    ],
    "ys": 993.0,
    "uts": null,
    "strain": null,
    "processes": [
      "arc melting"
    ],
    "test_type": "tensile",
    "test_temperature": "25 °C",
    "doi": "10.1016/j.matchemphys.2024.130091"
  },
  {
    "composition": "AlLiMg0.5ScTi1.5",
    "composition_type": "atomic",
    "phase": [
      "FCC",
      "HCP"
    ],
    "ys": null,
    "uts": null,
    "strain": null,
    "processes": [
      "MA"
    ],
    "test_type": "tensile",
    "test_temperature": "25 °C",
    "doi": "10.1016/j.matchemphys.2024.130091"
  },
  {
    "composition": "AlCoCrCuFeMnNi",
    "composition_type": "atomic",
    "phase": [
      "Multiphase"
    ],
    "ys": 1005.0,
    "uts": 1480.0,
    "strain": null,
    "processes": [
      "vacuum arc melting"
    ],
    "test_type": "tensile",
    "test_temperature": "25 °C",
    "doi": "10.1016/j.matchemphys.2024.130091"
  },
  {
    "composition": "Al0.5CoCrFeNi",
    "composition_type": "atomic",
    "phase": [
      "FCC",
      "BCC"
    ],
    "ys": null,
    "uts": null,
    "strain": null,
    "processes": [
      "vacuum arc melting"
    ],
    "test_type": "tensile",
    "test_temperature": "25 °C",
    "doi": "10.1016/j.matchemphys.2024.130091"
  },
  {
    "composition": "Al0.5CoCrCuFeNiTi0.4",
    "composition_type": "atomic",
    "phase": [
      "FCC"
    ],
    "ys": null,
    "uts": null,
    "strain": null,
    "processes": [
      "arc melting and casting"
    ],
    "test_type": "tensile",
    "test_temperature": "25 °C",
    "doi": "10.1016/j.matchemphys.2024.130091"
  },
  {
    "composition": "Al0.5CoCrCuFeNiTi0.6",
    "composition_type": "atomic",
    "phase": [
      "FCC",
      "BCC"
    ],
    "ys": null,
    "uts": null,
    "strain": null,
    "processes": [
      "arc melting and casting"
    ],
    "test_type": "tensile",
    "test_temperature": "25 °C",
    "doi": "10.1016/j.matchemphys.2024.130091"
  },
  {
    "composition": "Al0.5CoCrCuFeNiTi0.8",
    "composition_type": "atomic",
    "phase": [
      "FCC",
      "BCC"
    ],
    "ys": null,
    "uts": null,
    "strain": null,
    "processes": [
      "arc melting and casting"
    ],
    "test_type": "tensile",
    "test_temperature": "25 °C",
    "doi": "10.1016/j.matchemphys.2024.130091"
  },
  {
    "composition": "Al0.5CoCrCuFeNiTi",
    "composition_type": "atomic",
    "phase": [
      "Multiphase"
    ],
    "ys": null,
    "uts": null,
    "strain": null,
    "processes": [
      "arc melting and casting"
    ],
    "test_type": "tensile",
    "test_temperature": "25 °C",
    "doi": "10.1016/j.matchemphys.2024.130091"
  },
  {
    "composition": "Al0.5CoCrCuFeNiTi1.2",
    "composition_type": "atomic",
    "phase": [
      "Multiphase"
    ],
    "ys": null,
    "uts": null,
    "strain": null,
    "processes": [
      "arc melting and casting"
    ],
    "test_type": "tensile",
    "test_temperature": "25 °C",
    "doi": "10.1016/j.matchemphys.2024.130091"
  },
  {
    "composition": "Al0.5CoCrCuFeNiTi1.4",
    "composition_type": "atomic",
    "phase": [
      "Multiphase"
    ],
    "ys": null,
    "uts": null,
    "strain": null,
    "processes": [
      "arc melting and casting"
    ],
    "test_type": "tensile",
    "test_temperature": "25 °C",
    "doi": "10.1016/j.matchemphys.2024.130091"
  },
  {
    "composition": "Al0.5CoCrCuFeNiTi1.6",
    "composition_type": "atomic",
    "phase": [
      "Multiphase"
    ],
    "ys": null,
    "uts": null,
    "strain": null,
    "processes": [
      "arc melting and casting"
    ],
    "test_type": "tensile",
    "test_temperature": "25 °C",
    "doi": "10.1016/j.matchemphys.2024.130091"
  },
  {
    "composition": "Al0.5CoCrCuFeNiTi1.8",
    "composition_type": "atomic",
    "phase": [
      "Multiphase"
    ],
    "ys": null,
    "uts": null,
    "strain": null,
    "processes": [
      "arc melting and casting"
    ],
    "test_type": "tensile",
    "test_temperature": "25 °C",
    "doi": "10.1016/j.matchemphys.2024.130091"
  },
  {
    "composition": "Al0.5CoCrCuFeNiTi2",
    "composition_type": "atomic",
    "phase": [
      "Multiphase"
    ],
    "ys": null,
    "uts": null,
    "strain": null,
    "processes": [
      "arc melting and casting"
    ],
    "test_type": "tensile",
    "test_temperature": "25 °C",
    "doi": "10.1016/j.matchemphys.2024.130091"
  },
  {
    "composition": "AlCoCrFeNiNb0.1",
    "composition_type": "atomic",
    "phase": [
      "BCC"
    ],
    "ys": 1641.0,
    "uts": 3285.0,
    "strain": null,
    "processes": [
      "arc melting"
    ],
    "test_type": "tensile",
    "test_temperature": "25 °C",
    "doi": "10.1016/j.matchemphys.2024.130091"
  },
  {
    "composition": "AlCoCrFeNiNb0.25",
    "composition_type": "atomic",
    "phase": [
      "Multiphase"
    ],
    "ys": 1959.0,
    "uts": 3008.0,
    "strain": null,
    "processes": [
      "arc melting"
    ],
    "test_type": "tensile",
    "test_temperature": "25 °C",
    "doi": "10.1016/j.matchemphys.2024.130091"
  },
  {
    "composition": "AlCoCrFeNiNb0.5",
    "composition_type": "atomic",
    "phase": [
      "Multiphase"
    ],
    "ys": 2473.0,
    "uts": 3170.0,
    "strain": null,
    "processes": [
      "arc melting"
    ],
    "test_type": "tensile",
    "test_temperature": "25 °C",
    "doi": "10.1016/j.matchemphys.2024.130091"
  },
  {
    "composition": "AlCoCrFeNiNb0.75",
    "composition_type": "atomic",
    "phase": [
      "Multiphase"
    ],
    "ys": null,
    "uts": null,
    "strain": null,
    "processes": [
      "arc melting"
    ],
    "test_type": "tensile",
    "test_temperature": "25 °C",
    "doi": "10.1016/j.matchemphys.2024.130091"
  },
  {
    "composition": "CoCrCuFeNiTi0.5",
    "composition_type": "atomic",
    "phase": [
      "FCC"
    ],
    "ys": 700.0,
    "uts": 1650.0,
    "strain": null,
    "processes": [
      "vacuum arc melting"
    ],
    "test_type": "tensile",
    "test_temperature": "25 °C",
    "doi": "10.1016/j.matchemphys.2024.130091"
  },
  {
    "composition": "CoCrCuFeNiTi0.8",
    "composition_type": "atomic",
    "phase": [
      "Multiphase"
    ],
    "ys": 1042.0,
    "uts": 1848.0,
    "strain": null,
    "processes": [
      "vacuum arc melting"
    ],
    "test_type": "tensile",
    "test_temperature": "25 °C",
    "doi": "10.1016/j.matchemphys.2024.130091"
  },
  {
    "composition": "CoCrCuFeNiTi",
    "composition_type": "atomic",
    "phase": [
      "FCC"
    ],
    "ys": 1272.0,
    "uts": 1272.0,
    "strain": null,
    "processes": [
      "vacuum arc melting"
    ],
    "test_type": "tensile",
    "test_temperature": "25 °C",
    "doi": "10.1016/j.matchemphys.2024.130091"
  },
  {
    "composition": "Al1.2CrCuFeNi2",
    "composition_type": "atomic",
    "phase": [
      "FCC"
    ],
    "ys": null,
    "uts": null,
    "strain": null,
    "processes": [],
    "test_type": "tensile",
    "test_temperature": "25 °C",
    "doi": "10.1016/j.matchemphys.2024.130091"
  },
  {
    "composition": "Al0.5CoCrCu0.5FeNiTi0.5",
    "composition_type": "atomic",
    "phase": [
      "FCC",
      "BCC"
    ],
    "ys": 1580.0,
    "uts": 2389.0,
    "strain": null,
    "processes": [
      "arc melting"
    ],
    "test_type": "tensile",
    "test_temperature": "25 °C",
    "doi": "10.1016/j.matchemphys.2024.130091"
  },
  {
    "composition": "AlCrCuFeNi2",
    "composition_type": "atomic",
    "phase": [
      "FCC",
      "BCC"
    ],
    "ys": null,
    "uts": null,
    "strain": null,
    "processes": [],
    "test_type": "tensile",
    "test_temperature": "25 °C",
    "doi": "10.1016/j.matchemphys.2024.130091"
  },
  {
    "composition": "Al1.2CrCuFeNi2",
    "composition_type": "atomic",
    "phase": [
      "FCC",
      "BCC"
    ],
    "ys": null,
    "uts": null,
    "strain": null,
    "processes": [],
    "test_type": "tensile",
    "test_temperature": "25 °C",
    "doi": "10.1016/j.matchemphys.2024.130091"
  },
  {
    "composition": "Al0.8CoCrCuFeNi",
    "composition_type": "atomic",
    "phase": [
      "FCC",
      "BCC"
    ],
    "ys": null,
    "uts": null,
    "strain": null,
    "processes": [
      "arc melting"
    ],
    "test_type": "tensile",
    "test_temperature": "25 °C",
    "doi": "10.1016/j.matchemphys.2024.130091"
  },
  {
    "composition": "Al1.5CoCrCuFeNi",
    "composition_type": "atomic",
    "phase": [
      "FCC",
      "BCC"
    ],
    "ys": null,
    "uts": null,
    "strain": null,
    "processes": [
      "arc melting"
    ],
    "test_type": "tensile",
    "test_temperature": "25 °C",
    "doi": "10.1016/j.matchemphys.2024.130091"
  },
  {
    "composition": "Al2CoCrCuFeNi",
    "composition_type": "atomic",
    "phase": [
      "FCC",
      "BCC"
    ],
    "ys": 1620.0,
    "uts": null,
    "strain": null,
    "processes": [
      "arc melting"
    ],
    "test_type": "tensile",
    "test_temperature": "25 °C",
    "doi": "10.1016/j.matchemphys.2024.130091"
  },
  {
    "composition": "Al2.3CoCrCuFeNi",
    "composition_type": "atomic",
    "phase": [
      "FCC",
      "BCC"
    ],
    "ys": null,
    "uts": null,
    "strain": null,
    "processes": [
      "arc melting"
    ],
    "test_type": "tensile",
    "test_temperature": "25 °C",
    "doi": "10.1016/j.matchemphys.2024.130091"
  },
  {
    "composition": "AlCoCuFeNi",
    "composition_type": "atomic",
    "phase": [
      "FCC",
      "BCC"
    ],
    "ys": null,
    "uts": null,
    "strain": null,
    "processes": [
      "arc melting"
    ],
    "test_type": "tensile",
    "test_temperature": "25 °C",
    "doi": "10.1016/j.matchemphys.2024.130091"
  },
  {
    "composition": "Al0.3CrFe1.5MnNi0.5",
    "composition_type": "atomic",
    "phase": [
      "FCC",
      "BCC"
    ],
    "ys": null,
    "uts": null,
    "strain": null,
    "processes": [
      "arc melting"
    ],
    "test_type": "tensile",
    "test_temperature": "25 °C",
    "doi": "10.1016/j.matchemphys.2024.130091"
  },
  {
    "composition": "Al0.5CrFe1.5MnNi0.5",
    "composition_type": "atomic",
    "phase": [
      "BCC"
    ],
    "ys": null,
    "uts": null,
    "strain": null,
    "processes": [
      "arc melting"
    ],
    "test_type": "tensile",
    "test_temperature": "25 °C",
    "doi": "10.1016/j.matchemphys.2024.130091"
  },
  {
    "composition": "CoCrFeNiPd",
    "composition_type": "atomic",
    "phase": [
      "FCC"
    ],
    "ys": null,
    "uts": null,
    "strain": null,
    "processes": [
      "arc melting"
    ],
    "test_type": "tensile",
    "test_temperature": "25 °C",
    "doi": "10.1016/j.matchemphys.2024.130091"
  },
  {
    "composition": "CoCrFeNiW0.2",
    "composition_type": "atomic",
    "phase": [
      "FCC"
    ],
    "ys": 284.8,
    "uts": 627.4,
    "strain": null,
    "processes": [
      "DED"
    ],
    "test_type": "tensile",
    "test_temperature": "25 °C",
    "doi": "10.1016/j.matchemphys.2024.130091"
  },
  {
    "composition": "CoCrFeNiZr0.3",
    "composition_type": "atomic",
    "phase": [
      "FCC",
      "Laves"
    ],
    "ys": null,
    "uts": null,
    "strain": null,
    "processes": [
      "vacuum arc melting"
    ],
    "test_type": "tensile",
    "test_temperature": "25 °C",
    "doi": "10.1016/j.matchemphys.2024.130091"
  },
  {
    "composition": "HfMoNbTaTi",
    "composition_type": "atomic",
    "phase": [
      "BCC"
    ],
    "ys": 1369.0,
    "uts": null,
    "strain": null,
    "processes": [
      "vacuum arc melting"
    ],
    "test_type": "tensile",
    "test_temperature": "25 °C",
    "doi": "10.1016/j.matchemphys.2024.130091"
  },
  {
    "composition": "HfMoNbTaZr",
    "composition_type": "atomic",
    "phase": [
      "BCC"
    ],
    "ys": 1524.0,
    "uts": null,
    "strain": null,
    "processes": [
      "vacuum arc melting"
    ],
    "test_type": "tensile",
    "test_temperature": "25 °C",
    "doi": "10.1016/j.matchemphys.2024.130091"
  },
  {
    "composition": "Al0.6CoFeNi2V0.5",
    "composition_type": "atomic",
    "phase": [
      "FCC",
      "BCC"
    ],
    "ys": 426.6,
    "uts": null,
    "strain": null,
    "processes": [
      "vacuum arc melting"
    ],
    "test_type": "tensile",
    "test_temperature": "25 °C",
    "doi": "10.1016/j.matchemphys.2024.130091"
  },
  {
    "composition": "AlCrFeNiMo0.2",
    "composition_type": "atomic",
    "phase": [
      "BCC"
    ],
    "ys": 1487.0,
    "uts": 3222.0,
    "strain": null,
    "processes": [
      "vacuum arc melting"
    ],
    "test_type": "tensile",
    "test_temperature": "25 °C",
    "doi": "10.1016/j.matchemphys.2024.130091"
  },
  {
    "composition": "AlCrFeNiMo0.5",
    "composition_type": "atomic",
    "phase": [
      "BCC"
    ],
    "ys": 1749.0,
    "uts": 2644.0,
    "strain": null,
    "processes": [
      "vacuum arc melting"
    ],
    "test_type": "tensile",
    "test_temperature": "25 °C",
    "doi": "10.1016/j.matchemphys.2024.130091"
  },
  {
    "composition": "AlCuFeNiTi",
    "composition_type": "atomic",
    "phase": [
      "FCC"
    ],
    "ys": 1074.0,
    "uts": 1617.0,
    "strain": null,
    "processes": [
      "induction melting"
    ],
    "test_type": "tensile",
    "test_temperature": "25 °C",
    "doi": "10.1016/j.matchemphys.2024.130091"
  },
  {
    "composition": "AlCr0.5NbTiV",
    "composition_type": "atomic",
    "phase": [
      "BCC"
    ],
    "ys": 1300.0,
    "uts": 1430.0,
    "strain": null,
    "processes": [
      "arc melting"
    ],
    "test_type": "tensile",
    "test_temperature": "25 °C",
    "doi": "10.1016/j.matchemphys.2024.130091"
  },
  {
    "composition": "Al0.4Hf0.6NbTaTiZr",
    "composition_type": "atomic",
    "phase": [
      "BCC"
    ],
    "ys": 1841.0,
    "uts": 2269.0,
    "strain": null,
    "processes": [
      "vacuum arc melting"
    ],
    "test_type": "tensile",
    "test_temperature": "25 °C",
    "doi": "10.1016/j.matchemphys.2024.130091"
  },
  {
    "composition": "AlMo0.5NbTa0.5TiZr",
    "composition_type": "atomic",
    "phase": [
      "BCC"
    ],
    "ys": 2000.0,
    "uts": 2368.0,
    "strain": null,
    "processes": [
      "vacuum arc melting"
    ],
    "test_type": "tensile",
    "test_temperature": "25 °C",
    "doi": "10.1016/j.matchemphys.2024.130091"
  },
  {
    "composition": "Al0.3NbTa0.8Ti1.4V0.2Zr1.3",
    "composition_type": "atomic",
    "phase": [
      "BCC"
    ],
    "ys": 1965.0,
    "uts": 2061.0,
    "strain": null,
    "processes": [
      "vacuum arc melting"
    ],
    "test_type": "tensile",
    "test_temperature": "25 °C",
    "doi": "10.1016/j.matchemphys.2024.130091"
  },
  {
    "composition": "Al0.5NbTa0.8Ti1.5V0.2Zr",
    "composition_type": "atomic",
    "phase": [
      "BCC"
    ],
    "ys": 2035.0,
    "uts": 2105.0,
    "strain": null,
    "processes": [
      "vacuum arc melting"
    ],
    "test_type": "tensile",
    "test_temperature": "25 °C",
    "doi": "10.1016/j.matchemphys.2024.130091"
  },
  {
    "composition": "Al0.3NbTaTi1.4Zr1.3",
    "composition_type": "atomic",
    "phase": [
      "BCC"
    ],
    "ys": 1965.0,
    "uts": 2054.0,
    "strain": null,
    "processes": [
      "vacuum arc melting"
    ],
    "test_type": "tensile",
    "test_temperature": "25 °C",
    "doi": "10.1016/j.matchemphys.2024.130091"
  },
  {
    "composition": "AlNb1.5Ta0.5Ti1.5Zr0.5",
    "composition_type": "atomic",
    "phase": [
      "BCC"
    ],
    "ys": 1280.0,
    "uts": 1367.0,
    "strain": null,
    "processes": [
      "vacuum arc melting"
    ],
    "test_type": "tensile",
    "test_temperature": "25 °C",
    "doi": "10.1016/j.matchemphys.2024.130091"
  },
  {
    "composition": "AlNbTiV",
    "composition_type": "atomic",
    "phase": [
      "BCC"
    ],
    "ys": 1020.0,
    "uts": 1318.0,
    "strain": null,
    "processes": [
      "arc melting"
    ],
    "test_type": "tensile",
    "test_temperature": "25 °C",
    "doi": "10.1016/j.matchemphys.2024.130091"
  },
  {
    "composition": "CrHfNbTiZr",
    "composition_type": "atomic",
    "phase": [
      "Multiphase"
    ],
    "ys": 1375.0,
    "uts": 2130.0,
    "strain": null,
    "processes": [
      "induction melting"
    ],
    "test_type": "tensile",
    "test_temperature": "25 °C",
    "doi": "10.1016/j.matchemphys.2024.130091"
  },
  {
    "composition": "Hf0.5Nb0.5Ta0.5Ti1.5Zr",
    "composition_type": "atomic",
    "phase": [
      "BCC"
    ],
    "ys": 903.0,
    "uts": 990.0,
    "strain": null,
    "processes": [],
    "test_type": "tensile",
    "test_temperature": "25 °C",
    "doi": "10.1016/j.matchemphys.2024.130091"
  },
  {
    "composition": "HfNbTiVZr",
    "composition_type": "atomic",
    "phase": [
      "Multiphase"
    ],
    "ys": 1170.0,
    "uts": 1463.0,
    "strain": null,
    "processes": [
      "induction melting"
    ],
    "test_type": "tensile",
    "test_temperature": "25 °C",
    "doi": "10.1016/j.matchemphys.2024.130091"
  },
  {
    "composition": "MoNbTaV",
    "composition_type": "atomic",
    "phase": [
      "BCC"
    ],
    "ys": 1525.0,
    "uts": 2400.0,
    "strain": null,
    "processes": [
      "arc melting"
    ],
    "test_type": "tensile",
    "test_temperature": "25 °C",
    "doi": "10.1016/j.matchemphys.2024.130091"
  },
  {
    "composition": "AlCoCrCuFeNiTi",
    "composition_type": "atomic",
    "phase": [
      "Multiphase"
    ],
    "ys": 1234.0,
    "uts": 1356.0,
    "strain": null,
    "processes": [
      "vacuum arc melting"
    ],
    "test_type": "tensile",
    "test_temperature": "25 °C",
    "doi": "10.1016/j.matchemphys.2024.130091"
  },
  {
    "composition": "AlCoCrCuFeNiV",
    "composition_type": "atomic",
    "phase": [
      "Multiphase"
    ],
    "ys": 1469.0,
    "uts": 1970.0,
    "strain": null,
    "processes": [
      "vacuum arc melting"
    ],
    "test_type": "tensile",
    "test_temperature": "25 °C",
    "doi": "10.1016/j.matchemphys.2024.130091"
  },
  {
    "composition": "CrMo0.5NbTa0.5TiZr",
    "composition_type": "atomic",
    "phase": [
      "Multiphase"
    ],
    "ys": 1595.0,
    "uts": 2046.0,
    "strain": null,
    "processes": [
      "vacuum arc melting"
    ],
    "test_type": "tensile",
    "test_temperature": "25 °C",
    "doi": "10.1016/j.matchemphys.2024.130091"
  },
  {
    "composition": "CrNbTiVZr",
    "composition_type": "atomic",
    "phase": [
      "Multiphase"
    ],
    "ys": 1298.0,
    "uts": null,
    "strain": null,
    "processes": [
      "vacuum arc melting"
    ],
    "test_type": "tensile",
    "test_temperature": "25 °C",
    "doi": "10.1016/j.matchemphys.2024.130091"
  },
  {
    "composition": "CrNbTiZr",
    "composition_type": "atomic",
    "phase": [
      "Multiphase"
    ],
    "ys": 1260.0,
    "uts": null,
    "strain": null,
    "processes": [
      "vacuum arc melting"
    ],
    "test_type": "tensile",
    "test_temperature": "25 °C",
    "doi": "10.1016/j.matchemphys.2024.130091"
  },
  {
    "composition": "NbTiVZr",
    "composition_type": "atomic",
    "phase": [
      "BCC"
    ],
    "ys": 1105.0,
    "uts": null,
    "strain": null,
    "processes": [
      "vacuum arc melting"
    ],
    "test_type": "tensile",
    "test_temperature": "25 °C",
    "doi": "10.1016/j.matchemphys.2024.130091"
  },
  {
    "composition": "NbTiV2Zr",
    "composition_type": "atomic",
    "phase": [
      "BCC"
    ],
    "ys": 918.0,
    "uts": null,
    "strain": null,
    "processes": [
      "vacuum arc melting"
    ],
    "test_type": "tensile",
    "test_temperature": "25 °C",
    "doi": "10.1016/j.matchemphys.2024.130091"
  },
  {
    "composition": "CoFeNi",
    "composition_type": "atomic",
    "phase": [
      "FCC"
    ],
    "ys": 204.0,
    "uts": null,
    "strain": null,
    "processes": null,
    "test_type": "compressive",
    "test_temperature": "25 °C",
    "doi": "10.1016/j.dib.2018.11.111"
  },
  {
    "composition": "CoFeNi",
    "composition_type": "atomic",
    "phase": [
      "FCC"
    ],
    "ys": 209.0,
    "uts": null,
    "strain": null,
    "processes": null,
    "test_type": "compressive",
    "test_temperature": "25 °C",
    "doi": "10.1016/j.dib.2018.11.111"
  },
  {
    "composition": "CoFeNi",
    "composition_type": "atomic",
    "phase": [
      "FCC"
    ],
    "ys": 211.0,
    "uts": 513.0,
    "strain": 31.0,
    "processes": null,
    "test_type": "tensile",
    "test_temperature": "25 °C",
    "doi": "10.1016/j.dib.2018.11.111"
  },
  {
    "composition": "CoFeNiSi0.25",
    "composition_type": "atomic",
    "phase": [
      "FCC"
    ],
    "ys": 196.0,
    "uts": null,
    "strain": null,
    "processes": null,
    "test_type": "compressive",
    "test_temperature": "25 °C",
    "doi": "10.1016/j.dib.2018.11.111"
  },
  {
    "composition": "CoFeNiSi0.5",
    "composition_type": "atomic",
    "phase": [
      "FCC",
      "Im"
    ],
    "ys": 476.0,
    "uts": null,
    "strain": null,
    "processes": null,
    "test_type": "compressive",
    "test_temperature": "25 °C",
    "doi": "10.1016/j.dib.2018.11.111"
  },
  {
    "composition": "CoFeNiSi0.75",
    "composition_type": "atomic",
    "phase": [
      "FCC",
      "Im"
    ],
    "ys": 1301.0,
    "uts": null,
    "strain": null,
    "processes": null,
    "test_type": "compressive",
    "test_temperature": "25 °C",
    "doi": "10.1016/j.dib.2018.11.111"
  },
  {
    "composition": "Al0.25CoFeNi",
    "composition_type": "atomic",
    "phase": [
      "FCC"
    ],
    "ys": 158.0,
    "uts": null,
    "strain": null,
    "processes": null,
    "test_type": "compressive",
    "test_temperature": "25 °C",
    "doi": "10.1016/j.dib.2018.11.111"
  },
  {
    "composition": "Al0.5CoFeNi",
    "composition_type": "atomic",
    "phase": [
      "FCC",
      "BCC"
    ],
    "ys": 346.0,
    "uts": null,
    "strain": null,
    "processes": null,
    "test_type": "compressive",
    "test_temperature": "25 °C",
    "doi": "10.1016/j.dib.2018.11.111"
  },
  {
    "composition": "Al0.75CoFeNi",
    "composition_type": "atomic",
    "phase": [
      "FCC",
      "BCC"
    ],
    "ys": 794.0,
    "uts": null,
    "strain": null,
    "processes": null,
    "test_type": "compressive",
    "test_temperature": "25 °C",
    "doi": "10.1016/j.dib.2018.11.111"
  },
  {
    "composition": "CoCrFeNi",
    "composition_type": "atomic",
    "phase": [
      "FCC"
    ],
    "ys": 148.0,
    "uts": 413.0,
    "strain": 48.0,
    "processes": null,
    "test_type": "tensile",
    "test_temperature": "25 °C",
    "doi": "10.1016/j.dib.2018.11.111"
  },
  {
    "composition": "CoCrFeNb0.103Ni",
    "composition_type": "atomic",
    "phase": [
      "FCC",
      "Im"
    ],
    "ys": 318.0,
    "uts": 622.0,
    "strain": 19.0,
    "processes": null,
    "test_type": "tensile",
    "test_temperature": "25 °C",
    "doi": "10.1016/j.dib.2018.11.111"
  },
  {
    "composition": "CoCrFeNb0.155Ni",
    "composition_type": "atomic",
    "phase": [
      "FCC",
      "Im"
    ],
    "ys": 322.0,
    "uts": 744.0,
    "strain": 23.0,
    "processes": null,
    "test_type": "tensile",
    "test_temperature": "25 °C",
    "doi": "10.1016/j.dib.2018.11.111"
  },
  {
    "composition": "CoCrFeNb0.206Ni",
    "composition_type": "atomic",
    "phase": [
      "FCC",
      "Im"
    ],
    "ys": 403.0,
    "uts": 807.0,
    "strain": 9.0,
    "processes": null,
    "test_type": "tensile",
    "test_temperature": "25 °C",
    "doi": "10.1016/j.dib.2018.11.111"
  },
  {
    "composition": "CoCrFeNb0.309Ni",
    "composition_type": "atomic",
    "phase": [
      "FCC",
      "Im"
    ],
    "ys": 479.0,
    "uts": 879.0,
    "strain": 4.0,
    "processes": null,
    "test_type": "tensile",
    "test_temperature": "25 °C",
    "doi": "10.1016/j.dib.2018.11.111"
  },
  {
    "composition": "CoCrFeNb0.412Ni",
    "composition_type": "atomic",
    "phase": [
      "FCC",
      "Im"
    ],
    "ys": 638.0,
    "uts": 1004.0,
    "strain": 1.0,
    "processes": null,
    "test_type": "tensile",
    "test_temperature": "25 °C",
    "doi": "10.1016/j.dib.2018.11.111"
  },
  {
    "composition": "CoCrFeNiTi",
    "composition_type": "atomic",
    "phase": [
      "FCC"
    ],
    "ys": null,
    "uts": 2020.0,
    "strain": 9.0,
    "processes": null,
    "test_type": "compressive",
    "test_temperature": "25 °C",
    "doi": "10.1016/j.dib.2018.11.111"
  },
  {
    "composition": "Al0.7Co0.3CrFeNi",
    "composition_type": "atomic",
    "phase": [
      "FCC",
      "BCC",
      "B2"
    ],
    "ys": 2033.0,
    "uts": 2635.0,
    "strain": 8.0,
    "processes": null,
    "test_type": "compressive",
    "test_temperature": "25 °C",
    "doi": "10.1016/j.dib.2018.11.111"
  },
  {
    "composition": "AlCoCrFeNi",
    "composition_type": "atomic",
    "phase": [
      "BCC"
    ],
    "ys": 1251.0,
    "uts": 2004.0,
    "strain": 33.0,
    "processes": null,
    "test_type": "compressive",
    "test_temperature": "25 °C",
    "doi": "10.1016/j.dib.2018.11.111"
  },
  {
    "composition": "AlCoCrFeNi",
    "composition_type": "atomic",
    "phase": [
      "BCC"
    ],
    "ys": 1051.0,
    "uts": null,
    "strain": null,
    "processes": null,
    "test_type": "compressive",
    "test_temperature": "25 °C",
    "doi": "10.1016/j.dib.2018.11.111"
  },
  {
    "composition": "AlCoCrFeNi",
    "composition_type": "atomic",
    "phase": [
      "BCC"
    ],
    "ys": 1110.0,
    "uts": null,
    "strain": null,
    "processes": null,
    "test_type": "compressive",
    "test_temperature": "25 °C",
    "doi": "10.1016/j.dib.2018.11.111"
  },
  {
    "composition": "AlCoCrFeNi",
    "composition_type": "atomic",
    "phase": [
      "BCC"
    ],
    "ys": 1138.0,
    "uts": null,
    "strain": null,
    "processes": null,
    "test_type": "compressive",
    "test_temperature": "25 °C",
    "doi": "10.1016/j.dib.2018.11.111"
  },
  {
    "composition": "AlCoCrFeNi",
    "composition_type": "atomic",
    "phase": [
      "BCC"
    ],
    "ys": 1138.0,
    "uts": null,
    "strain": 11.0,
    "processes": null,
    "test_type": "compressive",
    "test_temperature": "25 °C",
    "doi": "10.1016/j.dib.2018.11.111"
  },
  {
    "composition": "AlCoCrFeNi",
    "composition_type": "atomic",
    "phase": [
      "BCC"
    ],
    "ys": 1051.0,
    "uts": null,
    "strain": null,
    "processes": null,
    "test_type": "compressive",
    "test_temperature": "25 °C",
    "doi": "10.1016/j.dib.2018.11.111"
  },
  {
    "composition": "AlCoCrFeNi",
    "composition_type": "atomic",
    "phase": [
      "BCC"
    ],
    "ys": 1373.0,
    "uts": 3531.0,
    "strain": 25.0,
    "processes": null,
    "test_type": "compressive",
    "test_temperature": "25 °C",
    "doi": "10.1016/j.dib.2018.11.111"
  },
  {
    "composition": "AlC0.1CoCrFeNi",
    "composition_type": "atomic",
    "phase": [
      "BCC",
      "Im"
    ],
    "ys": 957.0,
    "uts": 2550.0,
    "strain": 11.0,
    "processes": null,
    "test_type": "compressive",
    "test_temperature": "25 °C",
    "doi": "10.1016/j.dib.2018.11.111"
  },
  {
    "composition": "AlC0.2CoCrFeNi",
    "composition_type": "atomic",
    "phase": [
      "BCC",
      "Im"
    ],
    "ys": 906.0,
    "uts": 2386.0,
    "strain": 9.0,
    "processes": null,
    "test_type": "compressive",
    "test_temperature": "25 °C",
    "doi": "10.1016/j.dib.2018.11.111"
  },
  {
    "composition": "AlC0.3CoCrFeNi",
    "composition_type": "atomic",
    "phase": [
      "BCC",
      "Im"
    ],
    "ys": 867.0,
    "uts": 2178.0,
    "strain": 8.0,
    "processes": null,
    "test_type": "compressive",
    "test_temperature": "25 °C",
    "doi": "10.1016/j.dib.2018.11.111"
  },
  {
    "composition": "AlC0.4CoCrFeNi",
    "composition_type": "atomic",
    "phase": [
      "BCC",
      "Im"
    ],
    "ys": 1056.0,
    "uts": 2375.0,
    "strain": 7.0,
    "processes": null,
    "test_type": "compressive",
    "test_temperature": "25 °C",
    "doi": "10.1016/j.dib.2018.11.111"
  },
  {
    "composition": "AlC0.5CoCrFeNi",
    "composition_type": "atomic",
    "phase": [
      "BCC",
      "Im"
    ],
    "ys": 1060.0,
    "uts": 2250.0,
    "strain": 6.0,
    "processes": null,
    "test_type": "compressive",
    "test_temperature": "25 °C",
    "doi": "10.1016/j.dib.2018.11.111"
  },
  {
    "composition": "AlCCoCrFeNi",
    "composition_type": "atomic",
    "phase": [
      "BCC",
      "Im"
    ],
    "ys": 1251.0,
    "uts": 2166.0,
    "strain": 7.0,
    "processes": null,
    "test_type": "compressive",
    "test_temperature": "25 °C",
    "doi": "10.1016/j.dib.2018.11.111"
  },
  {
    "composition": "AlC1.5CoCrFeNi",
    "composition_type": "atomic",
    "phase": [
      "BCC",
      "Im"
    ],
    "ys": 1255.0,
    "uts": 2083.0,
    "strain": 6.0,
    "processes": null,
    "test_type": "compressive",
    "test_temperature": "25 °C",
    "doi": "10.1016/j.dib.2018.11.111"
  },
  {
    "composition": "AlCoCrFeMo0.1Ni",
    "composition_type": "atomic",
    "phase": [
      "BCC"
    ],
    "ys": 1804.0,
    "uts": 2280.0,
    "strain": 9.0,
    "processes": null,
    "test_type": "compressive",
    "test_temperature": "25 °C",
    "doi": "10.1016/j.dib.2018.11.111"
  },
  {
    "composition": "AlCoCrFeMo0.2Ni",
    "composition_type": "atomic",
    "phase": [
      "BCC",
      "Im"
    ],
    "ys": 2456.0,
    "uts": 2953.0,
    "strain": 3.0,
    "processes": null,
    "test_type": "compressive",
    "test_temperature": "25 °C",
    "doi": "10.1016/j.dib.2018.11.111"
  },
  {
    "composition": "AlCoCrFeMo0.3Ni",
    "composition_type": "atomic",
    "phase": [
      "BCC",
      "Im"
    ],
    "ys": 2649.0,
    "uts": 3208.0,
    "strain": 3.0,
    "processes": null,
    "test_type": "compressive",
    "test_temperature": "25 °C",
    "doi": "10.1016/j.dib.2018.11.111"
  },
  {
    "composition": "AlCoCrFeMo0.4Ni",
    "composition_type": "atomic",
    "phase": [
      "BCC",
      "Im"
    ],
    "ys": 2670.0,
    "uts": 3161.0,
    "strain": 3.0,
    "processes": null,
    "test_type": "compressive",
    "test_temperature": "25 °C",
    "doi": "10.1016/j.dib.2018.11.111"
  },
  {
    "composition": "AlCoCrFeMo0.5Ni",
    "composition_type": "atomic",
    "phase": [
      "BCC",
      "Im"
    ],
    "ys": 2757.0,
    "uts": 3036.0,
    "strain": 3.0,
    "processes": null,
    "test_type": "compressive",
    "test_temperature": "25 °C",
    "doi": "10.1016/j.dib.2018.11.111"
  },
  {
    "composition": "AlCoCrFeNb0.1Ni",
    "composition_type": "atomic",
    "phase": [
      "BCC"
    ],
    "ys": 1641.0,
    "uts": 3285.0,
    "strain": 17.0,
    "processes": null,
    "test_type": "compressive",
    "test_temperature": "25 °C",
    "doi": "10.1016/j.dib.2018.11.111"
  },
  {
    "composition": "AlCoCrFeNb0.25Ni",
    "composition_type": "atomic",
    "phase": [
      "BCC",
      "Im"
    ],
    "ys": 1959.0,
    "uts": 3008.0,
    "strain": 11.0,
    "processes": null,
    "test_type": "compressive",
    "test_temperature": "25 °C",
    "doi": "10.1016/j.dib.2018.11.111"
  },
  {
    "composition": "AlCoCrFeNb0.5Ni",
    "composition_type": "atomic",
    "phase": [
      "BCC",
      "Im"
    ],
    "ys": 2473.0,
    "uts": 3170.0,
    "strain": 4.0,
    "processes": null,
    "test_type": "compressive",
    "test_temperature": "25 °C",
    "doi": "10.1016/j.dib.2018.11.111"
  },
  {
    "composition": "AlCoCrFeNiSi0.2",
    "composition_type": "atomic",
    "phase": [
      "BCC"
    ],
    "ys": 1265.0,
    "uts": 2173.0,
    "strain": 14.0,
    "processes": null,
    "test_type": "compressive",
    "test_temperature": "25 °C",
    "doi": "10.1016/j.dib.2018.11.111"
  },
  {
    "composition": "AlCoCrFeNiSi0.4",
    "composition_type": "atomic",
    "phase": [
      "BCC"
    ],
    "ys": 1481.0,
    "uts": 2444.0,
    "strain": 13.0,
    "processes": null,
    "test_type": "compressive",
    "test_temperature": "25 °C",
    "doi": "10.1016/j.dib.2018.11.111"
  },
  {
    "composition": "AlCoCrFeNiSi0.6",
    "composition_type": "atomic",
    "phase": [
      "BCC"
    ],
    "ys": 1834.0,
    "uts": 2195.0,
    "strain": 3.0,
    "processes": null,
    "test_type": "compressive",
    "test_temperature": "25 °C",
    "doi": "10.1016/j.dib.2018.11.111"
  },
  {
    "composition": "AlCoCrFeNiSi0.8",
    "composition_type": "atomic",
    "phase": [
      "BCC",
      "Im"
    ],
    "ys": 2179.0,
    "uts": 2664.0,
    "strain": 2.0,
    "processes": null,
    "test_type": "compressive",
    "test_temperature": "25 °C",
    "doi": "10.1016/j.dib.2018.11.111"
  },
  {
    "composition": "AlCoCrFeNiSi",
    "composition_type": "atomic",
    "phase": [
      "BCC",
      "Im"
    ],
    "ys": 2411.0,
    "uts": 2950.0,
    "strain": 1.0,
    "processes": null,
    "test_type": "compressive",
    "test_temperature": "25 °C",
    "doi": "10.1016/j.dib.2018.11.111"
  },
  {
    "composition": "AlCoCrFeNiTi0.5",
    "composition_type": "atomic",
    "phase": [
      "FCC"
    ],
    "ys": 2040.0,
    "uts": 3135.0,
    "strain": 24.0,
    "processes": null,
    "test_type": "compressive",
    "test_temperature": "25 °C",
    "doi": "10.1016/j.dib.2018.11.111"
  },
  {
    "composition": "AlCoCrFeNiTi0.5",
