Repository: Sci-Extract/sisyphus

# Step through _sisyphus_ extraction process
Author: Soike Yuan  date: 1/12/2025

Prerequisite: Assumed that you have installed sisyphus on your machine and add .env file to your root path which contains API key. :shipit:

## Below is the file structure of the project,

```
├─ README.md                        
├─ pyproject.toml                   # Python project metadata and dependencies
├─ data/                            # Extracted data of high entropy alloys
├─ notebooks/                       # Jupyter notebooks
├─ db/                              # sql databases
├─ record/                          # record sql database
│─ sisyphus/

File: notebooks/heas_result.json (part 64 of 64)
[
    "composition_type": "atomic",
    "phase": [
      "BCC"
    ],
    "ys": 2260.0,
    "uts": 3140.0,
    "strain": 23.0,
    "processes": null,
    "test_type": "compressive",
    "test_temperature": "25 °C",
    "doi": "10.1016/j.dib.2018.11.111"
  },
  {
    "composition": "AlCoCrFeNiTi",
    "composition_type": "atomic",
    "phase": [
      "BCC"
    ],
    "ys": 1860.0,
    "uts": 2580.0,
    "strain": 9.0,
    "processes": null,
    "test_type": "compressive",
    "test_temperature": "25 °C",
    "doi": "10.1016/j.dib.2018.11.111"
  },
  {
    "composition": "AlCoCrFeNiTi",
    "composition_type": "atomic",
    "phase": [
      "BCC",
      "Im"
    ],
    "ys": null,
    "uts": 2280.0,
    "strain": 6.0,
    "processes": null,
    "test_type": "compressive",
    "test_temperature": "25 °C",
    "doi": "10.1016/j.dib.2018.11.111"
  },
  {
    "composition": "AlCoCrFeNiTi1.5",
    "composition_type": "atomic",
    "phase": [
      "BCC",
      "Im"
    ],
    "ys": 2220.0,
    "uts": 2720.0,
    "strain": 5.0,
    "processes": null,
    "test_type": "compressive",
    "test_temperature": "25 °C",
    "doi": "10.1016/j.dib.2018.11.111"
  },
  {
    "composition": "Al1.5CoCrFeNiTi",
    "composition_type": "atomic",
    "phase": [
      "BCC"
    ],
    "ys": null,
    "uts": 2110.0,
    "strain": 10.0,
    "processes": null,
    "test_type": "compressive",
    "test_temperature": "25 °C",
    "doi": "10.1016/j.dib.2018.11.111"
  },
  {
    "composition": "Al2CoCrFeNiTi",
    "composition_type": "atomic",
    "phase": [
      "BCC"
    ],
    "ys": null,
    "uts": 1030.0,
    "strain": 5.0,
    "processes": null,
    "test_type": "compressive",
    "test_temperature": "25 °C",
    "doi": "10.1016/j.dib.2018.11.111"
  },
  {
    "composition": "CoCrFeMnNi",
    "composition_type": "atomic",
    "phase": [
      "FCC"
    ],
    "ys": 208.0,
    "uts": null,
    "strain": 62.0,
    "processes": null,
    "test_type": "tensile",
    "test_temperature": "25 °C",
    "doi": "10.1016/j.dib.2018.11.111"
  },
  {
    "composition": "CoCrFeMnNi",
    "composition_type": "atomic",
    "phase": [
      "FCC"
    ],
    "ys": 230.0,
    "uts": null,
    "strain": 75.0,
    "processes": null,
    "test_type": "compressive",
    "test_temperature": "25 °C",
    "doi": "10.1016/j.dib.2018.11.111"
  },
  {
    "composition": "CoCrFeMnNiV0.25",
    "composition_type": "atomic",
    "phase": [
      "FCC"
    ],
    "ys": 200.0,
    "uts": null,
    "strain": 75.0,
    "processes": null,
    "test_type": "compressive",
    "test_temperature": "25 °C",
    "doi": "10.1016/j.dib.2018.11.111"
  },
  {
    "composition": "CoCrFeMnNiV0.5",
    "composition_type": "atomic",
    "phase": [
      "FCC"
    ],
    "ys": 620.0,
    "uts": null,
    "strain": 75.0,
    "processes": null,
    "test_type": "compressive",
    "test_temperature": "25 °C",
    "doi": "10.1016/j.dib.2018.11.111"
  },
  {
    "composition": "CoCrFeMnNiV0.75",
    "composition_type": "atomic",
    "phase": [
      "FCC",
      "Im"
    ],
    "ys": 740.0,
    "uts": 1325.0,
    "strain": 8.0,
    "processes": null,
    "test_type": "compressive",
    "test_temperature": "25 °C",
    "doi": "10.1016/j.dib.2018.11.111"
  },
  {
    "composition": "CoCrFeMnNiV1.0",
    "composition_type": "atomic",
    "phase": [
      "FCC",
      "Im"
    ],
    "ys": 1660.0,
    "uts": 1845.0,
    "strain": 1.0,
    "processes": null,
    "test_type": "compressive",
    "test_temperature": "25 °C",
    "doi": "10.1016/j.dib.2018.11.111"
  },
  {
    "composition": "Al0.20CoCrFeMnNi",
    "composition_type": "atomic",
    "phase": [
      "FCC"
    ],
    "ys": 220.0,
    "uts": null,
    "strain": 56.0,
    "processes": null,
    "test_type": "tensile",
    "test_temperature": "25 °C",
    "doi": "10.1016/j.dib.2018.11.111"
  },
  {
    "composition": "Al0.38CoCrFeMnNi",
    "composition_type": "atomic",
    "phase": [
      "FCC"
    ],
    "ys": 244.0,
    "uts": null,
    "strain": 45.0,
    "processes": null,
    "test_type": "tensile",
    "test_temperature": "25 °C",
    "doi": "10.1016/j.dib.2018.11.111"
  },
  {
    "composition": "Al0.43CoCrFeMnNi",
    "composition_type": "atomic",
    "phase": [
      "FCC",
      "BCC"
    ],
    "ys": 285.0,
    "uts": null,
    "strain": 35.0,
    "processes": null,
    "test_type": "tensile",
    "test_temperature": "25 °C",
    "doi": "10.1016/j.dib.2018.11.111"
  },
  {
    "composition": "Al0.49CoCrFeMnNi",
    "composition_type": "atomic",
    "phase": [
      "FCC",
      "BCC"
    ],
    "ys": 331.0,
    "uts": null,
    "strain": 29.0,
    "processes": null,
    "test_type": "tensile",
    "test_temperature": "25 °C",
    "doi": "10.1016/j.dib.2018.11.111"
  },
  {
    "composition": "Al0.56CoCrFeMnNi",
    "composition_type": "atomic",
    "phase": [
      "FCC",
      "BCC"
    ],
    "ys": 526.0,
    "uts": null,
    "strain": 16.0,
    "processes": null,
    "test_type": "tensile",
    "test_temperature": "25 °C",
    "doi": "10.1016/j.dib.2018.11.111"
  },
  {
    "composition": "Al0.62CoCrFeMnNi",
    "composition_type": "atomic",
    "phase": [
      "FCC",
      "BCC"
    ],
    "ys": 833.0,
    "uts": null,
    "strain": 5.0,
    "processes": null,
    "test_type": "tensile",
    "test_temperature": "25 °C",
    "doi": "10.1016/j.dib.2018.11.111"
  },
  {
    "composition": "CoCrNi",
    "composition_type": "atomic",
    "phase": [
      "FCC"
    ],
    "ys": 300.0,
    "uts": 860.0,
    "strain": 60.0,
    "processes": null,
    "test_type": "tensile",
    "test_temperature": "25 °C",
    "doi": "10.1016/j.dib.2018.11.111"
  },
  {
    "composition": "CoMnNi",
    "composition_type": "atomic",
    "phase": [
      "FCC"
    ],
    "ys": 231.0,
    "uts": 653.0,
    "strain": 38.0,
    "processes": null,
    "test_type": "tensile",
    "test_temperature": "25 °C",
    "doi": "10.1016/j.dib.2018.11.111"
  },
  {
    "composition": "FeMnNi",
    "composition_type": "atomic",
    "phase": [
      "FCC"
    ],
    "ys": 221.0,
    "uts": 602.0,
    "strain": 36.0,
    "processes": null,
    "test_type": "tensile",
    "test_temperature": "25 °C",
    "doi": "10.1016/j.dib.2018.11.111"
  },
  {
    "composition": "CoCrFeNi",
    "composition_type": "atomic",
    "phase": [
      "FCC"
    ],
    "ys": 274.0,
    "uts": 708.0,
    "strain": 39.0,
    "processes": null,
    "test_type": "tensile",
    "test_temperature": "25 °C",
    "doi": "10.1016/j.dib.2018.11.111"
  },
  {
    "composition": "CoCrMnNi",
    "composition_type": "atomic",
    "phase": [
      "FCC"
    ],
    "ys": 282.0,
    "uts": 694.0,
    "strain": 44.0,
    "processes": null,
    "test_type": "tensile",
    "test_temperature": "25 °C",
    "doi": "10.1016/j.dib.2018.11.111"
  },
  {
    "composition": "CoFeMnNi",
    "composition_type": "atomic",
    "phase": [
      "FCC"
    ],
    "ys": 170.0,
    "uts": 550.0,
    "strain": 41.0,
    "processes": null,
    "test_type": "tensile",
    "test_temperature": "25 °C",
    "doi": "10.1016/j.dib.2018.11.111"
  },
  {
    "composition": "AlCrFeNi",
    "composition_type": "atomic",
    "phase": [
      "BCC"
    ],
    "ys": 1406.0,
    "uts": 2927.0,
    "strain": 29.0,
    "processes": null,
    "test_type": "compressive",
    "test_temperature": "25 °C",
    "doi": "10.1016/j.dib.2018.11.111"
  },
  {
    "composition": "AlCrFeNiMo0.2",
    "composition_type": "atomic",
    "phase": [
      "BCC"
    ],
    "ys": 1487.0,
    "uts": 3222.0,
    "strain": 29.0,
    "processes": null,
    "test_type": "compressive",
    "test_temperature": "25 °C",
    "doi": "10.1016/j.dib.2018.11.111"
  },
  {
    "composition": "AlCrFeNiMo0.5",
    "composition_type": "atomic",
    "phase": [
      "BCC"
    ],
    "ys": 1749.0,
    "uts": 2644.0,
    "strain": 13.0,
    "processes": null,
    "test_type": "compressive",
    "test_temperature": "25 °C",
    "doi": "10.1016/j.dib.2018.11.111"
  },
  {
    "composition": "AlCrFeNiMo0.8",
    "composition_type": "atomic",
    "phase": [
      "BCC",
      "Im"
    ],
    "ys": 1513.0,
    "uts": 1513.0,
    "strain": 1.0,
    "processes": null,
    "test_type": "compressive",
    "test_temperature": "25 °C",
    "doi": "10.1016/j.dib.2018.11.111"
  },
  {
    "composition": "CoCrCuFeNi",
    "composition_type": "atomic",
    "phase": [
      "FCC"
    ],
    "ys": 230.0,
    "uts": 888.0,
    "strain": 51.0,
    "processes": null,
    "test_type": "compressive",
    "test_temperature": "25 °C",
    "doi": "10.1016/j.dib.2018.11.111"
  },
  {
    "composition": "CoCrCuFeNiTi0.5",
    "composition_type": "atomic",
    "phase": [
      "FCC"
    ],
    "ys": 700.0,
    "uts": 1650.0,
    "strain": 29.0,
    "processes": null,
    "test_type": "compressive",
    "test_temperature": "25 °C",
    "doi": "10.1016/j.dib.2018.11.111"
  },
  {
    "composition": "CoCrCuFeNiTi0.8",
    "composition_type": "atomic",
    "phase": [
      "FCC",
      "Im"
    ],
    "ys": 1042.0,
    "uts": 1848.0,
    "strain": 3.0,
    "processes": null,
    "test_type": "compressive",
    "test_temperature": "25 °C",
    "doi": "10.1016/j.dib.2018.11.111"
  },
  {
    "composition": "CoCrCuFeNiTi",
    "composition_type": "atomic",
    "phase": [
      "FCC"
    ],
    "ys": 1272.0,
    "uts": 1272.0,
    "strain": 2.0,
    "processes": null,
    "test_type": "compressive",
    "test_temperature": "25 °C",
    "doi": "10.1016/j.dib.2018.11.111"
  },
  {
    "composition": "Al0.25CoCrCu0.75FeNiTi0.5",
    "composition_type": "atomic",
    "phase": [
      "FCC"
    ],
    "ys": 750.0,
    "uts": 1970.0,
    "strain": 39.0,
    "processes": null,
    "test_type": "compressive",
    "test_temperature": "25 °C",
    "doi": "10.1016/j.dib.2018.11.111"
  },
  {
    "composition": "Al0.5CoCrCuFeNi",
    "composition_type": "atomic",
    "phase": [
      "FCC"
    ],
    "ys": 388.0,
    "uts": null,
    "strain": null,
    "processes": null,
    "test_type": "compressive",
    "test_temperature": "25 °C",
    "doi": "10.1016/j.dib.2018.11.111"
  },
  {
    "composition": "AlCoCrCuFeNi",
    "composition_type": "atomic",
    "phase": [
      "FCC",
      "BCC"
    ],
    "ys": 950.0,
    "uts": null,
    "strain": null,
    "processes": null,
    "test_type": "compressive",
    "test_temperature": "25 °C",
    "doi": "10.1016/j.dib.2018.11.111"
  },
  {
    "composition": "AlCoCrCuFeNi",
    "composition_type": "atomic",
    "phase": [
      "FCC",
      "BCC"
    ],
    "ys": 1303.0,
    "uts": null,
    "strain": 24.0,
    "processes": null,
    "test_type": "compressive",
    "test_temperature": "25 °C",
    "doi": "10.1016/j.dib.2018.11.111"
  },
  {
    "composition": "AlCoCrCuFeMnNi",
    "composition_type": "atomic",
    "phase": [
      "FCC",
      "BCC",
      "Im"
    ],
    "ys": 1005.0,
    "uts": null,
    "strain": 15.0,
    "processes": null,
    "test_type": "compressive",
    "test_temperature": "25 °C",
    "doi": "10.1016/j.dib.2018.11.111"
  },
  {
    "composition": "AlCoCrCuFeNiTi",
    "composition_type": "atomic",
    "phase": [
      "FCC",
      "BCC"
    ],
    "ys": 1234.0,
    "uts": null,
    "strain": 9.0,
    "processes": null,
    "test_type": "compressive",
    "test_temperature": "25 °C",
    "doi": "10.1016/j.dib.2018.11.111"
  },
  {
    "composition": "AlCoCrCuFeNiV",
    "composition_type": "atomic",
    "phase": [
      "FCC",
      "BCC"
    ],
    "ys": 1469.0,
    "uts": null,
    "strain": 16.0,
    "processes": null,
    "test_type": "compressive",
    "test_temperature": "25 °C",
    "doi": "10.1016/j.dib.2018.11.111"
  },
  {
    "composition": "Al2CoCrCuFeNi",
    "composition_type": "atomic",
    "phase": [
      "FCC",
      "BCC"
    ],
    "ys": 1620.0,
    "uts": null,
    "strain": null,
    "processes": null,
    "test_type": "compressive",
    "test_temperature": "25 °C",
    "doi": "10.1016/j.dib.2018.11.111"
  },
  {
    "composition": "Al0.75CoCrCu0.25FeNiTi0.5",
    "composition_type": "atomic",
    "phase": [
      "FCC",
      "BCC"
    ],
    "ys": 1900.0,
    "uts": 2697.0,
    "strain": 12.0,
    "processes": null,
    "test_type": "compressive",
    "test_temperature": "25 °C",
    "doi": "10.1016/j.dib.2018.11.111"
  },
  {
    "composition": "AlCoCrCuNiTi",
    "composition_type": "atomic",
    "phase": [
      "BCC"
    ],
    "ys": null,
    "uts": 1495.0,
    "strain": 8.0,
    "processes": null,
    "test_type": "compressive",
    "test_temperature": "25 °C",
    "doi": "10.1016/j.dib.2018.11.111"
  },
  {
    "composition": "AlCoCrCuNiTiY0.5",
    "composition_type": "atomic",
    "phase": [
      "Im"
    ],
    "ys": null,
    "uts": 1025.0,
    "strain": 3.0,
    "processes": null,
    "test_type": "compressive",
    "test_temperature": "25 °C",
    "doi": "10.1016/j.dib.2018.11.111"
  },
  {
    "composition": "AlCoCrCuNiTiY0.8",
    "composition_type": "atomic",
    "phase": [
      "Im"
    ],
    "ys": null,
    "uts": 1325.0,
    "strain": 5.0,
    "processes": null,
    "test_type": "compressive",
    "test_temperature": "25 °C",
    "doi": "10.1016/j.dib.2018.11.111"
  },
  {
    "composition": "AlCoCrCuNiTiY",
    "composition_type": "atomic",
    "phase": [
      "Im"
    ],
    "ys": null,
    "uts": 1192.0,
    "strain": 4.0,
    "processes": null,
    "test_type": "compressive",
    "test_temperature": "25 °C",
    "doi": "10.1016/j.dib.2018.11.111"
  },
  {
    "composition": "AlCoFeNi",
    "composition_type": "atomic",
    "phase": [
      "BCC"
    ],
    "ys": 964.0,
    "uts": null,
    "strain": null,
    "processes": null,
    "test_type": "compressive",
    "test_temperature": "25 °C",
    "doi": "10.1016/j.dib.2018.11.111"
  },
  {
    "composition": "CoCuFeMnNi",
    "composition_type": "atomic",
    "phase": [
      "FCC"
    ],
    "ys": null,
    "uts": 478.0,
    "strain": 14.0,
    "processes": null,
    "test_type": "tensile",
    "test_temperature": "25 °C",
    "doi": "10.1016/j.dib.2018.11.111"
  },
  {
    "composition": "CoCuFeMnNiSn0.03",
    "composition_type": "atomic",
    "phase": [
      "FCC"
    ],
    "ys": null,
    "uts": 465.0,
    "strain": 18.0,
    "processes": null,
    "test_type": "tensile",
    "test_temperature": "25 °C",
    "doi": "10.1016/j.dib.2018.11.111"
  },
  {
    "composition": "CoCuFeMnNiSn0.05",
    "composition_type": "atomic",
    "phase": [
      "FCC",
      "Im"
    ],
    "ys": null,
    "uts": 475.0,
    "strain": 12.0,
    "processes": null,
    "test_type": "tensile",
    "test_temperature": "25 °C",
    "doi": "10.1016/j.dib.2018.11.111"
  },
  {
    "composition": "CoCuFeMnNiSn0.08",
    "composition_type": "atomic",
    "phase": [
      "FCC",
      "Im"
    ],
    "ys": null,
    "uts": 425.0,
    "strain": 7.0,
    "processes": null,
    "test_type": "tensile",
    "test_temperature": "25 °C",
    "doi": "10.1016/j.dib.2018.11.111"
  },
  {
    "composition": "CoCuFeMnNiSn0.10",
    "composition_type": "atomic",
    "phase": [
      "FCC",
      "Im"
    ],
    "ys": null,
    "uts": 470.0,
    "strain": 6.0,
    "processes": null,
    "test_type": "tensile",
    "test_temperature": "25 °C",
    "doi": "10.1016/j.dib.2018.11.111"
  },
  {
    "composition": "CoCuFeMnNiSn0.20",
    "composition_type": "atomic",
    "phase": [
      "FCC",
      "Im"
    ],
    "ys": null,
    "uts": 368.0,
    "strain": 2.0,
    "processes": null,
    "test_type": "tensile",
    "test_temperature": "25 °C",
    "doi": "10.1016/j.dib.2018.11.111"
  },
  {
    "composition": "Al1.125CuFe0.75NiTi1.125",
    "composition_type": "atomic",
    "phase": [
      "FCC"
    ],
    "ys": 980.0,
    "uts": 1326.0,
    "strain": 7.0,
    "processes": null,
    "test_type": "compressive",
    "test_temperature": "25 °C",
    "doi": "10.1016/j.dib.2018.11.111"
  },
  {
    "composition": "Al22.5Cu20Fe15Ni20Ti22.5",
    "composition_type": "atomic",
    "phase": [
      "FCC"
    ],
    "ys": 980.0,
    "uts": 1326.0,
    "strain": 7.0,
    "processes": null,
    "test_type": "compressive",
    "test_temperature": "25 °C",
    "doi": "10.1016/j.dib.2018.11.111"
  },
  {
    "composition": "AlCuFeNiTi",
    "composition_type": "atomic",
    "phase": [
      "FCC"
    ],
    "ys": 1074.0,
    "uts": 1617.0,
    "strain": 8.0,
    "processes": null,
    "test_type": "compressive",
    "test_temperature": "25 °C",
    "doi": "10.1016/j.dib.2018.11.111"
  },
  {
    "composition": "AlCuNiTi",
    "composition_type": "atomic",
    "phase": [
      "FCC"
    ],
    "ys": 300.0,
    "uts": 536.0,
    "strain": 1.0,
    "processes": null,
    "test_type": "compressive",
    "test_temperature": "25 °C",
    "doi": "10.1016/j.dib.2018.11.111"
  },
  {
    "composition": "AlLi0.5MgSn0.2Zn0.5",
    "composition_type": "atomic",
    "phase": [
      "FCC",
      "Im"
    ],
    "ys": 546.0,
    "uts": 546.0,
    "strain": null,
    "processes": null,
    "test_type": "compressive",
    "test_temperature": "25 °C",
    "doi": "10.1016/j.dib.2018.11.111"
  },
  {
    "composition": "AlLiMgSnZn",
    "composition_type": "atomic",
    "phase": [
      "FCC",
      "HCP",
      "Im"
    ],
    "ys": 600.0,
    "uts": 615.0,
    "strain": 1.0,
    "processes": null,
    "test_type": "compressive",
    "test_temperature": "25 °C",
    "doi": "10.1016/j.dib.2018.11.111"
  },
  {
    "composition": "Al8Li0.5Mg0.5Sn0.5Zn0.5",
    "composition_type": "atomic",
    "phase": [
      "FCC",
      "Im"
    ],
    "ys": 415.0,
    "uts": 836.0,
    "strain": 16.0,
    "processes": null,
    "test_type": "compressive",
    "test_temperature": "25 °C",
    "doi": "10.1016/j.dib.2018.11.111"
  },
  {
    "composition": "Al8Cu0.5Li0.5Mg0.5Zn0.5",
    "composition_type": "atomic",
    "phase": [
      "FCC",
      "Im"
    ],
    "ys": 488.0,
    "uts": 879.0,
    "strain": 17.0,
    "processes": null,
    "test_type": "compressive",
    "test_temperature": "25 °C",
    "doi": "10.1016/j.dib.2018.11.111"
  },
  {
    "composition": "AlCr0.5NbTiV",
    "composition_type": "atomic",
    "phase": [
      "BCC"
    ],
    "ys": 1300.0,
    "uts": 1430.0,
    "strain": 1.0,
    "processes": null,
    "test_type": "compressive",
    "test_temperature": "25 °C",
    "doi": "10.1016/j.dib.2018.11.111"
  },
  {
    "composition": "AlCrNbTiV",
    "composition_type": "atomic",
    "phase": [
      "BCC",
      "Im"
    ],
    "ys": 1550.0,
    "uts": 1570.0,
    "strain": 1.0,
    "processes": null,
    "test_type": "compressive",
    "test_temperature": "25 °C",
    "doi": "10.1016/j.dib.2018.11.111"
  },
  {
    "composition": "AlCr1.5NbTiV",
    "composition_type": "atomic",
    "phase": [
      "FCC",
      "Im"
    ],
    "ys": 1700.0,
    "uts": 1700.0,
    "strain": 1.0,
    "processes": null,
    "test_type": "compressive",
    "test_temperature": "25 °C",
    "doi": "10.1016/j.dib.2018.11.111"
  },
  {
    "composition": "Al0.4Hf0.6NbTaTiZr",
    "composition_type": "atomic",
    "phase": [
      "BCC"
    ],
    "ys": 1841.0,
    "uts": 2269.0,
    "strain": 10.0,
    "processes": null,
    "test_type": "compressive",
    "test_temperature": "25 °C",
    "doi": "10.1016/j.dib.2018.11.111"
  },
  {
    "composition": "Al0.3HfNbTaTiZr",
    "composition_type": "atomic",
    "phase": [
      "BCC"
    ],
    "ys": 1188.0,
    "uts": null,
    "strain": 50.0,
    "processes": null,
    "test_type": "compressive",
    "test_temperature": "25 °C",
    "doi": "10.1016/j.dib.2018.11.111"
  },
  {
    "composition": "Al0.5HfNbTaTiZr",
    "composition_type": "atomic",
    "phase": [
      "BCC"
    ],
    "ys": 1302.0,
    "uts": null,
    "strain": 46.0,
    "processes": null,
    "test_type": "compressive",
    "test_temperature": "25 °C",
    "doi": "10.1016/j.dib.2018.11.111"
  },
  {
    "composition": "Al0.75HfNbTaTiZr",
    "composition_type": "atomic",
    "phase": [
      "BCC"
    ],
    "ys": 1415.0,
    "uts": null,
    "strain": 30.0,
    "processes": null,
    "test_type": "compressive",
    "test_temperature": "25 °C",
    "doi": "10.1016/j.dib.2018.11.111"
  },
  {
    "composition": "AlMo0.5NbTa0.5TiZr",
    "composition_type": "atomic",
    "phase": [
      "BCC"
    ],
    "ys": 2000.0,
    "uts": 2368.0,
    "strain": 10.0,
    "processes": null,
    "test_type": "compressive",
    "test_temperature": "25 °C",
    "doi": "10.1016/j.dib.2018.11.111"
  },
  {
    "composition": "Al0.25MoNbTiV",
    "composition_type": "atomic",
    "phase": [
      "BCC"
    ],
    "ys": 1250.0,
    "uts": null,
    "strain": 13.0,
    "processes": null,
    "test_type": "compressive",
    "test_temperature": "25 °C",
    "doi": "10.1016/j.dib.2018.11.111"
  },
  {
    "composition": "Al0.5MoNbTiV",
    "composition_type": "atomic",
    "phase": [
      "BCC"
    ],
    "ys": 1625.0,
    "uts": null,
    "strain": 11.0,
    "processes": null,
    "test_type": "compressive",
    "test_temperature": "25 °C",
    "doi": "10.1016/j.dib.2018.11.111"
  },
  {
    "composition": "Al0.75MoNbTiV",
    "composition_type": "atomic",
    "phase": [
      "BCC"
    ],
    "ys": 1260.0,
    "uts": null,
    "strain": 8.0,
    "processes": null,
    "test_type": "compressive",
    "test_temperature": "25 °C",
    "doi": "10.1016/j.dib.2018.11.111"
  },
  {
    "composition": "AlMoNbTiV",
    "composition_type": "atomic",
    "phase": [
      "BCC"
    ],
    "ys": 1375.0,
    "uts": null,
    "strain": 3.0,
    "processes": null,
    "test_type": "compressive",
    "test_temperature": "25 °C",
    "doi": "10.1016/j.dib.2018.11.111"
  },
  {
    "composition": "Al0.3NbTa0.8Ti1.4V0.2Zr1.3",
    "composition_type": "atomic",
    "phase": [
      "BCC"
    ],
    "ys": 1965.0,
    "uts": 2061.0,
    "strain": 5.0,
    "processes": null,
    "test_type": "compressive",
    "test_temperature": "25 °C",
    "doi": "10.1016/j.dib.2018.11.111"
  },
  {
    "composition": "Al0.5NbTa0.8Ti1.5V0.2Zr",
    "composition_type": "atomic",
    "phase": [
      "BCC"
    ],
    "ys": 2035.0,
    "uts": 2105.0,
    "strain": 5.0,
    "processes": null,
    "test_type": "compressive",
    "test_temperature": "25 °C",
    "doi": "10.1016/j.dib.2018.11.111"
  },
  {
    "composition": "Al0.3NbTaTi1.4Zr1.3",
    "composition_type": "atomic",
    "phase": [
      "BCC"
    ],
    "ys": 1965.0,
    "uts": 2054.0,
    "strain": 5.0,
    "processes": null,
    "test_type": "compressive",
    "test_temperature": "25 °C",
    "doi": "10.1016/j.dib.2018.11.111"
  },
  {
    "composition": "AlNb1.5Ta0.5Ti1.5Zr0.5",
    "composition_type": "atomic",
    "phase": [
      "BCC"
    ],
    "ys": 1280.0,
    "uts": 1367.0,
    "strain": 4.0,
    "processes": null,
    "test_type": "compressive",
    "test_temperature": "25 °C",
    "doi": "10.1016/j.dib.2018.11.111"
  },
  {
    "composition": "AlNbTiV",
    "composition_type": "atomic",
    "phase": [
      "BCC"
    ],
    "ys": 1020.0,
    "uts": 1318.0,
    "strain": 5.0,
    "processes": null,
    "test_type": "compressive",
    "test_temperature": "25 °C",
    "doi": "10.1016/j.dib.2018.11.111"
  },
  {
    "composition": "CrHfNbTiZr",
    "composition_type": "atomic",
    "phase": [
      "BCC",
      "lm"
    ],
    "ys": 1375.0,
    "uts": 2130.0,
    "strain": 3.0,
    "processes": null,
    "test_type": "compressive",
    "test_temperature": "25 °C",
    "doi": "10.1016/j.dib.2018.11.111"
  },
  {
    "composition": "CrMo0.5NbTa0.5TiZr",
    "composition_type": "atomic",
    "phase": [
      "BCC",
      "Im"
    ],
    "ys": 1595.0,
    "uts": 2046.0,
    "strain": 5.0,
    "processes": null,
    "test_type": "compressive",
    "test_temperature": "25 °C",
    "doi": "10.1016/j.dib.2018.11.111"
  },
  {
    "composition": "CrNbTiVZr",
    "composition_type": "atomic",
    "phase": [
      "BCC",
      "Im"
    ],
    "ys": 1298.0,
    "uts": null,
    "strain": 3.0,
    "processes": null,
    "test_type": "compressive",
    "test_temperature": "25 °C",
    "doi": "10.1016/j.dib.2018.11.111"
  },
  {
    "composition": "CrNbTiZr",
    "composition_type": "atomic",
    "phase": [
      "BCC",
      "Im"
    ],
    "ys": 1260.0,
    "uts": null,
    "strain": 6.0,
    "processes": null,
    "test_type": "compressive",
    "test_temperature": "25 °C",
    "doi": "10.1016/j.dib.2018.11.111"
  },
  {
    "composition": "Hf0.5Mo0.5NbTiZr",
    "composition_type": "atomic",
    "phase": [
      "BCC",
      "Im"
    ],
    "ys": 1178.0,
    "uts": null,
    "strain": 25.0,
    "processes": null,
    "test_type": "compressive",
    "test_temperature": "25 °C",
    "doi": "10.1016/j.dib.2018.11.111"
  },
  {
    "composition": "Hf0.5Mo0.5NbSi0.1TiZr",
    "composition_type": "atomic",
    "phase": [
      "BCC",
      "Im"
    ],
    "ys": 1365.0,
    "uts": null,
    "strain": 28.0,
    "processes": null,
    "test_type": "compressive",
    "test_temperature": "25 °C",
    "doi": "10.1016/j.dib.2018.11.111"
  },
  {
    "composition": "Hf0.5Mo0.5NbSi0.3TiZr",
    "composition_type": "atomic",
    "phase": [
      "BCC",
      "Im"
    ],
    "ys": 1428.0,
    "uts": null,
    "strain": 23.0,
    "processes": null,
    "test_type": "compressive",
    "test_temperature": "25 °C",
    "doi": "10.1016/j.dib.2018.11.111"
  },
  {
    "composition": "Hf0.5Mo0.5NbSi0.5TiZr",
    "composition_type": "atomic",
    "phase": [
      "BCC",
      "Im"
    ],
    "ys": 1605.0,
    "uts": null,
    "strain": 23.0,
    "processes": null,
    "test_type": "compressive",
    "test_temperature": "25 °C",
    "doi": "10.1016/j.dib.2018.11.111"
  },
  {
    "composition": "Hf0.5Mo0.5NbSi0.7TiZr",
    "composition_type": "atomic",
    "phase": [
      "BCC",
      "Im"
    ],
    "ys": 1604.0,
    "uts": null,
    "strain": 12.0,
    "processes": null,
    "test_type": "compressive",
    "test_temperature": "25 °C",
    "doi": "10.1016/j.dib.2018.11.111"
  },
  {
    "composition": "Hf0.5Mo0.5NbSi0.9TiZr",
    "composition_type": "atomic",
    "phase": [
      "BCC",
      "Im"
    ],
    "ys": 1677.0,
    "uts": null,
    "strain": 9.0,
    "processes": null,
    "test_type": "compressive",
    "test_temperature": "25 °C",
    "doi": "10.1016/j.dib.2018.11.111"
  },
  {
    "composition": "Hf0.5Mo0.5NbTiZrC0.1",
    "composition_type": "atomic",
    "phase": [
      "BCC",
      "lm"
    ],
    "ys": 1183.0,
    "uts": 2139.0,
    "strain": 38.0,
    "processes": null,
    "test_type": "compressive",
    "test_temperature": "25 °C",
    "doi": "10.1016/j.dib.2018.11.111"
  },
  {
    "composition": "Hf0.5Mo0.5NbTiZrC0.3",
    "composition_type": "atomic",
    "phase": [
      "BCC",
      "lm"
    ],
    "ys": 1201.0,
    "uts": 1965.0,
    "strain": 33.0,
    "processes": null,
    "test_type": "compressive",
    "test_temperature": "25 °C",
    "doi": "10.1016/j.dib.2018.11.111"
  },
  {
    "composition": "HfMo0.25NbTaTiZr",
    "composition_type": "atomic",
    "phase": [
      "BCC"
    ],
    "ys": 1112.0,
    "uts": null,
    "strain": 50.0,
    "processes": null,
    "test_type": "compressive",
    "test_temperature": "25 °C",
    "doi": "10.1016/j.dib.2018.11.111"
  },
  {
    "composition": "HfMo0.5NbTaTiZr",
    "composition_type": "atomic",
    "phase": [
      "BCC"
    ],
    "ys": 1317.0,
    "uts": null,
    "strain": 50.0,
    "processes": null,
    "test_type": "compressive",
    "test_temperature": "25 °C",
    "doi": "10.1016/j.dib.2018.11.111"
  },
  {
    "composition": "HfMo0.75NbTaTiZr",
    "composition_type": "atomic",
    "phase": [
      "BCC"
    ],
    "ys": 1373.0,
    "uts": null,
    "strain": 50.0,
    "processes": null,
    "test_type": "compressive",
    "test_temperature": "25 °C",
    "doi": "10.1016/j.dib.2018.11.111"
  },
  {
    "composition": "HfMoNbTaTiZr",
    "composition_type": "atomic",
    "phase": [
      "BCC"
    ],
    "ys": 1512.0,
    "uts": null,
    "strain": 12.0,
    "processes": null,
    "test_type": "compressive",
    "test_temperature": "25 °C",
    "doi": "10.1016/j.dib.2018.11.111"
  },
  {
    "composition": "HfMoTaTiZr",
    "composition_type": "atomic",
    "phase": [
      "BCC"
    ],
    "ys": 1600.0,
    "uts": null,
    "strain": 4.0,
    "processes": null,
    "test_type": "compressive",
    "test_temperature": "25 °C",
    "doi": "10.1016/j.dib.2018.11.111"
  },
  {
    "composition": "HfNbSi0.5TiV",
    "composition_type": "atomic",
    "phase": [
      "BCC",
      "lm"
    ],
    "ys": 1399.0,
    "uts": 1608.0,
    "strain": 11.0,
    "processes": null,
    "test_type": "compressive",
    "test_temperature": "25 °C",
    "doi": "10.1016/j.dib.2018.11.111"
  },
  {
    "composition": "HfNbSi0.5TiVZr",
    "composition_type": "atomic",
    "phase": [
      "BCC",
      "lm"
    ],
    "ys": 1540.0,
    "uts": 1643.0,
    "strain": 17.0,
    "processes": null,
    "test_type": "compressive",
    "test_temperature": "0 °C",
    "doi": "10.1016/j.dib.2018.11.111"
  },
  {
    "composition": "HfNbTaTiZr",
    "composition_type": "atomic",
    "phase": [
      "BCC"
    ],
    "ys": 1015.0,
    "uts": null,
    "strain": 50.0,
    "processes": null,
    "test_type": "compressive",
    "test_temperature": "25 °C",
    "doi": "10.1016/j.dib.2018.11.111"
  },
  {
    "composition": "HfNbTiVZr",
    "composition_type": "atomic",
    "phase": [
      "BCC",
      "lm"
    ],
    "ys": 1170.0,
    "uts": 1463.0,
    "strain": 30.0,
    "processes": null,
    "test_type": "compressive",
    "test_temperature": "25 °C",
    "doi": "10.1016/j.dib.2018.11.111"
  },
  {
    "composition": "HfNbTiZr",
    "composition_type": "atomic",
    "phase": [
      "BCC"
    ],
    "ys": 879.0,
    "uts": 969.0,
    "strain": 15.0,
    "processes": null,
    "test_type": "tensile",
    "test_temperature": "25 °C",
    "doi": "10.1016/j.dib.2018.11.111"
  },
  {
    "composition": "MoNbTaV",
    "composition_type": "atomic",
    "phase": [
      "BCC"
    ],
    "ys": 1525.0,
    "uts": 2400.0,
    "strain": 21.0,
    "processes": null,
    "test_type": "compressive",
    "test_temperature": "25 °C",
    "doi": "10.1016/j.dib.2018.11.111"
  },
  {
    "composition": "MoNbTaVW",
    "composition_type": "atomic",
    "phase": [
      "BCC"
    ],
    "ys": 1246.0,
    "uts": 1270.0,
    "strain": 2.0,
    "processes": null,
    "test_type": "compressive",
    "test_temperature": "25 °C",
    "doi": "10.1016/j.dib.2018.11.111"
  },
  {
    "composition": "MoNbTaW",
    "composition_type": "atomic",
    "phase": [
      "BCC"
    ],
    "ys": 1058.0,
    "uts": 1211.0,
    "strain": 2.0,
    "processes": null,
    "test_type": "compressive",
    "test_temperature": "25 °C",
    "doi": "10.1016/j.dib.2018.11.111"
  },
  {
    "composition": "MoNbTiV",
    "composition_type": "atomic",
    "phase": [
      "BCC"
    ],
    "ys": 1200.0,
    "uts": null,
    "strain": 26.0,
    "processes": null,
    "test_type": "compressive",
    "test_temperature": "25 °C",
    "doi": "10.1016/j.dib.2018.11.111"
  },
  {
    "composition": "Mo0.3NbTiVZr",
    "composition_type": "atomic",
    "phase": [
      "BCC"
    ],
    "ys": 1289.0,
    "uts": null,
    "strain": 42.0,
    "processes": null,
    "test_type": "compressive",
    "test_temperature": "25 °C",
    "doi": "10.1016/j.dib.2018.11.111"
  },
  {
    "composition": "Mo0.5NbTiVZr",
    "composition_type": "atomic",
    "phase": [
      "BCC"
    ],
    "ys": 1473.0,
    "uts": null,
    "strain": 32.0,
    "processes": null,
    "test_type": "compressive",
    "test_temperature": "25 °C",
    "doi": "10.1016/j.dib.2018.11.111"
  },
  {
    "composition": "Mo0.7NbTiVZr",
    "composition_type": "atomic",
    "phase": [
      "BCC"
    ],
    "ys": 1706.0,
    "uts": null,
    "strain": 32.0,
    "processes": null,
    "test_type": "compressive",
    "test_temperature": "25 °C",
    "doi": "10.1016/j.dib.2018.11.111"
  },
  {
    "composition": "MoNbTiVZr",
    "composition_type": "atomic",
    "phase": [
      "BCC"
    ],
    "ys": 1779.0,
    "uts": null,
    "strain": 32.0,
    "processes": null,
    "test_type": "compressive",
    "test_temperature": "25 °C",
    "doi": "10.1016/j.dib.2018.11.111"
  },
  {
    "composition": "Mo1.3NbTiVZr",
    "composition_type": "atomic",
    "phase": [
      "BCC"
    ],
    "ys": 1496.0,
    "uts": null,
    "strain": 30.0,
    "processes": null,
    "test_type": "compressive",
    "test_temperature": "25 °C",
    "doi": "10.1016/j.dib.2018.11.111"
  },
  {
    "composition": "Mo1.5NbTiVZr",
    "composition_type": "atomic",
    "phase": [
      "BCC"
    ],
    "ys": 1603.0,
    "uts": null,
    "strain": 20.0,
    "processes": null,
    "test_type": "compressive",
    "test_temperature": "25 °C",
    "doi": "10.1016/j.dib.2018.11.111"
  },
  {
    "composition": "Mo1.7NbTiVZr",
    "composition_type": "atomic",
    "phase": [
      "BCC"
    ],
    "ys": 1645.0,
    "uts": null,
    "strain": 15.0,
    "processes": null,
    "test_type": "compressive",
    "test_temperature": "25 °C",
    "doi": "10.1016/j.dib.2018.11.111"
  },
  {
    "composition": "Mo2NbTiVZr",
    "composition_type": "atomic",
    "phase": [
      "BCC"
    ],
    "ys": 1765.0,
    "uts": null,
    "strain": 12.0,
    "processes": null,
    "test_type": "compressive",
    "test_temperature": "25 °C",
    "doi": "10.1016/j.dib.2018.11.111"
  },
  {
    "composition": "MoNbTiV0.25Zr",
    "composition_type": "atomic",
    "phase": [
      "BCC"
    ],
    "ys": 1776.0,
    "uts": 3893.0,
    "strain": 30.0,
    "processes": null,
    "test_type": "compressive",
    "test_temperature": "25 °C",
    "doi": "10.1016/j.dib.2018.11.111"
  },
  {
    "composition": "MoNbTiV0.50Zr",
    "composition_type": "atomic",
    "phase": [
      "BCC"
    ],
    "ys": 1647.0,
    "uts": 3307.0,
    "strain": 28.0,
    "processes": null,
    "test_type": "compressive",
    "test_temperature": "25 °C",
    "doi": "10.1016/j.dib.2018.11.111"
  },
  {
    "composition": "MoNbTiV0.75Zr",
    "composition_type": "atomic",
    "phase": [
      "BCC"
    ],
    "ys": 1708.0,
    "uts": 3929.0,
    "strain": 29.0,
    "processes": null,
    "test_type": "compressive",
    "test_temperature": "25 °C",
    "doi": "10.1016/j.dib.2018.11.111"
  },
  {
    "composition": "MoNbTiV1.0Zr",
    "composition_type": "atomic",
    "phase": [
      "BCC"
    ],
    "ys": 1786.0,
    "uts": 3828.0,
    "strain": 26.0,
    "processes": null,
    "test_type": "compressive",
    "test_temperature": "25 °C",
    "doi": "10.1016/j.dib.2018.11.111"
  },
  {
    "composition": "MoNbTiV1.5Zr",
    "composition_type": "atomic",
    "phase": [
      "BCC"
    ],
    "ys": 1735.0,
    "uts": 3300.0,
    "strain": 20.0,
    "processes": null,
    "test_type": "compressive",
    "test_temperature": "25 °C",
    "doi": "10.1016/j.dib.2018.11.111"
  },
  {
    "composition": "MoNbTiV2.0Zr",
    "composition_type": "atomic",
    "phase": [
      "BCC"
    ],
    "ys": 1538.0,
    "uts": 3176.0,
    "strain": 23.0,
    "processes": null,
    "test_type": "compressive",
    "test_temperature": "25 °C",
    "doi": "10.1016/j.dib.2018.11.111"
  },
  {
    "composition": "MoNbTiV3.0Zr",
    "composition_type": "atomic",
    "phase": [
      "BCC"
    ],
    "ys": 1418.0,
    "uts": 2508.0,
    "strain": 24.0,
    "processes": null,
    "test_type": "compressive",
    "test_temperature": "25 °C",
    "doi": "10.1016/j.dib.2018.11.111"
  },
  {
    "composition": "MoNbTiZr",
    "composition_type": "atomic",
    "phase": [
      "BCC"
    ],
    "ys": 1592.0,
    "uts": 3450.0,
    "strain": 34.0,
    "processes": null,
    "test_type": "compressive",
    "test_temperature": "25 °C",
    "doi": "10.1016/j.dib.2018.11.111"
  },
  {
    "composition": "NbTaTiV",
    "composition_type": "atomic",
    "phase": [
      "BCC"
    ],
    "ys": 1092.0,
    "uts": null,
    "strain": null,
    "processes": null,
    "test_type": "compressive",
    "test_temperature": "25 °C",
    "doi": "10.1016/j.dib.2018.11.111"
  },
  {
    "composition": "NbTaVW",
    "composition_type": "atomic",
    "phase": [
      "BCC"
    ],
    "ys": 1530.0,
    "uts": null,
    "strain": 12.0,
    "processes": null,
    "test_type": "compressive",
    "test_temperature": "25 °C",
    "doi": "10.1016/j.dib.2018.11.111"
  },
  {
    "composition": "NbTiVZr",
    "composition_type": "atomic",
    "phase": [
      "BCC"
    ],
    "ys": 1104.0,
    "uts": null,
    "strain": 50.0,
    "processes": null,
    "test_type": "compressive",
    "test_temperature": "25 °C",
    "doi": "10.1016/j.dib.2018.11.111"
  },
  {
    "composition": "NbTiVZr",
    "composition_type": "atomic",
    "phase": [
      "BCC"
    ],
    "ys": 1105.0,
    "uts": null,
    "strain": 50.0,
    "processes": null,
    "test_type": "compressive",
    "test_temperature": "25 °C",
    "doi": "10.1016/j.dib.2018.11.111"
  },
  {
    "composition": "NbTiV2Zr",
    "composition_type": "atomic",
    "phase": [
      "BCC"
    ],
    "ys": 918.0,
    "uts": null,
    "strain": 50.0,
    "processes": null,
    "test_type": "compressive",
    "test_temperature": "25 °C",
    "doi": "10.1016/j.dib.2018.11.111"
  },
  {
    "composition": "CoCrCuFeMnNiTiV",
    "composition_type": "atomic",
    "phase": [
      "FCC",
      "BCC",
      "Im"
    ],
    "ys": 1312.0,
    "uts": 1312.0,
    "strain": 1.0,
    "processes": null,
    "test_type": "compressive",
    "test_temperature": "25 °C",
    "doi": "10.1016/j.dib.2018.11.111"
  },
  {
    "composition": "Al11.1(CoCrCuFeMnNiTiV)88.9",
    "composition_type": "atomic",
    "phase": [
      "FCC",
      "BCC"
    ],
    "ys": 1862.0,
    "uts": 2431.0,
    "strain": 1.0,
    "processes": null,
    "test_type": "compressive",
    "test_temperature": "25 °C",
    "doi": "10.1016/j.dib.2018.11.111"
  },
  {
    "composition": "Al20(CoCrCuFeMnNiTiV)80",
    "composition_type": "atomic",
    "phase": [
      "BCC"
    ],
    "ys": 1465.0,
    "uts": 2016.0,
    "strain": 2.0,
    "processes": null,
    "test_type": "compressive",
    "test_temperature": "25 °C",
    "doi": "10.1016/j.dib.2018.11.111"
  },
  {
    "composition": "Al40(CoCrCuFeMnNiTiV)60",
    "composition_type": "atomic",
    "phase": [
      "BCC",
      "Im"
    ],
    "ys": 1461.0,
    "uts": 1461.0,
    "strain": 1.0,
    "processes": null,
    "test_type": "compressive",
    "test_temperature": "25 °C",
    "doi": "10.1016/j.dib.2018.11.111"
  },
  {
    "composition": "(CuMnNi)75Zn25",
    "composition_type": "atomic",
    "phase": [
      "FCC"
    ],
    "ys": 215.0,
    "uts": null,
    "strain": 60.0,
    "processes": null,
    "test_type": "compressive",
    "test_temperature": "25 °C",
    "doi": "10.1016/j.dib.2018.11.111"
  },
  {
    "composition": "(CuMnNi)80Zn20",
    "composition_type": "atomic",
    "phase": [
      "FCC"
    ],
    "ys": 140.0,
    "uts": null,
    "strain": 65.0,
    "processes": null,
    "test_type": "compressive",
    "test_temperature": "25 °C",
    "doi": "10.1016/j.dib.2018.11.111"
  },
  {
    "composition": "(CuMnNi)90Al10",
    "composition_type": "atomic",
    "phase": [
      "FCC",
      "Im"
    ],
    "ys": 515.0,
    "uts": null,
    "strain": 40.0,
    "processes": null,
    "test_type": "compressive",
    "test_temperature": "25 °C",
    "doi": "10.1016/j.dib.2018.11.111"
  },
  {
    "composition": "(CuMnNi)90Sn10",
    "composition_type": "atomic",
    "phase": [
      "FCC",
      "Im"
    ],
    "ys": 630.0,
    "uts": null,
    "strain": 20.0,
    "processes": null,
    "test_type": "compressive",
    "test_temperature": "25 °C",
    "doi": "10.1016/j.dib.2018.11.111"
  },
  {
    "composition": "(CuMnNi)95Al5",
    "composition_type": "atomic",
    "phase": [
      "FCC"
    ],
    "ys": 330.0,
    "uts": null,
    "strain": 45.0,
    "processes": null,
    "test_type": "compressive",
    "test_temperature": "25 °C",
    "doi": "10.1016/j.dib.2018.11.111"
  },
  {
    "composition": "(CuMnNi)95Sn5",
    "composition_type": "atomic",
    "phase": [
      "FCC",
      "Im"
    ],
    "ys": 380.0,
    "uts": null,
    "strain": 63.0,
    "processes": null,
    "test_type": "compressive",
    "test_temperature": "25 °C",
    "doi": "10.1016/j.dib.2018.11.111"
  }
]
