Repository: Sci-Extract/sisyphus

# Step through _sisyphus_ extraction process
Author: Soike Yuan  date: 1/12/2025

Prerequisite: Assumed that you have installed sisyphus on your machine and add .env file to your root path which contains API key. :shipit:

## Below is the file structure of the project,

```
├─ README.md                        
├─ pyproject.toml                   # Python project metadata and dependencies
├─ data/                            # Extracted data of high entropy alloys
├─ notebooks/                       # Jupyter notebooks
├─ db/                              # sql databases
├─ record/                          # record sql database
│─ sisyphus/

File: data_pce.json
[
  {
    "text":" DTBF was then applied as additive in the OSC devices based \non PBDB-T:IO-4Cl and PBDB-T:IT-4Cl. As plotted in Figure 5c \nand summarized in Table S5, Supporting Information, after \nbeing treated with DTBF, the PCE of the IT-4Cl-based devices was \ndramatically enhanced from 6.54% to 8.40%, while the photo\nvoltaic performances showed slight changes for the IO-4Cl-based \ndevices. Meanwhile, we applied DTBF to other OSC devices \nbased on different active layers, including P3HT:ZY-4Cl, PBDB\nT:IO-4F, PBDB-TF: BTP-eC9, and PBDB-TF: IT-4F, which were \nclassified into two groups according to the quadrupole moment \nof their acceptor end-groups (Figure S9, Supporting Informa\ntion). The optimal DTBF concentration was calculated for each \ncase when the mole ratio of the acceptor and DTBF was 1:2 \nand all the devices were prepared with thermal annealing treat\nment. The obtained PCE were summarized in Figure 5d. Com\npared with the IO-4F- and ZY4Cl-based devices, the application \nof DTBF significantly enhanced the PCE of the IT-4F- and BTP\neC9-based OSCs. These two groups of OSCs showed a similar \nphenomenon with the comparison between IO-4Cl and IT-4Cl. \nThe DTBF-processed device based on PBDB-TF:BTP-eC9 dem\nonstrated a high PCE of 17.5% (Figure S10, Supporting Informa\ntion). Based on the theoretical, morphological, and photovoltaic \nresults mentioned above, it can be speculated that the strong \ncharge quadrupole interaction between the acceptor and addi\ntive is critical for the obtained compact and ordered molecular \npacking and thus improves photovoltaic performance in OSCs.",
    "solar_cell_name":"PBDB-T:IT-4Cl",
    "donor":"PBDB-T",
    "acceptor":"IT-4Cl",
    "additive":null,
    "pce":6.54,
    "doi":"10.1002\/adfm.202010535"
  },
  {
    "text":" DTBF was then applied as additive in the OSC devices based \non PBDB-T:IO-4Cl and PBDB-T:IT-4Cl. As plotted in Figure 5c \nand summarized in Table S5, Supporting Information, after \nbeing treated with DTBF, the PCE of the IT-4Cl-based devices was \ndramatically enhanced from 6.54% to 8.40%, while the photo\nvoltaic performances showed slight changes for the IO-4Cl-based \ndevices. Meanwhile, we applied DTBF to other OSC devices \nbased on different active layers, including P3HT:ZY-4Cl, PBDB\nT:IO-4F, PBDB-TF: BTP-eC9, and PBDB-TF: IT-4F, which were \nclassified into two groups according to the quadrupole moment \nof their acceptor end-groups (Figure S9, Supporting Informa\ntion). The optimal DTBF concentration was calculated for each \ncase when the mole ratio of the acceptor and DTBF was 1:2 \nand all the devices were prepared with thermal annealing treat\nment. The obtained PCE were summarized in Figure 5d. Com\npared with the IO-4F- and ZY4Cl-based devices, the application \nof DTBF significantly enhanced the PCE of the IT-4F- and BTP\neC9-based OSCs. These two groups of OSCs showed a similar \nphenomenon with the comparison between IO-4Cl and IT-4Cl. \nThe DTBF-processed device based on PBDB-TF:BTP-eC9 dem\nonstrated a high PCE of 17.5% (Figure S10, Supporting Informa\ntion). Based on the theoretical, morphological, and photovoltaic \nresults mentioned above, it can be speculated that the strong \ncharge quadrupole interaction between the acceptor and addi\ntive is critical for the obtained compact and ordered molecular \npacking and thus improves photovoltaic performance in OSCs.",
    "solar_cell_name":"PBDB-T:IT-4Cl",
    "donor":"PBDB-T",
    "acceptor":"IT-4Cl",
    "additive":"DTBF",
    "pce":8.4,
    "doi":"10.1002\/adfm.202010535"
  },
  {
    "text":"To examine the effect of CN and DTT dual additives treat \nment on optimizing the morphology, OSCs were fabricated \nusing conventional device architecture of ITO\/PEDOT:PSS\/\n active layer\/PDINO[26]\/Al (Figure 1a). Detailed experimental \nprocedures are described in Supporting Information. The con\ntrol PM6:Y6-based devices processed with conventional treat\nment of 0.5% (v\/v) CN and TA at 110 \u00b0C for 10 min yielded a \nmaximum PCE of 15.74%, with an open-circuit voltage (Voc) of 0.822 V, a short-circuit current density (Jsc) of 25.91 mA cm\u22122, \nand FF of 73.9% (Figure 2a and Table 1). In comparison with the \ncontrol devices without any treatment (PCE = 15.37%), applying \ndifferent weight ratio of DTT as additive for the PM6:Y6 blend \nf\n ilm effectively enabled better device performance, and a  \nmaximum PCE of 16.03% was achieved when the active layer \nwas processed by 50% DTT (Table S1, Supporting Information). \nBy incorporating 10% DTT (weight ratio relative to Y6) along \nwith 0.5% CN as dual additives in chloroform, followed by TA \nat 90 \u00b0C for 10 min for the PM6:Y6 blend, an improved FF of \n75.4% associated with a slightly higher Jsc of 26.16 mA cm\u22122 was \nobtained, delivering a higher PCE of 16.50% as compared to \nthe control device processed with the conventional CN additive \n(Table S2, Supporting Information). When increasing the DTT \ncontent to 20%, the PCE of the device was further enhanced  \nto 16.74%, with a Jsc of 26.20 mA cm\u22122 and a FF of 76.0%  \n(Table S2, Supporting Information). Optimal device perfor\nmance was obtained when 25% DTT and 0.5% CN was used, \ngiving a maximum PCE of 16.97%, with a Voc of 0.839 V, a Jsc \nof 26.42 mA cm\u22122, and a FF of 76.5%. Afterward, the higher content of 30% and 40% DTT led to a lower PCE of 16.89% \nand 16.28%, respectively. It should be noted that all the devices \nyielded over 16% PCEs by using dual additives of CN and DTT \ntreatment with the weight ratio of DTT ranged from 10% to \n40%, which are higher than that of the control device using \nonly CN as additive.",
    "solar_cell_name":"PM6:Y6 (without any treatment) ",
    "donor":"PM6",
    "acceptor":"Y6",
    "additive":null,
    "pce":15.37,
    "doi":"10.1002\/adma.202105301"
  },
  {
    "text":"To examine the effect of CN and DTT dual additives treat \nment on optimizing the morphology, OSCs were fabricated \nusing conventional device architecture of ITO\/PEDOT:PSS\/\n active layer\/PDINO[26]\/Al (Figure 1a). Detailed experimental \nprocedures are described in Supporting Information. The con\ntrol PM6:Y6-based devices processed with conventional treat\nment of 0.5% (v\/v) CN and TA at 110 \u00b0C for 10 min yielded a \nmaximum PCE of 15.74%, with an open-circuit voltage (Voc) of 0.822 V, a short-circuit current density (Jsc) of 25.91 mA cm\u22122, \nand FF of 73.9% (Figure 2a and Table 1). In comparison with the \ncontrol devices without any treatment (PCE = 15.37%), applying \ndifferent weight ratio of DTT as additive for the PM6:Y6 blend \nf\n ilm effectively enabled better device performance, and a  \nmaximum PCE of 16.03% was achieved when the active layer \nwas processed by 50% DTT (Table S1, Supporting Information). \nBy incorporating 10% DTT (weight ratio relative to Y6) along \nwith 0.5% CN as dual additives in chloroform, followed by TA \nat 90 \u00b0C for 10 min for the PM6:Y6 blend, an improved FF of \n75.4% associated with a slightly higher Jsc of 26.16 mA cm\u22122 was \nobtained, delivering a higher PCE of 16.50% as compared to \nthe control device processed with the conventional CN additive \n(Table S2, Supporting Information). When increasing the DTT \ncontent to 20%, the PCE of the device was further enhanced  \nto 16.74%, with a Jsc of 26.20 mA cm\u22122 and a FF of 76.0%  \n(Table S2, Supporting Information). Optimal device perfor\nmance was obtained when 25% DTT and 0.5% CN was used, \ngiving a maximum PCE of 16.97%, with a Voc of 0.839 V, a Jsc \nof 26.42 mA cm\u22122, and a FF of 76.5%. Afterward, the higher content of 30% and 40% DTT led to a lower PCE of 16.89% \nand 16.28%, respectively. It should be noted that all the devices \nyielded over 16% PCEs by using dual additives of CN and DTT \ntreatment with the weight ratio of DTT ranged from 10% to \n40%, which are higher than that of the control device using \nonly CN as additive.",
    "solar_cell_name":"PM6:Y6 (50% DTT)",
    "donor":"PM6",
    "acceptor":"Y6",
    "additive":"50% DTT",
    "pce":16.03,
    "doi":"10.1002\/adma.202105301"
  },
  {
    "text":"To examine the effect of CN and DTT dual additives treat \nment on optimizing the morphology, OSCs were fabricated \nusing conventional device architecture of ITO\/PEDOT:PSS\/\n active layer\/PDINO[26]\/Al (Figure 1a). Detailed experimental \nprocedures are described in Supporting Information. The con\ntrol PM6:Y6-based devices processed with conventional treat\nment of 0.5% (v\/v) CN and TA at 110 \u00b0C for 10 min yielded a \nmaximum PCE of 15.74%, with an open-circuit voltage (Voc) of 0.822 V, a short-circuit current density (Jsc) of 25.91 mA cm\u22122, \nand FF of 73.9% (Figure 2a and Table 1). In comparison with the \ncontrol devices without any treatment (PCE = 15.37%), applying \ndifferent weight ratio of DTT as additive for the PM6:Y6 blend \nf\n ilm effectively enabled better device performance, and a  \nmaximum PCE of 16.03% was achieved when the active layer \nwas processed by 50% DTT (Table S1, Supporting Information). \nBy incorporating 10% DTT (weight ratio relative to Y6) along \nwith 0.5% CN as dual additives in chloroform, followed by TA \nat 90 \u00b0C for 10 min for the PM6:Y6 blend, an improved FF of \n75.4% associated with a slightly higher Jsc of 26.16 mA cm\u22122 was \nobtained, delivering a higher PCE of 16.50% as compared to \nthe control device processed with the conventional CN additive \n(Table S2, Supporting Information). When increasing the DTT \ncontent to 20%, the PCE of the device was further enhanced  \nto 16.74%, with a Jsc of 26.20 mA cm\u22122 and a FF of 76.0%  \n(Table S2, Supporting Information). Optimal device perfor\nmance was obtained when 25% DTT and 0.5% CN was used, \ngiving a maximum PCE of 16.97%, with a Voc of 0.839 V, a Jsc \nof 26.42 mA cm\u22122, and a FF of 76.5%. Afterward, the higher content of 30% and 40% DTT led to a lower PCE of 16.89% \nand 16.28%, respectively. It should be noted that all the devices \nyielded over 16% PCEs by using dual additives of CN and DTT \ntreatment with the weight ratio of DTT ranged from 10% to \n41%, which are higher than that of the control device using \nonly CN as additive.",
    "solar_cell_name":"PM6:Y6 (10% DTT + 0.5% CN)",
    "donor":"PM6",
    "acceptor":"Y6",
    "additive":"10% DTT and 0.5% CN",
    "pce":16.5,
    "doi":"10.1002\/adma.202105301"
  },
  {
    "text":"To examine the effect of CN and DTT dual additives treat \nment on optimizing the morphology, OSCs were fabricated \nusing conventional device architecture of ITO\/PEDOT:PSS\/\n active layer\/PDINO[26]\/Al (Figure 1a). Detailed experimental \nprocedures are described in Supporting Information. The con\ntrol PM6:Y6-based devices processed with conventional treat\nment of 0.5% (v\/v) CN and TA at 110 \u00b0C for 10 min yielded a \nmaximum PCE of 15.74%, with an open-circuit voltage (Voc) of 0.822 V, a short-circuit current density (Jsc) of 25.91 mA cm\u22122, \nand FF of 73.9% (Figure 2a and Table 1). In comparison with the \ncontrol devices without any treatment (PCE = 15.37%), applying \ndifferent weight ratio of DTT as additive for the PM6:Y6 blend \nf\n ilm effectively enabled better device performance, and a  \nmaximum PCE of 16.03% was achieved when the active layer \nwas processed by 50% DTT (Table S1, Supporting Information). \nBy incorporating 10% DTT (weight ratio relative to Y6) along \nwith 0.5% CN as dual additives in chloroform, followed by TA \nat 90 \u00b0C for 10 min for the PM6:Y6 blend, an improved FF of \n75.4% associated with a slightly higher Jsc of 26.16 mA cm\u22122 was \nobtained, delivering a higher PCE of 16.50% as compared to \nthe control device processed with the conventional CN additive \n(Table S2, Supporting Information). When increasing the DTT \ncontent to 20%, the PCE of the device was further enhanced  \nto 16.74%, with a Jsc of 26.20 mA cm\u22122 and a FF of 76.0%  \n(Table S2, Supporting Information). Optimal device perfor\nmance was obtained when 25% DTT and 0.5% CN was used, \ngiving a maximum PCE of 16.97%, with a Voc of 0.839 V, a Jsc \nof 26.42 mA cm\u22122, and a FF of 76.5%. Afterward, the higher content of 30% and 40% DTT led to a lower PCE of 16.89% \nand 16.28%, respectively. It should be noted that all the devices \nyielded over 16% PCEs by using dual additives of CN and DTT \ntreatment with the weight ratio of DTT ranged from 10% to \n42%, which are higher than that of the control device using \nonly CN as additive.",
    "solar_cell_name":"PM6:Y6 (20% DTT)",
    "donor":"PM6",
    "acceptor":"Y6",
    "additive":"20% DTT  and 0.5% CN",
    "pce":16.74,
    "doi":"10.1002\/adma.202105301"
  },
  {
    "text":"To examine the effect of CN and DTT dual additives treat \nment on optimizing the morphology, OSCs were fabricated \nusing conventional device architecture of ITO\/PEDOT:PSS\/\n active layer\/PDINO[26]\/Al (Figure 1a). Detailed experimental \nprocedures are described in Supporting Information. The con\ntrol PM6:Y6-based devices processed with conventional treat\nment of 0.5% (v\/v) CN and TA at 110 \u00b0C for 10 min yielded a \nmaximum PCE of 15.74%, with an open-circuit voltage (Voc) of 0.822 V, a short-circuit current density (Jsc) of 25.91 mA cm\u22122, \nand FF of 73.9% (Figure 2a and Table 1). In comparison with the \ncontrol devices without any treatment (PCE = 15.37%), applying \ndifferent weight ratio of DTT as additive for the PM6:Y6 blend \nf\n ilm effectively enabled better device performance, and a  \nmaximum PCE of 16.03% was achieved when the active layer \nwas processed by 50% DTT (Table S1, Supporting Information). \nBy incorporating 10% DTT (weight ratio relative to Y6) along \nwith 0.5% CN as dual additives in chloroform, followed by TA \nat 90 \u00b0C for 10 min for the PM6:Y6 blend, an improved FF of \n75.4% associated with a slightly higher Jsc of 26.16 mA cm\u22122 was \nobtained, delivering a higher PCE of 16.50% as compared to \nthe control device processed with the conventional CN additive \n(Table S2, Supporting Information). When increasing the DTT \ncontent to 20%, the PCE of the device was further enhanced  \nto 16.74%, with a Jsc of 26.20 mA cm\u22122 and a FF of 76.0%  \n(Table S2, Supporting Information). Optimal device perfor\nmance was obtained when 25% DTT and 0.5% CN was used, \ngiving a maximum PCE of 16.97%, with a Voc of 0.839 V, a Jsc \nof 26.42 mA cm\u22122, and a FF of 76.5%. Afterward, the higher content of 30% and 40% DTT led to a lower PCE of 16.89% \nand 16.28%, respectively. It should be noted that all the devices \nyielded over 16% PCEs by using dual additives of CN and DTT \ntreatment with the weight ratio of DTT ranged from 10% to \n43%, which are higher than that of the control device using \nonly CN as additive.",
    "solar_cell_name":"PM6:Y6 (25% DTT + 0.5% CN)",
    "donor":"PM6",
    "acceptor":"Y6",
    "additive":"25% DTT and 0.5% CN",
    "pce":16.97,
    "doi":"10.1002\/adma.202105301"
  },
  {
    "text":"To examine the effect of CN and DTT dual additives treat \nment on optimizing the morphology, OSCs were fabricated \nusing conventional device architecture of ITO\/PEDOT:PSS\/\n active layer\/PDINO[26]\/Al (Figure 1a). Detailed experimental \nprocedures are described in Supporting Information. The con\ntrol PM6:Y6-based devices processed with conventional treat\nment of 0.5% (v\/v) CN and TA at 110 \u00b0C for 10 min yielded a \nmaximum PCE of 15.74%, with an open-circuit voltage (Voc) of 0.822 V, a short-circuit current density (Jsc) of 25.91 mA cm\u22122, \nand FF of 73.9% (Figure 2a and Table 1). In comparison with the \ncontrol devices without any treatment (PCE = 15.37%), applying \ndifferent weight ratio of DTT as additive for the PM6:Y6 blend \nf\n ilm effectively enabled better device performance, and a  \nmaximum PCE of 16.03% was achieved when the active layer \nwas processed by 50% DTT (Table S1, Supporting Information). \nBy incorporating 10% DTT (weight ratio relative to Y6) along \nwith 0.5% CN as dual additives in chloroform, followed by TA \nat 90 \u00b0C for 10 min for the PM6:Y6 blend, an improved FF of \n75.4% associated with a slightly higher Jsc of 26.16 mA cm\u22122 was \nobtained, delivering a higher PCE of 16.50% as compared to \nthe control device processed with the conventional CN additive \n(Table S2, Supporting Information). When increasing the DTT \ncontent to 20%, the PCE of the device was further enhanced  \nto 16.74%, with a Jsc of 26.20 mA cm\u22122 and a FF of 76.0%  \n(Table S2, Supporting Information). Optimal device perfor\nmance was obtained when 25% DTT and 0.5% CN was used, \ngiving a maximum PCE of 16.97%, with a Voc of 0.839 V, a Jsc \nof 26.42 mA cm\u22122, and a FF of 76.5%. Afterward, the higher content of 30% and 40% DTT led to a lower PCE of 16.89% \nand 16.28%, respectively. It should be noted that all the devices \nyielded over 16% PCEs by using dual additives of CN and DTT \ntreatment with the weight ratio of DTT ranged from 10% to \n44%, which are higher than that of the control device using \nonly CN as additive.",
    "solar_cell_name":"PM6:Y6 (30% DTT)",
    "donor":"PM6",
    "acceptor":"Y6",
    "additive":"30% DTT  and 0.5% CN",
    "pce":16.89,
    "doi":"10.1002\/adma.202105301"
  },
  {
    "text":"To examine the effect of CN and DTT dual additives treat \nment on optimizing the morphology, OSCs were fabricated \nusing conventional device architecture of ITO\/PEDOT:PSS\/\n active layer\/PDINO[26]\/Al (Figure 1a). Detailed experimental \nprocedures are described in Supporting Information. The con\ntrol PM6:Y6-based devices processed with conventional treat\nment of 0.5% (v\/v) CN and TA at 110 \u00b0C for 10 min yielded a \nmaximum PCE of 15.74%, with an open-circuit voltage (Voc) of 0.822 V, a short-circuit current density (Jsc) of 25.91 mA cm\u22122, \nand FF of 73.9% (Figure 2a and Table 1). In comparison with the \ncontrol devices without any treatment (PCE = 15.37%), applying \ndifferent weight ratio of DTT as additive for the PM6:Y6 blend \nf\n ilm effectively enabled better device performance, and a  \nmaximum PCE of 16.03% was achieved when the active layer \nwas processed by 50% DTT (Table S1, Supporting Information). \nBy incorporating 10% DTT (weight ratio relative to Y6) along \nwith 0.5% CN as dual additives in chloroform, followed by TA \nat 90 \u00b0C for 10 min for the PM6:Y6 blend, an improved FF of \n75.4% associated with a slightly higher Jsc of 26.16 mA cm\u22122 was \nobtained, delivering a higher PCE of 16.50% as compared to \nthe control device processed with the conventional CN additive \n(Table S2, Supporting Information). When increasing the DTT \ncontent to 20%, the PCE of the device was further enhanced  \nto 16.74%, with a Jsc of 26.20 mA cm\u22122 and a FF of 76.0%  \n(Table S2, Supporting Information). Optimal device perfor\nmance was obtained when 25% DTT and 0.5% CN was used, \ngiving a maximum PCE of 16.97%, with a Voc of 0.839 V, a Jsc \nof 26.42 mA cm\u22122, and a FF of 76.5%. Afterward, the higher content of 30% and 40% DTT led to a lower PCE of 16.89% \nand 16.28%, respectively. It should be noted that all the devices \nyielded over 16% PCEs by using dual additives of CN and DTT \ntreatment with the weight ratio of DTT ranged from 10% to \n45%, which are higher than that of the control device using \nonly CN as additive.",
    "solar_cell_name":"PM6:Y6 (40% DTT)",
    "donor":"PM6",
    "acceptor":"Y6",
    "additive":"40% DTT  and 0.5% CN",
    "pce":16.28,
    "doi":"10.1002\/adma.202105301"
  },
  {
    "text":"Due to the strong self-assembly of nonfullerene acceptor Y6, \nrealizing high performance in the Y6-based OSCs heavily relies \non the selection of processing solvent with low boiling point \n(e.g., chloroform), which can prevent the over aggregation of Y6 \nduring the film formation. Otherwise, using high boiling point \nsolvent (e.g., chlorobenzene and o-xylene) to build the devices \ngenerally results in poor photovoltaic performance because of \nthe excessive self-assembly aggregation of Y6.[18,27] The conven\ntional solvent additive treatments show limited effect on regu\nlating the morphology of Y6-based blend casting from high \nboiling point solvents. We then examine the advantage of the \nCN and DTT dual additives treatment for the OSCs processed \nby the high boiling point solvents. Relative to the lower PCE of \n13.23% obtained in the control PM6:Y6-based device processed \nby chlorobenzene with CN additive, a much higher PCE of \n15.85% was achieved by applying the dual additives of CN and \nDTT to treat the blend, along with significantly improved FF \nof 77.0% (Table 1 and Figure 2a). Particularly, such dual addi\ntives treatment showed encouraging effect on regulating the \nmorphology of the nonhalogen-solvent o-xylene-processed \nPM6:Y6 blend, recording an impressive PCE of 16.16% and a \nFF of 76.2% (Table 1 and Figure 2b). Contrastively, the control \ndevice treated with CN additive showed a much poorer PCE of \n12.11% and a lower FF of 67.8%. The significant improvement \nof device performance enabled by the dual additives treatment \nof CN and DTT was also established in the nonhalogen-solvent \ntoluene-processed PM6:Y6 blend (as shown in Table 1), further \ndemonstrating the advantages of the duel additives treatment \nin the morphology control.",
    "solar_cell_name":"PM6:Y6 (o-xylene, dual additives)",
    "donor":"PM6",
    "acceptor":"Y6",
    "additive":"CN",
    "pce":12.11,
    "doi":"10.1002\/adma.202105301"
  },
  {
    "text":" It is noteworthy that the synergistic effect of CN and DTT \ndual additives treatment effectively led to significantly improved \nFF values and increased PCEs of the OSCs (Figure 6c,d).  \nParticularly, FF values exceeding 80% should be a rarity in the \nreported OSCs.[35,36] According to the evaluation of the exciton \ncharge dissociation and charge recombination properties  \nin these devices (as shown in Figures S7 and S8, Supporting \nInformation), the dual additives treatment of CN and DTT \nfavors to improve their charge extraction efficiency and \nsuppress the charge recombination as compared to the conventional CN additive treatment, which are consistent \nwith the results observed in the PM6:Y6 system. Similar to \nthe PM6:Y6 blend, the PTQ10:DTT showed obviously higher \n\u03c7 parameter of 1.087 than that of 0.017 for the Y6:DTT blend \nand 0.432 for the m-BTP-PhC6:DTT blend (as shown in Figure \nS5, Supporting Information), indicating the higher miscibility \nof DTT with nonfullerene acceptor (Y6\/m-BTP-PhC6) com\npared to the polymer donor PTQ10. Relative to the PTQ10:Y6 \nand PTQ10:m-BTP-PhC6 blend films treated with CN additive \nalone, better nanoscale phase separation with more favorable  aggregation was realized in the films processed with the dual \nadditives of CN and DTT (as shown in Figures S9 and S10, \nSupporting Information), suggesting that the additional DTT \nadditive effectively restricted the over self-assembling of the Y6 \nand m-BTP-PhC6 acceptors in the active layers. Relative to the \nCN additive treatment for the PTQ10:Y6 blend, the dual addi\ntives treatment of CN and DTT also enhanced the preferential \nface-on orientation and narrowed the \u03c0\u2013\u03c0 interaction distance \nalong the OOP direction (as shown in Figure S11, Supporting \nInformation), which agrees with the phenomenon observed \nin the PM6:Y6 system mentioned above. Apparently, the work \nmechanism of the DTT additive treatment in the PTQ10\nbased systems is the same as that established in the PM6:Y6 \nblend, demonstrating the generality of this morphology con\ntrolling effect of the dual additives treatment. Other than the \nY6-series-based systems, this morphology control approach \nalso showed positive effect on optimizing the morphology of \nPM6:IT-4F blend film. Compared with the control device pro\ncessed by conventional CN additive (PCE = 12.65%), a higher \nPCE of 13.87% was achieved in the device treated by the dual \nadditives of 1% CN and 40% DTT (Table S10, Supporting  \nInformation).",
    "solar_cell_name":"PM6:IT-4F ",
    "donor":"PM6",
    "acceptor":"IT-4F ",
    "additive":"CN",
    "pce":12.65,
    "doi":"10.1002\/adma.202105301"
  },
  {
    "text":" It is noteworthy that the synergistic effect of CN and DTT \ndual additives treatment effectively led to significantly improved \nFF values and increased PCEs of the OSCs (Figure 6c,d).  \nParticularly, FF values exceeding 80% should be a rarity in the \nreported OSCs.[35,36] According to the evaluation of the exciton \ncharge dissociation and charge recombination properties  \nin these devices (as shown in Figures S7 and S8, Supporting \nInformation), the dual additives treatment of CN and DTT \nfavors to improve their charge extraction efficiency and \nsuppress the charge recombination as compared to the conventional CN additive treatment, which are consistent \nwith the results observed in the PM6:Y6 system. Similar to \nthe PM6:Y6 blend, the PTQ10:DTT showed obviously higher \n\u03c7 parameter of 1.087 than that of 0.017 for the Y6:DTT blend \nand 0.432 for the m-BTP-PhC6:DTT blend (as shown in Figure \nS5, Supporting Information), indicating the higher miscibility \nof DTT with nonfullerene acceptor (Y6\/m-BTP-PhC6) com\npared to the polymer donor PTQ10. Relative to the PTQ10:Y6 \nand PTQ10:m-BTP-PhC6 blend films treated with CN additive \nalone, better nanoscale phase separation with more favorable  aggregation was realized in the films processed with the dual \nadditives of CN and DTT (as shown in Figures S9 and S10, \nSupporting Information), suggesting that the additional DTT \nadditive effectively restricted the over self-assembling of the Y6 \nand m-BTP-PhC6 acceptors in the active layers. Relative to the \nCN additive treatment for the PTQ10:Y6 blend, the dual addi\ntives treatment of CN and DTT also enhanced the preferential \nface-on orientation and narrowed the \u03c0\u2013\u03c0 interaction distance \nalong the OOP direction (as shown in Figure S11, Supporting \nInformation), which agrees with the phenomenon observed \nin the PM6:Y6 system mentioned above. Apparently, the work \nmechanism of the DTT additive treatment in the PTQ10\nbased systems is the same as that established in the PM6:Y6 \nblend, demonstrating the generality of this morphology con\ntrolling effect of the dual additives treatment. Other than the \nY6-series-based systems, this morphology control approach \nalso showed positive effect on optimizing the morphology of \nPM6:IT-4F blend film. Compared with the control device pro\ncessed by conventional CN additive (PCE = 12.65%), a higher \nPCE of 13.87% was achieved in the device treated by the dual \nadditives of 1% CN and 40% DTT (Table S11, Supporting  \nInformation).",
    "solar_cell_name":"PM6:IT-4F",
    "donor":"PM6",
    "acceptor":"IT-4F ",
    "additive":"1% CN and 40% DTT",
    "pce":13.87,
    "doi":"10.1002\/adma.202105301"
  }
]

File: doi_result.json
[
  {
    "doi": "10.1016/j.jallcom.2018.11.116",
    "Record": {
      "metadata": {
        "composition": "Al0.3CoCrFeNi@at"
      },
      "strength": [
        {
          "ys": "1136 MPa",
          "uts": "1207 MPa",
          "strain": "11%",
          "temperature": "room temperature",
          "strain_rate": "2e-4 s^-1",
          "test_env": "fiber diameter 1.0 mm",
          "test_type": "tensile"
        }
      ],
      "phase": [
        {
          "phases": [
            "FCC",
            "B2"
          ],
          "test_env": null
        }
      ],
      "grain_size": {
        "grain_size": "1.26 μm"
      },
      "synthesis": {
        "steps": [
          {
            "levitation melting": {
              "atmosphere": "vacuum",
              "pressure": "",
              "power": "",
              "coil frequency": "",
              "liquid mixing time": "",
              "number of remelts": ""
            }
          },
          {
            "forging": {
              "temperature": "1050 °C",
              "strain rate": "",
              "deformation degree": ""
            }
          },
          {
            "rotary swaging": {
              "temperature": "1000 °C",
              "final diameter": "6 mm"
            }
          },
          {
            "hot drawing": {
              "temperature": "900 °C",
              "final diameter": "1.0 mm"
            }
          }
        ]
      }
    }
  },
  {
    "doi": "10.1016/j.jallcom.2018.11.116",
    "Record": {
      "metadata": {
        "composition": "Al0.3CoCrFeNi@at"
      },
      "strength": [
        {
          "ys": "600 MPa",
          "uts": "984 MPa",
          "strain": "25%",
          "temperature": "room temperature",
          "strain_rate": "2e-4 s^-1",
          "test_env": "fiber diameter 1.0 mm",
          "test_type": "tensile"
        }
      ],
      "phase": [
        {
          "phases": [
            "FCC",
            "B2"
          ],
          "test_env": null
        }
      ],
      "grain_size": {
        "grain_size": "1.95 μm"
      },
      "synthesis": {
        "steps": [
          {
            "levitation melting": {
              "atmosphere": "vacuum",
              "pressure": "",
              "power": "",
              "coil frequency": "",
              "liquid mixing time": "",
              "number of remelts": ""
            }
          },
          {
            "forging": {
              "temperature": "1050 °C",
              "strain rate": "",
              "deformation degree": ""
            }
          },
          {
            "rotary swaging": {
              "temperature": "1000 °C",
              "final diameter": "6 mm"
            }
          },
          {
            "hot drawing": {
              "temperature": "900 °C",
              "final diameter": "1.0 mm"
            }
          },
          {
            "annealing": {
              "temperature": "900 °C",
              "duration": "10 min",
              "atmosphere": ""
            }
          }
        ]
      }
    }
  },
  {
    "doi": "10.1016/j.jallcom.2018.11.116",
    "Record": {
      "metadata": {
        "composition": "Al0.3CoCrFeNi@at"
      },
      "strength": [
        {
          "ys": "588 MPa",
          "uts": "968 MPa",
          "strain": "26%",
          "temperature": "room temperature",
          "strain_rate": "2e-4 s^-1",
          "test_env": "fiber diameter 1.0 mm",
          "test_type": "tensile"
        }
      ],
      "phase": [
        {
          "phases": [
            "FCC",
            "B2"
          ],
          "test_env": null
        }
      ],
      "grain_size": {
        "grain_size": "2.13 μm"
      },
      "synthesis": {
        "steps": [
          {
            "levitation melting": {
              "atmosphere": "vacuum",
              "pressure": "",
              "power": "",
              "coil frequency": "",
              "liquid mixing time": "",
              "number of remelts": ""
            }
          },
          {
            "forging": {
              "temperature": "1050 °C",
              "strain rate": "",
              "deformation degree": ""
            }
          },
          {
            "rotary swaging": {
              "temperature": "1000 °C",
              "final diameter": "6 mm"
            }
          },
          {
            "hot drawing": {
              "temperature": "900 °C",
              "final diameter": "1.0 mm"
            }
          },
          {
            "annealing": {
              "temperature": "900 °C",
              "duration": "30 min",
              "atmosphere": ""
            }
          }
        ]
      }
    }
  },
  {
    "doi": "10.1016/j.jallcom.2018.11.116",
    "Record": {
      "metadata": {
        "composition": "Al0.3CoCrFeNi@at"
      },
      "strength": [
        {
          "ys": "512 MPa",
          "uts": "924 MPa",
          "strain": "29%",
          "temperature": "room temperature",
          "strain_rate": "2e-4 s^-1",
          "test_env": "fiber diameter 1.0 mm",
          "test_type": "tensile"
        }
      ],
      "phase": [
        {
          "phases": [
            "FCC",
            "B2"
          ],
          "test_env": null
        }
      ],
      "grain_size": {
        "grain_size": "2.29 μm"
      },
      "synthesis": {
        "steps": [
          {
            "levitation melting": {
              "atmosphere": "vacuum",
              "pressure": "",
              "power": "",
              "coil frequency": "",
              "liquid mixing time": "",
              "number of remelts": ""
            }
          },
          {
            "forging": {
              "temperature": "1050 °C",
              "strain rate": "",
              "deformation degree": ""
            }
          },
          {
            "rotary swaging": {
              "temperature": "1000 °C",
              "final diameter": "6 mm"
            }
          },
          {
            "hot drawing": {
              "temperature": "900 °C",
              "final diameter": "1.0 mm"
            }
          },
          {
            "annealing": {
              "temperature": "900 °C",
              "duration": "300 min",
              "atmosphere": ""
            }
          }
        ]
      }
    }
  },
  {
    "doi": "10.1016/j.jallcom.2018.11.116",
    "Record": {
      "metadata": {
        "composition": "Al0.3CoCrFeNi@at"
      },
      "strength": [
        {
          "ys": "516 MPa",
          "uts": "930 MPa",
          "strain": "30%",
          "temperature": "room temperature",
          "strain_rate": "2e-4 s^-1",
          "test_env": "fiber diameter 1.0 mm",
          "test_type": "tensile"
        }
      ],
      "phase": [
        {
          "phases": [
            "FCC",
            "B2"
          ],
          "test_env": null
        }
      ],
      "grain_size": {
        "grain_size": "2.30 μm"
      },
      "synthesis": {
        "steps": [
          {
            "levitation melting": {
              "atmosphere": "vacuum",
              "pressure": "",
              "power": "",
              "coil frequency": "",
              "liquid mixing time": "",
              "number of remelts": ""
            }
          },
          {
            "forging": {
              "temperature": "1050 °C",
              "strain rate": "",
              "deformation degree": ""
            }
          },
          {
            "rotary swaging": {
              "temperature": "1000 °C",
              "final diameter": "6 mm"
            }
          },
          {
            "hot drawing": {
              "temperature": "900 °C",
              "final diameter": "1.0 mm"
            }
          },
          {
            "annealing": {
              "temperature": "900 °C",
              "duration": "720 min",
              "atmosphere": ""
            }
          }
        ]
      }
    }
  },
  {
    "doi": "10.1016/j.jallcom.2018.11.116",
    "Record": {
      "metadata": {
        "composition": "Al0.3CoCrFeNi@at"
      },
      "strength": [
        {
          "ys": "1074 MPa",
          "uts": "1217 MPa",
          "strain": "12%",
          "temperature": "room temperature",
          "strain_rate": "2e-4 s^-1",
          "test_env": "fiber diameter 1.6 mm",
          "test_type": "tensile"
        }
      ],
      "phase": [
        {
          "phases": [
            "FCC",
            "B2"
          ],
          "test_env": null
        }
      ],
      "grain_size": {
        "grain_size": "1.21 μm"
      },
      "synthesis": {
        "steps": [
          {
            "levitation melting": {
              "atmosphere": "vacuum",
              "pressure": "",
              "power": "",
              "coil frequency": "",
              "liquid mixing time": "",
              "number of remelts": ""
            }
          },
          {
            "forging": {
              "temperature": "1050 °C",
              "strain rate": "",
              "deformation degree": ""
            }
          },
          {
            "rotary swaging": {
              "temperature": "1000 °C",
              "final diameter": "6 mm"
            }
          },
          {
            "hot drawing": {
              "temperature": "900 °C",
              "final diameter": "1.6 mm"
            }
          }
        ]
      }
    }
  },
  {
    "doi": "10.1016/j.jallcom.2018.11.116",
    "Record": {
      "metadata": {
        "composition": "Al0.3CoCrFeNi@at"
      },
      "strength": [
        {
          "ys": "712 MPa",
          "uts": "1018 MPa",
          "strain": "20%",
          "temperature": "room temperature",
          "strain_rate": "2e-4 s^-1",
          "test_env": "fiber diameter 1.6 mm",
          "test_type": "tensile"
        }
      ],
      "phase": [
        {
          "phases": [
            "FCC",
            "B2"
          ],
          "test_env": null
        }
      ],
      "grain_size": {
        "grain_size": "1.84 μm"
      },
      "synthesis": {
        "steps": [
          {
            "levitation melting": {
              "atmosphere": "vacuum",
              "pressure": "",
              "power": "",
              "coil frequency": "",
              "liquid mixing time": "",
              "number of remelts": ""
            }
          },
          {
            "forging": {
              "temperature": "1050 °C",
              "strain rate": "",
              "deformation degree": ""
            }
          },
          {
            "rotary swaging": {
              "temperature": "1000 °C",
              "final diameter": "6 mm"
            }
          },
          {
            "hot drawing": {
              "temperature": "900 °C",
              "final diameter": "1.6 mm"
            }
          },
          {
            "annealing": {
              "temperature": "900 °C",
              "duration": "10 min",
              "atmosphere": ""
            }
          }
        ]
      }
    }
  },
  {
    "doi": "10.1016/j.jallcom.2018.11.116",
    "Record": {
      "metadata": {
        "composition": "Al0.3CoCrFeNi@at"
      },
      "strength": [
        {
          "ys": "617 MPa",
          "uts": "996 MPa",
          "strain": "25%",
          "temperature": "room temperature",
          "strain_rate": "2e-4 s^-1",
          "test_env": "fiber diameter 1.6 mm",
          "test_type": "tensile"
        }
      ],
      "phase": [
        {
          "phases": [
            "FCC",
            "B2"
          ],
          "test_env": null
        }
      ],
      "grain_size": {
        "grain_size": "2.08 μm"
      },
      "synthesis": {
        "steps": [
          {
            "levitation melting": {
              "atmosphere": "vacuum",
              "pressure": "",
              "power": "",
              "coil frequency": "",
              "liquid mixing time": "",
              "number of remelts": ""
            }
          },
          {
            "forging": {
              "temperature": "1050 °C",
              "strain rate": "",
              "deformation degree": ""
            }
          },
          {
            "rotary swaging": {
              "temperature": "1000 °C",
              "final diameter": "6 mm"
            }
          },
          {
            "hot drawing": {
              "temperature": "900 °C",
              "final diameter": "1.6 mm"
            }
          },
          {
            "annealing": {
              "temperature": "900 °C",
              "duration": "30 min",
              "atmosphere": ""
            }
          }
        ]
      }
    }
  },
  {
    "doi": "10.1016/j.jallcom.2018.11.116",
    "Record": {
      "metadata": {
        "composition": "Al0.3CoCrFeNi@at"
      },
      "strength": [
        {
          "ys": "518 MPa",
          "uts": "938 MPa",
          "strain": "33%",
          "temperature": "room temperature",
          "strain_rate": "2e-4 s^-1",
          "test_env": "fiber diameter 1.6 mm",
          "test_type": "tensile"
        }
      ],
      "phase": [
        {
          "phases": [
            "FCC",
            "B2"
          ],
          "test_env": null
        }
      ],
      "grain_size": {
        "grain_size": "2.19 μm"
      },
      "synthesis": {
        "steps": [
          {
            "levitation melting": {
              "atmosphere": "vacuum",
              "pressure": "",
              "power": "",
              "coil frequency": "",
              "liquid mixing time": "",
              "number of remelts": ""
            }
          },
          {
            "forging": {
              "temperature": "1050 °C",
              "strain rate": "",
              "deformation degree": ""
            }
          },
          {
            "rotary swaging": {
              "temperature": "1000 °C",
              "final diameter": "6 mm"
            }
          },
          {
            "hot drawing": {
              "temperature": "900 °C",
              "final diameter": "1.6 mm"
            }
          },
          {
            "annealing": {
              "temperature": "900 °C",
              "duration": "300 min",
              "atmosphere": ""
            }
          }
        ]
      }
    }
  },
  {
    "doi": "10.1016/j.jallcom.2018.11.116",
    "Record": {
      "metadata": {
        "composition": "Al0.3CoCrFeNi@at"
      },
      "strength": [
        {
          "ys": "496 MPa",
          "uts": "922 MPa",
          "strain": "33%",
          "temperature": "room temperature",
          "strain_rate": "2e-4 s^-1",
          "test_env": "fiber diameter 1.6 mm",
          "test_type": "tensile"
        }
      ],
      "phase": [
        {
          "phases": [
            "FCC",
            "B2"
          ],
          "test_env": null
        }
      ],
      "grain_size": {
        "grain_size": "2.22 μm"
      },
      "synthesis": {
        "steps": [
          {
            "levitation melting": {
              "atmosphere": "vacuum",
              "pressure": "",
              "power": "",
              "coil frequency": "",
              "liquid mixing time": "",
              "number of remelts": ""
            }
          },
          {
            "forging": {
              "temperature": "1050 °C",
              "strain rate": "",
              "deformation degree": ""
            }
          },
          {
            "rotary swaging": {
              "temperature": "1000 °C",
              "final diameter": "6 mm"
            }
          },
          {
            "hot drawing": {
              "temperature": "900 °C",
              "final diameter": "1.6 mm"
            }
          },
          {
            "annealing": {
              "temperature": "900 °C",
              "duration": "720 min",
              "atmosphere": ""
            }
          }
        ]
      }
    }
  },
  {
    "doi": "10.1016/j.jallcom.2018.11.116",
    "Record": {
      "metadata": {
        "composition": "Al0.3CoCrFeNi@at"
      },
      "strength": [
        {
          "ys": "~1200 MPa",
          "uts": "~1200 MPa",
          "strain": "8%",
          "temperature": "room temperature",
          "strain_rate": null,
          "test_env": "fiber (prior study, as-drawn)",
          "test_type": "tensile"
        }
      ],
      "phase": [],
      "grain_size": {
        "grain_size": ""
      },
      "synthesis": {
        "steps": []
      }
    }
  }
]
