Repository: Sci-Extract/sisyphus

# Step through _sisyphus_ extraction process
Author: Soike Yuan  date: 1/12/2025

Prerequisite: Assumed that you have installed sisyphus on your machine and add .env file to your root path which contains API key. :shipit:

## Below is the file structure of the project,

```
├─ README.md                        
├─ pyproject.toml                   # Python project metadata and dependencies
├─ data/                            # Extracted data of high entropy alloys
├─ notebooks/                       # Jupyter notebooks
├─ db/                              # sql databases
├─ record/                          # record sql database
│─ sisyphus/
│     ├─ chain/                     # chain implementation
│     └─ crawler/                   # crawler for article downloading
│     └─ heas/                      # high entropy alloys relevant prompt and code
│     └─ utils/                     # helpful functions
└─ script/
```

### More specifically
notebooks is where you should go to find examples code and can give it a try :) make sure you are executing in your root directory

### machine learning code
Refer to [Machine learning](https://github.com/sukiluvcode/Machine-learning-of-sisyphus-project)

File: contextualized_merged.jsonl (part 1 of 2)
{"DOI": "10.1016/j.matchar.2023.112865", "records": [{"metadata": {"composition_norm": "Cu41.2Ni29.7Si15.6Al13.5(at.%)", "label_norm": "", "processing_kw_norm": ["arc-melted with magnetic stirring", "suction cast"]}, "properties": [{"phase": {"phases": ["FCC", "Cu3Si", "Ni2Si"], "test_env": null}}, {"strength": {"ys": null, "uts": "~1600 MPa", "strain": null, "temperature": "room temperature", "strain_rate": null, "test_env": "as-cast, compression test", "test_type": "compressive"}}], "extract_syn": true}]}
{"DOI": "10.1016/j.actamat.2024.120498", "records": [{"metadata": {"composition_norm": "Co60Ni40", "label_norm": "", "processing_kw_norm": ["vacuum arc-melted", "cold rolled 30%", "homogenized at 1100C for 24h", "cold rolled 92%", "annealed at 750C for 120s"]}, "properties": [{"phase": {"phases": ["FCC"], "test_env": null}}, {"strength": {"ys": "140 MPa", "uts": "419 MPa", "strain": "~0.72", "temperature": "room temperature", "strain_rate": "8.3×10^-4 s^-1", "test_env": "small-scale dog-bone specimen, gauge 2 mm × 1 mm × 0.5 mm", "test_type": "tensile"}}, {"grain_size": {"grain_size": "3.10 μm"}}], "extract_syn": true}, {"metadata": {"composition_norm": "Co20Cr40Ni40", "label_norm": "", "processing_kw_norm": ["vacuum arc-melted", "cold rolled 30%", "homogenized at 1100C for 24h", "cold rolled 92%", "annealed at 850C for 3.6ks"]}, "properties": [{"phase": {"phases": ["FCC"], "test_env": "undeformed"}}, {"phase": {"phases": ["FCC", "HCP"], "test_env": "after tensile deformation to fracture (room temperature), ~0.4% HCP"}}, {"strength": {"ys": "375 MPa", "uts": "685 MPa", "strain": "~0.72", "temperature": "room temperature", "strain_rate": "8.3×10^-4 s^-1", "test_env": "small-scale dog-bone specimen, gauge 2 mm × 1 mm × 0.5 mm", "test_type": "tensile"}}, {"grain_size": {"grain_size": "2.79 μm"}}], "extract_syn": true}]}
{"DOI": "10.1016/j.jallcom.2023.172828", "records": [{"metadata": {"composition_norm": "Al1.8CrCuFeNi2", "label_norm": "", "processing_kw_norm": ["powder metallurgy", "vacuum hot pressing sintering at 1050C for 2h", "gas-atomized powder", "40 MPa pressure"]}, "properties": [{"phase": {"phases": ["B2 (Al-Ni rich, ordered)", "BCC (Fe-Cr rich)"], "test_env": null}}, {"strength": {"ys": null, "uts": "39.23-407.25 MPa", "strain": "0.693", "temperature": "900-1050°C", "strain_rate": "0.001-1 s^-1", "test_env": "hot compression, vacuum chamber, cylindrical sample (6mm x 9mm)", "test_type": "compressive"}}, {"grain_size": {"grain_size": "2.02 µm"}}, {"grain_size": {"grain_size": "3.63 µm"}}], "extract_syn": true}]}
{"DOI": "10.1016/j.jallcom.2018.11.116", "records": [{"metadata": {"composition_norm": "Al0.3CoCrFeNi", "label_norm": "A1", "processing_kw_norm": ["vacuum-levitation melted", "hot forged at 1050C", "hot swaged at 1000C", "drawn to 1.0 mm at 900C", "annealed at 900C for 10min"]}, "properties": [{"phase": {"phases": ["FCC", "B2"], "test_env": null}}, {"strength": {"ys": "600 MPa", "uts": "984 MPa", "strain": "25%", "temperature": "~25°C", "strain_rate": "2e-4 s^-1", "test_env": "fiber diameter 1.0 mm, gauge length 50 mm", "test_type": "tensile"}}], "extract_syn": true}, {"metadata": {"composition_norm": "Al0.3CoCrFeNi", "label_norm": "A2", "processing_kw_norm": ["vacuum-levitation melted", "hot forged at 1050C", "hot swaged at 1000C", "drawn to 1.0 mm at 900C", "annealed at 900C for 30min"]}, "properties": [{"phase": {"phases": ["FCC", "B2"], "test_env": null}}, {"strength": {"ys": "588 MPa", "uts": "968 MPa", "strain": "26%", "temperature": "~25°C", "strain_rate": "2e-4 s^-1", "test_env": "fiber diameter 1.0 mm, gauge length 50 mm", "test_type": "tensile"}}], "extract_syn": true}, {"metadata": {"composition_norm": "Al0.3CoCrFeNi", "label_norm": "A3", "processing_kw_norm": ["vacuum-levitation melted", "hot forged at 1050C", "hot swaged at 1000C", "drawn to 1.0 mm at 900C", "annealed at 900C for 300min"]}, "properties": [{"phase": {"phases": ["FCC", "B2"], "test_env": null}}, {"strength": {"ys": "512 MPa", "uts": "924 MPa", "strain": "29%", "temperature": "~25°C", "strain_rate": "2e-4 s^-1", "test_env": "fiber diameter 1.0 mm, gauge length 50 mm", "test_type": "tensile"}}], "extract_syn": true}, {"metadata": {"composition_norm": "Al0.3CoCrFeNi", "label_norm": "A4", "processing_kw_norm": ["vacuum-levitation melted", "hot forged at 1050C", "hot swaged at 1000C", "drawn to 1.0 mm at 900C", "annealed at 900C for 720min"]}, "properties": [{"phase": {"phases": ["FCC", "B2"], "test_env": null}}, {"strength": {"ys": "516 MPa", "uts": "930 MPa", "strain": "30%", "temperature": "~25°C", "strain_rate": "2e-4 s^-1", "test_env": "fiber diameter 1.0 mm, gauge length 50 mm", "test_type": "tensile"}}], "extract_syn": true}, {"metadata": {"composition_norm": "Al0.3CoCrFeNi", "label_norm": "1.0mm_0min", "processing_kw_norm": ["hot forged", "hot swaged at 1000-1050C", "drawn at 900C", "annealed at 900C for 0min"]}, "properties": [{"strength": {"ys": "1136 MPa", "uts": "1207 MPa", "strain": "11%", "temperature": "~25°C", "strain_rate": "2e-4 s^-1", "test_env": "fiber diameter 1.0 mm, gauge length 50 mm", "test_type": "tensile"}}], "extract_syn": true}, {"metadata": {"composition_norm": "Al0.3CoCrFeNi", "label_norm": "1.6mm_0min", "processing_kw_norm": ["hot forged", "hot swaged at 1000-1050C", "drawn at 900C", "annealed at 900C for 0min"]}, "properties": [{"strength": {"ys": "1074 MPa", "uts": "1217 MPa", "strain": "12%", "temperature": "~25°C", "strain_rate": "2e-4 s^-1", "test_env": "fiber diameter 1.6 mm, gauge length 50 mm", "test_type": "tensile"}}], "extract_syn": true}, {"metadata": {"composition_norm": "Al0.3CoCrFeNi", "label_norm": "1.6mm_10min", "processing_kw_norm": ["hot forged", "hot swaged at 1000-1050C", "drawn at 900C", "annealed at 900C for 10min"]}, "properties": [{"strength": {"ys": "712 MPa", "uts": "1018 MPa", "strain": "20%", "temperature": "~25°C", "strain_rate": "2e-4 s^-1", "test_env": "fiber diameter 1.6 mm, gauge length 50 mm", "test_type": "tensile"}}], "extract_syn": true}, {"metadata": {"composition_norm": "Al0.3CoCrFeNi", "label_norm": "1.6mm_30min", "processing_kw_norm": ["hot forged", "hot swaged at 1000-1050C", "drawn at 900C", "annealed at 900C for 30min"]}, "properties": [{"strength": {"ys": "617 MPa", "uts": "996 MPa", "strain": "25%", "temperature": "~25°C", "strain_rate": "2e-4 s^-1", "test_env": "fiber diameter 1.6 mm, gauge length 50 mm", "test_type": "tensile"}}], "extract_syn": true}, {"metadata": {"composition_norm": "Al0.3CoCrFeNi", "label_norm": "1.6mm_300min", "processing_kw_norm": ["hot forged", "hot swaged at 1000-1050C", "drawn at 900C", "annealed at 900C for 300min"]}, "properties": [{"strength": {"ys": "518 MPa", "uts": "938 MPa", "strain": "33%", "temperature": "~25°C", "strain_rate": "2e-4 s^-1", "test_env": "fiber diameter 1.6 mm, gauge length 50 mm", "test_type": "tensile"}}], "extract_syn": true}, {"metadata": {"composition_norm": "Al0.3CoCrFeNi", "label_norm": "1.6mm_720min", "processing_kw_norm": ["hot forged", "hot swaged at 1000-1050C", "drawn at 900C", "annealed at 900C for 720min"]}, "properties": [{"strength": {"ys": "496 MPa", "uts": "922 MPa", "strain": "33%", "temperature": "~25°C", "strain_rate": "2e-4 s^-1", "test_env": "fiber diameter 1.6 mm, gauge length 50 mm", "test_type": "tensile"}}], "extract_syn": true}, {"metadata": {"composition_norm": "Al0.3CoCrFeNi", "label_norm": "", "processing_kw_norm": ["hot forged", "hot swaged at 1000-1050C", "drawn into fibers at 900C", "annealed at 900C for 10min", "annealed at 900C for 30min", "annealed at 900C for 300min", "annealed at 900C for 720min"]}, "properties": [{"grain_size": {"grain_size": "~2 μm"}}], "extract_syn": true}, {"metadata": {"composition_norm": "Al0.3CoCrFeNi", "label_norm": "", "processing_kw_norm": ["hot forged", "hot swaged at 1000-1050C", "drawn into fibers at 900C", "annealed at 900C for 720min"]}, "properties": [{"grain_size": {"grain_size": "<3 μm"}}], "extract_syn": true}]}
{"DOI": "10.1002/mawe.202300263", "records": [{"metadata": {"composition_norm": "Co19.90Cr20.00Fe19.90Mn21.30Ni18.90C0.00", "label_norm": "0 Carbon", "processing_kw_norm": ["magnetic levitation melting", "solution treated at 1100C 2h", "hot rolled 50%", "annealed at 800C 40min"]}, "properties": [{"grain_size": {"grain_size": "4.2 μm"}}], "extract_syn": true}, {"metadata": {"composition_norm": "Co19.90Cr19.75Fe19.80Mn21.20Ni18.80C0.55", "label_norm": "0.5 Carbon", "processing_kw_norm": ["magnetic levitation melting", "solution treated at 1100C 2h", "hot rolled 50%", "annealed at 800C 40min"]}, "properties": [{"grain_size": {"grain_size": "15.6 μm"}}], "extract_syn": true}, {"metadata": {"composition_norm": "Co19.70Cr19.70Fe19.70Mn21.07Ni18.80C1.03", "label_norm": "1.0 Carbon", "processing_kw_norm": ["magnetic levitation melting", "solution treated at 1100C 2h", "hot rolled 50%", "annealed at 800C 40min"]}, "properties": [{"grain_size": {"grain_size": "10.62 μm"}}, {"grain_size": {"grain_size": "<10 μm"}}, {"grain_size": {"grain_size": "~100 μm"}}], "extract_syn": true}]}
{"DOI": "10.1016/j.msea.2024.146214", "records": [{"metadata": {"composition_norm": "CoCrFeMnNi", "label_norm": "Powder", "processing_kw_norm": []}, "properties": [{"phase": {"phases": ["FCC"], "test_env": null}}, {"grain_size": {"grain_size": "15.5 nm"}}], "extract_syn": true}, {"metadata": {"composition_norm": "CoCrFeMnNi", "label_norm": "As-sprayed", "processing_kw_norm": ["cold sprayed at 600C, 4.2 MPa N2"]}, "properties": [{"phase": {"phases": ["FCC"], "test_env": null}}, {"strength": {"ys": "1036.6 MPa", "uts": "1117.8 MPa", "strain": "10.1%", "temperature": "room temperature", "strain_rate": "1e-3 s^-1", "test_env": "quasi-static compression, vertical orientation", "test_type": "compressive"}}, {"strength": {"ys": "1033.1 MPa", "uts": "1102 MPa", "strain": "5.6%", "temperature": "room temperature", "strain_rate": "1e-3 s^-1", "test_env": "quasi-static compression, horizontal orientation", "test_type": "compressive"}}, {"strength": {"ys": "1068 MPa", "uts": "1120 MPa", "strain": null, "temperature": "room temperature", "strain_rate": "3800 s^-1", "test_env": "dynamic compression, vertical orientation", "test_type": "compressive"}}, {"strength": {"ys": "869 MPa", "uts": "877 MPa", "strain": null, "temperature": "room temperature", "strain_rate": "3800 s^-1", "test_env": "dynamic compression, horizontal orientation", "test_type": "compressive"}}, {"grain_size": {"grain_size": "8.3 nm"}}, {"grain_size": {"grain_size": "3.8 μm"}}, {"grain_size": {"grain_size": "3.7 μm"}}], "extract_syn": true}, {"metadata": {"composition_norm": "CoCrFeMnNi", "label_norm": "Sintered 1250C 1h", "processing_kw_norm": ["cold sprayed at 600C, 4.2 MPa N2", "sintered at 1250C 1h, furnace cooled"]}, "properties": [{"phase": {"phases": ["FCC"], "test_env": null}}, {"strength": {"ys": "266.97 MPa", "uts": "1048 MPa", "strain": ">70%", "temperature": "room temperature", "strain_rate": "1e-3 s^-1", "test_env": "quasi-static compression, vertical orientation", "test_type": "compressive"}}, {"strength": {"ys": "211.9 MPa", "uts": "1009 MPa", "strain": ">70%", "temperature": "room temperature", "strain_rate": "1e-3 s^-1", "test_env": "quasi-static compression, horizontal orientation", "test_type": "compressive"}}, {"grain_size": {"grain_size": "45.5 nm"}}, {"grain_size": {"grain_size": "73.1 μm"}}], "extract_syn": true}, {"metadata": {"composition_norm": "CoCrFeMnNi", "label_norm": "as-sprayed vertical, post-compression", "processing_kw_norm": ["cold sprayed", "quasi-static compression"]}, "properties": [{"grain_size": {"grain_size": "0.3 μm"}}], "extract_syn": true}, {"metadata": {"composition_norm": "CoCrFeMnNi", "label_norm": "sintered at 1250°C, post-dynamic loading", "processing_kw_norm": ["sintered at 1250C for 1h", "dynamic loading"]}, "properties": [{"grain_size": {"grain_size": "2.06 μm"}}], "extract_syn": true}]}
{"DOI": "10.1016/j.actamat.2020.08.043", "records": [{"metadata": {"composition_norm": "Fe-27.5Ni-17.5Co-10.5Al-2.2Ta-0.04B(at.%)", "label_norm": "NCATB-0", "processing_kw_norm": ["arc-melted", "aged at 600C for 0h"]}, "properties": [{"phase": {"phases": ["FCC", "NiAl-B2"], "test_env": null}}], "extract_syn": true}, {"metadata": {"composition_norm": "Fe-27.5Ni-17.5Co-10.5Al-2.2Ta-0.04B(at.%)", "label_norm": "NCATB-2", "processing_kw_norm": ["arc-melted", "aged at 600C for 2h"]}, "properties": [{"phase": {"phases": ["FCC", "γ' (L12)"], "test_env": null}}, {"strength": {"ys": null, "uts": "~1.4 GPa", "strain": "~30%", "temperature": "room temperature", "strain_rate": "5e-4 /s", "test_env": "tensile, gauge length 20 mm, cross-section 2.4×0.5 mm2", "test_type": "tensile"}}], "extract_syn": true}, {"metadata": {"composition_norm": "Fe-27.5Ni-17.5Co-10.5Al-2.2Ta-0.04B(at.%)", "label_norm": "NCATB-5", "processing_kw_norm": ["arc-melted", "aged at 600C for 5h"]}, "properties": [{"phase": {"phases": ["FCC", "γ' (L12)"], "test_env": null}}, {"strength": {"ys": "~1.1 GPa", "uts": "~1.7 GPa", "strain": ">10%", "temperature": "room temperature", "strain_rate": "5e-4 /s", "test_env": "tensile, gauge length 20 mm, cross-section 2.4×0.5 mm2", "test_type": "tensile"}}], "extract_syn": true}, {"metadata": {"composition_norm": "Fe27.5Ni17.5Co10.5Al2.2Ta0.04B", "label_norm": "solutionized NCATB", "processing_kw_norm": ["arc-melted", "annealed at 1050C 30min"]}, "properties": [{"strength": {"ys": null, "uts": "~1.05 GPa", "strain": "~23%", "temperature": "room temperature", "strain_rate": null, "test_env": "tensile, gauge length 20 mm, cross-section 2.4×0.5 mm2", "test_type": "tensile"}}], "extract_syn": false}]}
{"DOI": "10.1016/j.jallcom.2022.168261", "records": [{"metadata": {"composition_norm": "Al0.1CoCrFeNi", "label_norm": "", "processing_kw_norm": ["as-cast"]}, "properties": [{"phase": {"phases": ["FCC"], "test_env": null}}], "extract_syn": true}, {"metadata": {"composition_norm": "Al0.1CoCrFeNi", "label_norm": "", "processing_kw_norm": ["Taylor impact at ~310 m/s"]}, "properties": [{"phase": {"phases": ["FCC"], "test_env": "after severe plastic deformation by Taylor impact"}}], "extract_syn": true}, {"metadata": {"composition_norm": "Al0.1CoCrFeNi", "label_norm": "", "processing_kw_norm": ["Taylor impact at ~310 m/s", "annealed at 800C for 1h"]}, "properties": [{"phase": {"phases": ["FCC"], "test_env": "after severe plastic deformation and annealing"}}, {"grain_size": {"grain_size": "gradient (zone I to V), average grain size decreases in UR domain, almost unchanged in FR domain"}}], "extract_syn": true}]}
{"DOI": "10.1016/j.ijrmhm.2023.106163", "records": [{"metadata": {"composition_norm": "Nb30Ta30(Ti2Ni)40", "label_norm": "M0", "processing_kw_norm": ["mixed 10h", "vacuum dried 4h", "LPBF: 300W, 50μm layer, 300mm/s, 40μm spacing, 67 rotation", "substrate: Ti alloy, preheated 200C", "argon protection"]}, "properties": [{"phase": {"phases": ["BCC (matrix)", "BCC (TiNi phase)", "FCC (Ti2Ni phase)"], "test_env": null}}, {"strength": {"ys": "395 ± 36 MPa", "uts": null, "strain": ">50%", "temperature": "room temperature", "strain_rate": null, "test_env": "compression", "test_type": "compressive"}}, {"strength": {"ys": "671 ± 31 MPa", "uts": "1036 ± 17 MPa", "strain": "9.2 ± 0.6%", "temperature": "room temperature", "strain_rate": null, "test_env": "tensile", "test_type": "tensile"}}, {"grain_size": {"grain_size": "11.48 μm"}}], "extract_syn": true}, {"metadata": {"composition_norm": "Nb30Ta30Mo10(Ti2Ni)30", "label_norm": "M10", "processing_kw_norm": ["mixed 10h", "vacuum dried 4h", "LPBF: 300W, 50μm layer, 300mm/s, 40μm spacing, 67 rotation", "substrate: Ti alloy, preheated 200C", "argon protection"]}, "properties": [{"phase": {"phases": ["BCC (matrix, Nb-Ta-Mo-Ti-Ni)", "BCC (TiNi phase)", "FCC (Ti2Ni phase)"], "test_env": null}}, {"strength": {"ys": "915 ± 47 MPa", "uts": null, "strain": ">50%", "temperature": "room temperature", "strain_rate": null, "test_env": "compression", "test_type": "compressive"}}, {"strength": {"ys": "1184 ± 22 MPa", "uts": "1403 ± 35 MPa", "strain": "4.4 ± 0.7%", "temperature": "room temperature", "strain_rate": null, "test_env": "tensile", "test_type": "tensile"}}, {"grain_size": {"grain_size": "6.37 μm"}}], "extract_syn": true}, {"metadata": {"composition_norm": "Nb30Ta30Mo20(Ti2Ni)20", "label_norm": "M20", "processing_kw_norm": ["mixed 10h", "vacuum dried 4h", "LPBF: 300W, 50μm layer, 300mm/s, 40μm spacing, 67 rotation", "substrate: Ti alloy, preheated 200C", "argon protection"]}, "properties": [{"phase": {"phases": ["BCC (matrix)", "BCC (TiNi phase)", "FCC (Ti2Ni phase)"], "test_env": null}}, {"strength": {"ys": "1285 ± 56 MPa", "uts": "2447 MPa", "strain": "27.1 ± 2.6%", "temperature": "room temperature", "strain_rate": null, "test_env": "compression", "test_type": "compressive"}}, {"strength": {"ys": "1212 ± 16 MPa", "uts": "1212 ± 16 MPa", "strain": "0.82 ± 0.06%", "temperature": "room temperature", "strain_rate": null, "test_env": "tensile", "test_type": "tensile"}}], "extract_syn": true}, {"metadata": {"composition_norm": "Nb0.3Ta0.3Mo0.1Ti0.2Ni0.1", "label_norm": "M10-SLM", "processing_kw_norm": ["LPBF", "mixed 10h", "vacuum dried 4h", "laser 300W", "layer thickness 50μm", "scanning speed 300mm/s", "scan spacing 40μm", "substrate preheated 200C", "argon protection"]}, "properties": [{"strength": {"ys": "1204 MPa", "uts": "1438 MPa", "strain": "5.10%", "temperature": "room temperature", "strain_rate": null, "test_env": "tensile", "test_type": "tensile"}}], "extract_syn": true}, {"metadata": {"composition_norm": "Nb0.3Ta0.3Mo0.1Ti0.2Ni0.1", "label_norm": "M10-VLM", "processing_kw_norm": []}, "properties": [{"strength": {"ys": "780 MPa", "uts": "780 MPa", "strain": "0.39%", "temperature": "room temperature", "strain_rate": null, "test_env": "tensile", "test_type": "tensile"}}], "extract_syn": true}]}
{"DOI": "10.1002/adma.201807142", "records": [{"metadata": {"composition_norm": "VCoNi", "label_norm": "", "processing_kw_norm": ["vacuum induction melted under argon", "homogenized at 1200C for 24h", "cold rolled 75%", "recrystallized at 900C for 60min", "water quenched"]}, "properties": [{"phase": {"phases": ["FCC"], "test_env": null}}, {"strength": {"ys": "~1 GPa", "uts": "1359 MPa", "strain": "38%", "temperature": "room temperature", "strain_rate": null, "test_env": "grain size 2.0 ± 1.5 µm, single fcc solid solution", "test_type": "tensile"}}], "extract_syn": true}]}
{"DOI": "10.1016/j.actamat.2017.02.014", "records": [{"metadata": {"composition_norm": "Al0.6CoCrFeNi", "label_norm": "", "processing_kw_norm": ["arc melted", "induction melted and copper mold cast", "homogenized at 1373K for 24h", "water quenched", "rolled 50% at room temperature", "annealed at 1123K for 1h"]}, "properties": [{"phase": {"phases": ["FCC", "BCC-based", "B2", "sigma"], "test_env": null}}, {"phase": {"phases": ["FCC", "BCC-based", "B2", "sigma", "martensite"], "test_env": "under tensile deformation above ~1150 MPa"}}, {"strength": {"ys": "~1100 MPa", "uts": null, "strain": "~2.0%", "temperature": "room temperature", "strain_rate": null, "test_env": "dog-bone specimen, rolling direction", "test_type": "tensile"}}], "extract_syn": true}]}
{"DOI": "10.1007/s12540-018-0200-x", "records": [{"metadata": {"composition_norm": "21.5Co-18.4Cr-20.1Fe-18.4Mn-21.2Ni-0.2Si-0.05C-0.01N(wt%)", "label_norm": "", "processing_kw_norm": ["vacuum induction melted", "as-cast", "homogenized at 1000C for 6h", "furnace cooled to 700C", "air cooled"]}, "properties": [{"phase": {"phases": ["FCC"], "test_env": null}}], "extract_syn": true}]}
{"DOI": "10.1002/adem.202200523", "records": [{"metadata": {"composition_norm": "CoCuFeMnNi", "label_norm": "", "processing_kw_norm": ["vacuum arc remelted under Ar", "remelted 6 times", "cold pressed", "cold rolled 90%", "solution treated at 1000C for 1h under Ar", "water quenched"]}, "properties": [{"phase": {"phases": ["FCC"], "test_env": "base metal (BM)"}}, {"strength": {"ys": "259.4 ± 2.3 MPa", "uts": "580.3 ± 4.1 MPa", "strain": "28.3 ± 0.4%", "temperature": "room temperature", "strain_rate": null, "test_env": "tensile test, base material", "test_type": "tensile"}}], "extract_syn": true}, {"metadata": {"composition_norm": "CoCuFeMnNi", "label_norm": "", "processing_kw_norm": ["vacuum arc remelted under Ar", "remelted 6 times", "cold pressed", "cold rolled 90%", "solution treated at 1000C for 1h under Ar", "water quenched", "laser welded (melt zone)"]}, "properties": [{"phase": {"phases": ["FCC", "FCC"], "test_env": "melt zone (MZ); two FCC phases: Cu-lean matrix and Cu-rich interdendritic"}}, {"phase": {"phases": ["FCC", "FCC"], "test_env": "heat affected zone (HAZ); matrix and Cu-rich grain boundary phase"}}, {"strength": {"ys": "255.9 ± 3.5 MPa", "uts": "576.4 ± 1.6 MPa", "strain": "29.0 ± 0.2%", "temperature": "room temperature", "strain_rate": null, "test_env": "tensile test, welded sample", "test_type": "tensile"}}, {"grain_size": {"grain_size": "23 μm"}}], "extract_syn": true}]}
{"DOI": "10.1016/j.ijplas.2023.103619", "records": [{"metadata": {"composition_norm": "Fe45Co25Ni10V20", "label_norm": "", "processing_kw_norm": ["vacuum arc-melted", "suction cast", "homogenized at 1373 K for 2h", "water quenched", "cold rolled 70%", "recrystallization annealed at 1173 K for 1h"]}, "properties": [{"phase": {"phases": ["FCC"], "test_env": "undeformed, room temperature (300 K)"}}, {"phase": {"phases": ["FCC"], "test_env": "deformed, <20% strain, 77 K"}}, {"phase": {"phases": ["FCC", "BCC"], "test_env": "deformed, 40% strain, 77 K"}}, {"phase": {"phases": ["FCC"], "test_env": "deformed, 42% strain, 77 K"}}, {"phase": {"phases": ["FCC", "BCC"], "test_env": "deformed, 50% strain, 77 K"}}, {"phase": {"phases": ["FCC", "BCC"], "test_env": "deformed, 60% strain, 77 K"}}, {"strength": {"ys": "308 ± 10 MPa", "uts": "715 ± 8 MPa", "strain": "51 ± 1%", "temperature": "300 K", "strain_rate": "1e-4 s^-1", "test_env": "tensile dog-bone, gage 12×1.8×0.9 mm3", "test_type": "tensile"}}, {"strength": {"ys": "588 ± 13 MPa", "uts": "1112 ± 7 MPa", "strain": "82 ± 3%", "temperature": "77 K", "strain_rate": "1e-4 s^-1", "test_env": "tensile dog-bone, gage 12×1.8×0.9 mm3", "test_type": "tensile"}}, {"grain_size": {"grain_size": "8.3 ± 3.1 µm"}}], "extract_syn": true}]}
{"DOI": "10.1016/j.jallcom.2021.161518", "records": [{"metadata": {"composition_norm": "(CoCrFeNi)95Ti1Nb1Al3", "label_norm": "", "processing_kw_norm": ["homogenized at 1473K 12h", "rolled to 0.2mm", "solution-treated at 1273K 1h in vacuum", "air-cooled"]}, "properties": [{"phase": {"phases": ["FCC"], "test_env": null}}, {"strength": {"ys": "190 MPa", "uts": "580 MPa", "strain": "50%", "temperature": "room temperature", "strain_rate": "2×10^-3/s", "test_env": "0.2 mm thick tensile sample", "test_type": "tensile"}}], "extract_syn": true}, {"metadata": {"composition_norm": "(CoCrFeNi)95Ti1Nb1Al3", "label_norm": "", "processing_kw_norm": ["homogenized at 1473K 12h", "rolled to 0.2mm", "solution-treated at 1273K 1h in vacuum", "air-cooled", "aged at 1023K 8h in vacuum"]}, "properties": [{"phase": {"phases": ["FCC", "L12 (Ni3(Ti,Al,Nb))-type γ'"], "test_env": null}}, {"strength": {"ys": "450 MPa", "uts": "870 MPa", "strain": "40%", "temperature": "room temperature", "strain_rate": "2×10^-3/s", "test_env": "0.2 mm thick tensile sample", "test_type": "tensile"}}], "extract_syn": true}, {"metadata": {"composition_norm": "CoCrFeNi", "label_norm": "", "processing_kw_norm": ["annealed at 1273K for 1h"]}, "properties": [{"strength": {"ys": "184 MPa", "uts": "523 MPa", "strain": null, "temperature": "room temperature", "strain_rate": "2×10^-3/s", "test_env": "0.2 mm thick tensile sample", "test_type": "tensile"}}], "extract_syn": true}, {"metadata": {"composition_norm": "CoCrFeMnNi", "label_norm": "", "processing_kw_norm": ["annealed at 1273K for 1h"]}, "properties": [{"strength": {"ys": "230 MPa", "uts": "760 MPa", "strain": null, "temperature": "room temperature", "strain_rate": "2×10^-3/s", "test_env": "0.2 mm thick tensile sample", "test_type": "tensile"}}], "extract_syn": true}]}
{"DOI": "10.1007/s12540-016-6304-2", "records": [{"metadata": {"composition_norm": "CrMnFeCoNi", "label_norm": "", "processing_kw_norm": []}, "properties": [{"phase": {"phases": ["FCC"], "test_env": null}}], "extract_syn": false}]}
{"DOI": "10.1016/j.ijhydene.2020.11.154", "records": [{"metadata": {"composition_norm": "CoCrFeMnNi", "label_norm": "cold rolled", "processing_kw_norm": ["arc melted", "homogenized at 1200C for 24h in Ar", "quenched in water", "hot rolled at 1000C 50% reduction", "cross rolled at room temperature 80% reduction"]}, "properties": [{"phase": {"phases": ["FCC"], "test_env": null}}, {"strength": {"ys": null, "uts": ">1400 MPa", "strain": "<10%", "temperature": "room temperature", "strain_rate": null, "test_env": "air, SSRT test", "test_type": "tensile"}}], "extract_syn": true}, {"metadata": {"composition_norm": "CoCrFeMnNi", "label_norm": "T1", "processing_kw_norm": ["arc melted", "homogenized at 1200C for 24h in Ar", "quenched in water", "hot rolled at 1000C 50% reduction", "cross rolled at room temperature 80% reduction", "recrystallization annealed at 700C for 30min"]}, "properties": [{"phase": {"phases": ["FCC"], "test_env": null}}, {"strength": {"ys": null, "uts": "789 MPa", "strain": "40.8%", "temperature": "room temperature", "strain_rate": null, "test_env": "air, SSRT test", "test_type": "tensile"}}], "extract_syn": true}, {"metadata": {"composition_norm": "CoCrFeMnNi", "label_norm": "T2", "processing_kw_norm": ["arc melted", "homogenized at 1200C for 24h in Ar", "quenched in water", "hot rolled at 1000C 50% reduction", "cross rolled at room temperature 80% reduction", "recrystallization annealed at 850C for 60min"]}, "properties": [{"phase": {"phases": ["FCC"], "test_env": null}}], "extract_syn": true}, {"metadata": {"composition_norm": "CoCrFeMnNi", "label_norm": "T3", "processing_kw_norm": ["arc melted", "homogenized at 1200C for 24h in Ar", "quenched in water", "hot rolled at 1000C 50% reduction", "cross rolled at room temperature 80% reduction", "recrystallization annealed at 950C for 60min"]}, "properties": [{"phase": {"phases": ["FCC"], "test_env": null}}, {"strength": {"ys": null, "uts": "520 MPa", "strain": "60.3%", "temperature": "room temperature", "strain_rate": null, "test_env": "air, SSRT test", "test_type": "tensile"}}], "extract_syn": true}]}
{"DOI": "10.1007/s11665-015-1869-3", "records": [{"metadata": {"composition_norm": "AlCoCrFeNiTi0", "label_norm": "Ti0", "processing_kw_norm": ["arc melted", "remelted 5 times", "injection cast into water-cooled copper mold", "as-cast"]}, "properties": [{"phase": {"phases": ["A2", "B2", "Laves phase"], "test_env": null}}, {"strength": {"ys": "1390 MPa", "uts": "4390 MPa", "strain": "29.8%", "temperature": "room temperature", "strain_rate": "1e-3 s^-1", "test_env": "cylindrical, aspect ratio 2:1", "test_type": "compressive"}}, {"strength": {"ys": "1546-1571 MPa", "uts": null, "strain": null, "temperature": "room temperature", "strain_rate": "960-2000 s^-1", "test_env": "cylindrical, aspect ratio 1:1", "test_type": "compressive"}}], "extract_syn": true}, {"metadata": {"composition_norm": "AlCoCrFeNiTi0.2", "label_norm": "Ti0.2", "processing_kw_norm": ["arc melted", "remelted 5 times", "injection cast into water-cooled copper mold", "as-cast"]}, "properties": [{"phase": {"phases": ["A2", "B2", "Laves phase"], "test_env": null}}, {"strength": {"ys": null, "uts": null, "strain": null, "temperature": "room temperature", "strain_rate": "1e-3 s^-1", "test_env": "cylindrical, aspect ratio 2:1", "test_type": "compressive"}}, {"strength": {"ys": null, "uts": "2895 MPa", "strain": "13.3%", "temperature": "room temperature", "strain_rate": "2770 s^-1", "test_env": "cylindrical, aspect ratio 1:1", "test_type": "compressive"}}], "extract_syn": true}, {"metadata": {"composition_norm": "AlCoCrFeNiTi0.4", "label_norm": "Ti0.4", "processing_kw_norm": ["arc melted", "remelted 5 times", "injection cast into water-cooled copper mold", "as-cast"]}, "properties": [{"phase": {"phases": ["A2", "B2", "Laves phase"], "test_env": null}}, {"strength": {"ys": null, "uts": null, "strain": null, "temperature": "room temperature", "strain_rate": "1e-3 s^-1", "test_env": "cylindrical, aspect ratio 2:1", "test_type": "compressive"}}, {"strength": {"ys": "2090 MPa", "uts": "2908 MPa", "strain": "12.7%", "temperature": "room temperature", "strain_rate": "2900 s^-1", "test_env": "cylindrical, aspect ratio 1:1", "test_type": "compressive"}}], "extract_syn": true}]}
{"DOI": "10.1016/j.addma.2020.101202", "records": [{"metadata": {"composition_norm": "CoCrNi", "label_norm": "", "processing_kw_norm": ["laser aided additive manufacturing (LAAM)"]}, "properties": [{"phase": {"phases": ["FCC"], "test_env": null}}, {"strength": {"ys": "620.5 MPa", "uts": "873.5 MPa", "strain": "44.8%", "temperature": "room temperature", "strain_rate": null, "test_env": "gauge dimension 25*6*4 mm3", "test_type": "tensile"}}, {"grain_size": {"grain_size": "~83.3 μm"}}, {"grain_size": {"grain_size": "~5.26 μm"}}], "extract_syn": true}, {"metadata": {"composition_norm": "CoCrNi(powder)", "label_norm": "", "processing_kw_norm": ["gas atomized powder"]}, "properties": [{"phase": {"phases": ["FCC"], "test_env": null}}], "extract_syn": true}]}
{"DOI": "10.1016/j.actamat.2022.118516", "records": [{"metadata": {"composition_norm": "Co30Cr20Fe18Ni14Mn18", "label_norm": "homogenized", "processing_kw_norm": ["vacuum suspension melted", "homogenized at 1200C for 24h"]}, "properties": [{"phase": {"phases": ["FCC"], "test_env": null}}, {"grain_size": {"grain_size": "300 μm"}}], "extract_syn": true}, {"metadata": {"composition_norm": "Co30Cr20Fe18Ni14Mn18", "label_norm": "cold-rolled", "processing_kw_norm": ["vacuum suspension melted", "homogenized at 1200C for 24h", "cold rolled"]}, "properties": [{"phase": {"phases": ["FCC"], "test_env": null}}], "extract_syn": true}, {"metadata": {"composition_norm": "Co30Cr20Fe18Ni14Mn18", "label_norm": "RA-730", "processing_kw_norm": ["vacuum suspension melted", "homogenized at 1200C for 24h", "cold rolled", "annealed at 900C for 5h", "cold rolled 80%", "annealed at 730C for 10min", "water quenched"]}, "properties": [{"phase": {"phases": ["FCC"], "test_env": null}}, {"strength": {"ys": "1300 MPa", "uts": null, "strain": null, "temperature": "room temperature", "strain_rate": "1e-3 s^-1", "test_env": "dog bone-shaped, gauge 15×2.5×1.2 mm", "test_type": "tensile"}}], "extract_syn": true}, {"metadata": {"composition_norm": "Co30Cr20Fe18Ni14Mn18", "label_norm": "RA-780", "processing_kw_norm": ["vacuum suspension melted", "homogenized at 1200C for 24h", "cold rolled", "annealed at 900C for 5h", "cold rolled 80%", "annealed at 780C for 10min", "water quenched"]}, "properties": [{"phase": {"phases": ["FCC"], "test_env": null}}, {"strength": {"ys": "980 MPa", "uts": "1385 MPa", "strain": "48%", "temperature": "room temperature", "strain_rate": "1e-3 s^-1", "test_env": "dog bone-shaped, gauge 15×2.5×1.2 mm", "test_type": "tensile"}}, {"grain_size": {"grain_size": "~1 μm"}}, {"grain_size": {"grain_size": "~18 μm"}}], "extract_syn": true}, {"metadata": {"composition_norm": "Co30Cr20Fe18Ni14Mn18", "label_norm": "RA-820", "processing_kw_norm": ["vacuum suspension melted", "homogenized at 1200C for 24h", "cold rolled", "annealed at 900C for 5h", "cold rolled 80%", "annealed at 820C for 10min", "water quenched"]}, "properties": [{"phase": {"phases": ["FCC"], "test_env": null}}, {"strength": {"ys": null, "uts": null, "strain": "56%", "temperature": "room temperature", "strain_rate": "1e-3 s^-1", "test_env": "dog bone-shaped, gauge 15×2.5×1.2 mm", "test_type": "tensile"}}, {"grain_size": {"grain_size": "8 μm"}}], "extract_syn": true}]}
{"DOI": "10.1007/s11665-019-04162-4", "records": [{"metadata": {"composition_norm": "Al0.4FeCrNiCo0", "label_norm": "x=0", "processing_kw_norm": ["as-cast", "vacuum arc melted", "cold compacted", "argon atmosphere"]}, "properties": [{"phase": {"phases": ["FCC", "BCC"], "test_env": null}}, {"strength": {"ys": "965.22 MPa", "uts": null, "strain": null, "temperature": "room temperature", "strain_rate": null, "test_env": "compressive, unfractured at end of test", "test_type": "compressive"}}], "extract_syn": true}, {"metadata": {"composition_norm": "Al0.4FeCrNiCo0.25", "label_norm": "x=0.25", "processing_kw_norm": ["as-cast", "vacuum arc melted", "cold compacted", "argon atmosphere"]}, "properties": [{"phase": {"phases": ["FCC", "BCC"], "test_env": null}}, {"strength": {"ys": null, "uts": null, "strain": null, "temperature": "room temperature", "strain_rate": null, "test_env": "compressive", "test_type": "compressive"}}], "extract_syn": true}, {"metadata": {"composition_norm": "Al0.4FeCrNiCo0.5", "label_norm": "x=0.5", "processing_kw_norm": ["as-cast", "vacuum arc melted", "cold compacted", "argon atmosphere"]}, "properties": [{"phase": {"phases": ["FCC", "BCC"], "test_env": null}}, {"strength": {"ys": null, "uts": null, "strain": null, "temperature": "room temperature", "strain_rate": null, "test_env": "compressive", "test_type": "compressive"}}], "extract_syn": true}, {"metadata": {"composition_norm": "Al0.4FeCrNiCo1.0", "label_norm": "x=1.0", "processing_kw_norm": ["as-cast", "vacuum arc melted", "cold compacted", "argon atmosphere"]}, "properties": [{"phase": {"phases": ["FCC"], "test_env": null}}, {"strength": {"ys": "233.37 MPa", "uts": null, "strain": "81%", "temperature": "room temperature", "strain_rate": null, "test_env": "compressive, unfractured at end of test", "test_type": "compressive"}}], "extract_syn": true}]}
{"DOI": "10.1016/j.corsci.2023.111422", "records": [{"metadata": {"composition_norm": "Fe39Mn20Co20Cr15Si5Al1", "label_norm": "", "processing_kw_norm": ["vacuum arc melted", "homogenized at 900C for 2h", "water quenched", "warm rolled at 500C"]}, "properties": [{"phase": {"phases": ["HCP (ɛ-martensite)", "FCC (γ-austenite)"], "test_env": null}}, {"strength": {"ys": "277 MPa", "uts": "673 MPa", "strain": "~17.8%", "temperature": "room temperature", "strain_rate": "1e-4 s^-1", "test_env": "air, dog-bone specimen, gage 6.45x3.07x1.2 mm3", "test_type": "tensile"}}, {"strength": {"ys": "305 MPa", "uts": "675 MPa", "strain": "~19.0%", "temperature": "room temperature", "strain_rate": "1e-4 s^-1", "test_env": "3.5 wt.% NaCl (salt), dog-bone specimen, gage 6.45x3.07x1.2 mm3", "test_type": "tensile"}}, {"strength": {"ys": "299 MPa", "uts": "641 MPa", "strain": "~23.5%", "temperature": "room temperature", "strain_rate": "1e-5 s^-1", "test_env": "air, dog-bone specimen, gage 6.45x3.07x1.2 mm3", "test_type": "tensile"}}, {"strength": {"ys": "300 MPa", "uts": "581 MPa", "strain": "~18.1%", "temperature": "room temperature", "strain_rate": "1e-5 s^-1", "test_env": "3.5 wt.% NaCl (salt), dog-bone specimen, gage 6.45x3.07x1.2 mm3", "test_type": "tensile"}}, {"strength": {"ys": "260 MPa", "uts": "656 MPa", "strain": "~24.8%", "temperature": "room temperature", "strain_rate": "1e-6 s^-1", "test_env": "air, dog-bone specimen, gage 6.45x3.07x1.2 mm3", "test_type": "tensile"}}, {"strength": {"ys": "391 MPa", "uts": "587 MPa", "strain": "~10.7%", "temperature": "room temperature", "strain_rate": "1e-6 s^-1", "test_env": "3.5 wt.% NaCl (salt), dog-bone specimen, gage 6.45x3.07x1.2 mm3", "test_type": "tensile"}}, {"grain_size": {"grain_size": "220 ± 11 µm"}}, {"grain_size": {"grain_size": "2.7 ± 1.9 µm"}}], "extract_syn": true}]}
{"DOI": "10.1007/s12613-020-2042-z", "records": [{"metadata": {"composition_norm": "AlCrFe2Ni2Ti0.5", "label_norm": "", "processing_kw_norm": []}, "properties": [{"phase": {"phases": ["BCC", "B2"], "test_env": "as-cast"}}, {"strength": {"ys": "1714 MPa", "uts": "3307 MPa", "strain": "43%", "temperature": "room temperature", "strain_rate": null, "test_env": "as-cast", "test_type": "compressive"}}], "extract_syn": false}]}
{"DOI": "10.1016/j.jallcom.2019.153526", "records": [{"metadata": {"composition_norm": "Co10Cr15Fe25Mn10Ni30V10", "label_norm": "R0", "processing_kw_norm": ["mold cast", "homogenized at 1025C for 6h", "furnace cooled to 700C", "air cooled to room temperature", "groove rolled to 4.75mm", "annealed at 1200C for 2h"]}, "properties": [{"phase": {"phases": ["FCC"], "test_env": null}}, {"grain_size": {"grain_size": "55.6 μm"}}], "extract_syn": true}, {"metadata": {"composition_norm": "Co10Cr15Fe25Mn10Ni30V10", "label_norm": "R60", "processing_kw_norm": ["mold cast", "homogenized at 1025C for 6h", "furnace cooled to 700C", "air cooled to room temperature", "groove rolled to 4.75mm", "annealed at 1200C for 2h", "cold drawn 60%"]}, "properties": [{"phase": {"phases": ["FCC"], "test_env": null}}], "extract_syn": true}, {"metadata": {"composition_norm": "Co10Cr15Fe25Mn10Ni30V10", "label_norm": "R80", "processing_kw_norm": ["mold cast", "homogenized at 1025C for 6h", "furnace cooled to 700C", "air cooled to room temperature", "groove rolled to 4.75mm", "annealed at 1200C for 2h", "cold drawn 80%"]}, "properties": [{"phase": {"phases": ["FCC"], "test_env": null}}], "extract_syn": true}, {"metadata": {"composition_norm": "Co10Cr15Fe25Mn10Ni30V10", "label_norm": "R90", "processing_kw_norm": ["mold cast", "homogenized at 1025C for 6h", "furnace cooled to 700C", "air cooled to room temperature", "groove rolled to 4.75mm", "annealed at 1200C for 2h", "cold drawn 90%"]}, "properties": [{"phase": {"phases": ["FCC"], "test_env": null}}, {"grain_size": {"grain_size": "3.2 μm"}}, {"grain_size": {"grain_size": "1.2 μm"}}], "extract_syn": true}, {"metadata": {"composition_norm": "Co10Cr15Fe25Mn10Ni30V10", "label_norm": "R96", "processing_kw_norm": ["mold cast", "homogenized at 1025C for 6h", "furnace cooled to 700C", "air cooled to room temperature", "groove rolled to 4.75mm", "annealed at 1200C for 2h", "cold drawn 96%"]}, "properties": [{"phase": {"phases": ["FCC"], "test_env": null}}, {"strength": {"ys": null, "uts": "1.6 GPa", "strain": null, "temperature": "room temperature", "strain_rate": null, "test_env": "wire, diameter 1.0 mm", "test_type": "tensile"}}, {"grain_size": {"grain_size": "1.1 μm"}}], "extract_syn": true}]}
{"DOI": "10.1016/j.ijhydene.2019.04.280", "records": [{"metadata": {"composition_norm": "CoCrFeMnNi", "label_norm": "CG800", "processing_kw_norm": ["hot rolled 52% at 1000C", "homogenized at 1200C 2h", "hot rolled 33% at 1000C", "annealed at 800C 1h", "water quenched"]}, "properties": [{"grain_size": {"grain_size": "22 μm"}}], "extract_syn": true}, {"metadata": {"composition_norm": "CoCrFeMnNi", "label_norm": "FG800", "processing_kw_norm": ["cold rolled 94%", "annealed at 800C 15min", "water quenched"]}, "properties": [{"grain_size": {"grain_size": "1.9 μm"}}], "extract_syn": true}, {"metadata": {"composition_norm": "CoCrFeMnNi", "label_norm": "FG700", "processing_kw_norm": ["cold rolled 94%", "annealed at 700C 15min", "water quenched"]}, "properties": [{"grain_size": {"grain_size": "1.5 μm"}}], "extract_syn": true}]}
{"DOI": "10.1016/j.corsci.2023.111708", "records": [{"metadata": {"composition_norm": "(FeCoNi)86Al7Ti7", "label_norm": "", "processing_kw_norm": ["vacuum induction melting", "suction casting", "homogenized at 1050C for 2h in Ar", "water quenched", "cold rolled 70%", "recrystallized at 1050C for 3min", "aged at ~780C for 4h"]}, "properties": [{"phase": {"phases": ["FCC", "L12", "L21"], "test_env": null}}, {"strength": {"ys": null, "uts": "1324.2 ± 16.6 MPa", "strain": "35.5 ± 1.1 %", "temperature": "room temperature", "strain_rate": "1 × 10^-4 s^-1", "test_env": "tensile, uncharged", "test_type": "tensile"}}, {"strength": {"ys": null, "uts": "1351.1 ± 34.6 MPa", "strain": "~29.6 ± 2.8 %", "temperature": "room temperature", "strain_rate": "1 × 10^-4 s^-1", "test_env": "tensile, after 24h hydrogen charging (0.1 M NaOH, 20 mA/cm2)", "test_type": "tensile"}}, {"grain_size": {"grain_size": "~42.3 µm"}}], "extract_syn": true}]}
