Repository: Sci-Extract/sisyphus

# Step through _sisyphus_ extraction process
Author: Soike Yuan  date: 1/12/2025

Prerequisite: Assumed that you have installed sisyphus on your machine and add .env file to your root path which contains API key. :shipit:

## Below is the file structure of the project,

```
├─ README.md                        
├─ pyproject.toml                   # Python project metadata and dependencies
├─ data/                            # Extracted data of high entropy alloys
├─ notebooks/                       # Jupyter notebooks
├─ db/                              # sql databases
├─ record/                          # record sql database
│─ sisyphus/

File: op.jsonl
{"doi": "10.1002/adem.201900587", "results": [{"properties": [{"strength": {"composition": "V10Cr15Mn5Fe35Co10Ni25", "description": "fine grains annealed at 900 °C for 10 min", "refered": false, "ys": "430 MPa", "uts": "720 MPa", "strain": "48.1 %", "temperature": "room temperature", "strain_rate": "1 × 10-3 s-1", "other_test_conditions": null}}], "synthesis": {"composition": "V10Cr15Mn5Fe35Co10Ni25", "steps": [{"induction melting": {"vacuum": true, "atmosphere": "", "remelting times": ""}}, {"homogenized": {"temperature": "1100 °C", "duration": "6 h", "atmosphere": "Ar"}}, {"quenching": {"medium": "water"}}, {"cold rolled": {"reduction": "79%", "temperature": "room temperature"}}, {"annealed": {"temperature": "900 °C", "duration": "10 min", "atmosphere": ""}}]}}, {"properties": [{"strength": {"composition": "V10Cr15Mn5Fe35Co10Ni25", "description": "coarse grains annealed at 1100 °C for 60 min", "refered": false, "ys": "230 MPa", "uts": "532 MPa", "strain": "57.6 %", "temperature": "room temperature", "strain_rate": "1 × 10-3 s-1", "other_test_conditions": null}}], "synthesis": {"composition": "V10Cr15Mn5Fe35Co10Ni25", "steps": [{"induction melting": {"vacuum": true, "atmosphere": "", "remelting times": ""}}, {"homogenized": {"temperature": "1100 °C", "duration": "6h", "atmosphere": "Ar"}}, {"quenching": {"medium": "water"}}, {"cold rolled": {"reduction": "79%", "temperature": "room temperature"}}, {"annealed": {"temperature": "1100 °C", "duration": "60 min", "atmosphere": ""}}]}}, {"properties": [{"strength": {"composition": "V10Cr15Mn5Fe35Co10Ni25", "description": "fine grains after 1/4 turn high-pressure torsion (HPT)", "refered": false, "ys": "1120 MPa", "uts": "1447 MPa", "strain": "15.9 %", "temperature": "room temperature", "strain_rate": "1 × 10-3 s-1", "other_test_conditions": "6 GPa pressure, 1 rpm rotation rate"}}, {"phase": {"composition": "V10Cr15Mn5Fe35Co10Ni25", "description": "fine grains sample after high-pressure torsion (HPT) processing at 6 GPa, 1 rpm, 1/4 turn", "refered": false, "phases": ["FCC"]}}], "synthesis": {"composition": "V10Cr15Mn5Fe35Co10Ni25", "steps": [{"induction melting": {"vacuum": true, "atmosphere": "", "remelting times": ""}}, {"homogenized": {"temperature": "1100 °C", "duration": "6 h", "atmosphere": "Ar"}}, {"quenching": {"medium": "water"}}, {"cold rolled": {"reduction": "79%", "temperature": "room temperature"}}, {"annealed": {"temperature": "900 °C", "duration": "10 min", "atmosphere": ""}}, {"high pressure torsion": {"pressure": "6 GPa", "turns": "0.25", "rotation speed": "1 rpm"}}]}}, {"properties": [{"strength": {"composition": "V10Cr15Mn5Fe35Co10Ni25", "description": "coarse grains after 1/4 turn high-pressure torsion (HPT)", "refered": false, "ys": "1270 MPa", "uts": "1502 MPa", "strain": "17.3 %", "temperature": "room temperature", "strain_rate": "1 × 10-3 s-1", "other_test_conditions": "6 GPa pressure, 1 rpm rotation rate"}}], "synthesis": {"composition": "V10Cr15Mn5Fe35Co10Ni25", "steps": [{"induction melting": {"vacuum": true, "atmosphere": "", "remelting times": ""}}, {"homogenized": {"temperature": "1100 °C", "duration": "6 h", "atmosphere": "Ar"}}, {"quenching": {"medium": "water"}}, {"cold rolled": {"reduction": "79%", "temperature": "room temperature"}}, {"annealed": {"temperature": "1100 °C", "duration": "60 min", "atmosphere": ""}}, {"high pressure torsion": {"pressure": "6 GPa", "turns": "0.25", "rotation speed": "1 rpm"}}]}}, {"properties": [{"strength": {"composition": "V10Cr15Mn5Fe35Co10Ni25", "description": "fine grains after 1 turn high-pressure torsion (HPT)", "refered": false, "ys": "1630 MPa", "uts": "1813 MPa", "strain": "12.9 %", "temperature": "room temperature", "strain_rate": "1 × 10-3 s-1", "other_test_conditions": "6 GPa pressure, 1 rpm rotation rate"}}, {"phase": {"composition": "V10Cr15Mn5Fe35Co10Ni25", "description": "fine grains sample after HPT processing at 6 GPa, 1 rpm, 1 turn with nanograins (~100 nm) and high-angle grain boundaries", "refered": false, "phases": ["FCC"]}}], "synthesis": {"composition": "V10Cr15Mn5Fe35Co10Ni25", "steps": [{"induction melting": {"vacuum": true, "atmosphere": "", "remelting times": ""}}, {"homogenized": {"temperature": "1100 °C", "duration": "6 h", "atmosphere": "Ar"}}, {"quenching": {"medium": "water"}}, {"cold rolled": {"reduction": "79%", "temperature": "room temperature"}}, {"annealed": {"temperature": "900 °C", "duration": "10 min", "atmosphere": ""}}, {"high pressure torsion": {"pressure": "6 GPa", "turns": "1", "rotation speed": "1 rpm"}}]}}, {"properties": [{"strength": {"composition": "V10Cr15Mn5Fe35Co10Ni25", "description": "coarse grains after 1 turn high-pressure torsion (HPT)", "refered": false, "ys": "1660 MPa", "uts": "1854 MPa", "strain": "14.3 %", "temperature": "room temperature", "strain_rate": "1 × 10-3 s-1", "other_test_conditions": "6 GPa pressure, 1 rpm rotation rate"}}], "synthesis": {"composition": "V10Cr15Mn5Fe35Co10Ni25", "steps": [{"induction melting": {"vacuum": true, "atmosphere": "", "remelting times": ""}}, {"homogenized": {"temperature": "1100 °C", "duration": "6 h", "atmosphere": "Ar"}}, {"quenching": {"medium": "water"}}, {"cold rolled": {"reduction": "≈79%", "temperature": "room temperature"}}, {"annealed": {"temperature": "1100 °C", "duration": "60 min", "atmosphere": ""}}, {"high pressure torsion": {"pressure": "6 GPa", "turns": "1", "rotation speed": "1 rpm"}}]}}, {"properties": [{"strength": {"composition": "V10Cr15Mn5Fe35Co10Ni25", "description": "fine grains after 5 turns high-pressure torsion (HPT)", "refered": false, "ys": "1940 MPa", "uts": "1986 MPa", "strain": "6.0 %", "temperature": "room temperature", "strain_rate": "1 × 10-3 s-1", "other_test_conditions": "6 GPa pressure, 1 rpm rotation rate"}}], "synthesis": {"composition": "V10Cr15Mn5Fe35Co10Ni25", "steps": [{"induction melting": {"vacuum": true, "atmosphere": "", "remelting times": ""}}, {"homogenized": {"temperature": "1100 °C", "duration": "6 h", "atmosphere": "Ar"}}, {"quenching": {"medium": "water"}}, {"cold rolled": {"reduction": "79%", "temperature": ""}}, {"annealed": {"temperature": "900 °C", "duration": "10 min", "atmosphere": ""}}, {"high pressure torsion": {"pressure": "6 GPa", "turns": "5", "rotation speed": "1 rpm"}}]}}, {"properties": [{"strength": {"composition": "V10Cr15Mn5Fe35Co10Ni25", "description": "coarse grains after 5 turns high-pressure torsion (HPT)", "refered": false, "ys": "1950 MPa", "uts": "2015 MPa", "strain": "6.3 %", "temperature": "room temperature", "strain_rate": "1 × 10-3 s-1", "other_test_conditions": "6 GPa pressure, 1 rpm rotation rate"}}, {"phase": {"composition": "V10Cr15Mn5Fe35Co10Ni25", "description": "coarse grains sample after HPT processing at 6 GPa, 1 rpm, 5 turns", "refered": false, "phases": ["FCC"]}}], "synthesis": {"composition": "V10Cr15Mn5Fe35Co10Ni25", "steps": [{"induction melting": {"vacuum": true, "atmosphere": "", "remelting times": ""}}, {"homogenized": {"temperature": "1100 °C", "duration": "6 h", "atmosphere": "Ar"}}, {"quenching": {"medium": "water"}}, {"cold rolled": {"reduction": "79%", "temperature": ""}}, {"annealed": {"temperature": "1100 °C", "duration": "60 min", "atmosphere": ""}}, {"high pressure torsion": {"pressure": "6 GPa", "turns": "5", "rotation speed": "1 rpm"}}]}}, {"properties": [{"phase": {"composition": "V10Cr15Mn5Fe35Co10Ni25", "description": "as-cast, homogenized at 1100C for 6h and water quenched, cold rolled with 79% reduction, annealed at 900C for 10 min to obtain fine grains", "refered": false, "phases": ["FCC"]}}], "synthesis": {"composition": "V10Cr15Mn5Fe35Co10Ni25", "steps": [{"induction melting": {"vacuum": true, "atmosphere": "", "remelting times": ""}}, {"homogenized": {"temperature": "1100 °C", "duration": "6h", "atmosphere": "Ar"}}, {"quenching": {"medium": "water"}}, {"cold rolled": {"reduction": "79%", "temperature": "room temperature"}}, {"annealed": {"temperature": "900 °C", "duration": "10 min", "atmosphere": ""}}]}}, {"properties": [{"phase": {"composition": "V10Cr15Mn5Fe35Co10Ni25", "description": "as-cast, homogenized at 1100C for 6h and water quenched, cold rolled with 79% reduction, annealed at 1100C for 60 min to obtain coarse grains", "refered": false, "phases": ["FCC"]}}], "synthesis": {"composition": "V10Cr15Mn5Fe35Co10Ni25", "steps": [{"induction melting": {"vacuum": true, "atmosphere": "", "remelting times": ""}}, {"homogenized": {"temperature": "1100 °C", "duration": "6 h", "atmosphere": "Ar"}}, {"quenching": {"medium": "water"}}, {"cold rolled": {"reduction": "79%", "temperature": "room temperature"}}, {"annealed": {"temperature": "1100 °C", "duration": "60 min", "atmosphere": ""}}]}}]}
{"doi": "10.1016/j.commatsci.2022.111888", "results": [{"properties": [{"strength": {"composition": "V5Cr16Fe9Co35Ni35", "symbol": null, "ys": "18.28 GPa", "uts": null, "strain": null, "temperature": "300 K", "strain_rate": "5 × 10^8 s-1", "other_test_conditions": "MD simulation with high strain rate"}}], "synthesis": null}, {"properties": [{"phase": {"composition": "V18.9Cr33.3Fe33.4Co8Ni6.4", "symbol": null, "phases": ["FCC", "HCP"]}}], "synthesis": null}, {"properties": [{"phase": {"composition": "V20Cr20Fe20Co20Ni20", "symbol": null, "phases": ["FCC", "HCP"]}}], "synthesis": null}, {"properties": [{"phase": {"composition": "V5Cr16Fe9Co35Ni35", "symbol": null, "phases": ["FCC", "HCP"]}}], "synthesis": null}, {"properties": [{"strength": {"composition": "V6Cr31Fe9Co34Ni20", "symbol": "1a", "ys": "17.84 GPa", "uts": null, "strain": null, "temperature": "room temperature", "strain_rate": null, "other_test_conditions": null}}], "synthesis": null}, {"properties": [{"strength": {"composition": "V5Cr32Fe9Co34Ni20", "symbol": "1b", "ys": "17.97 GPa", "uts": null, "strain": null, "temperature": "room temperature", "strain_rate": null, "other_test_conditions": null}}], "synthesis": null}, {"properties": [{"strength": {"composition": "V5Cr30Fe9Co35Ni21", "symbol": "1c", "ys": "18.20 GPa", "uts": null, "strain": null, "temperature": "room temperature", "strain_rate": null, "other_test_conditions": null}}], "synthesis": null}, {"properties": [{"strength": {"composition": "V5Cr15Fe10Co35Ni35", "symbol": "2a", "ys": "18.05 GPa", "uts": null, "strain": null, "temperature": "room temperature", "strain_rate": null, "other_test_conditions": null}}], "synthesis": null}, {"properties": [{"strength": {"composition": "V5Cr18Fe9Co35Ni33", "symbol": "2c", "ys": "17.99 GPa", "uts": null, "strain": null, "temperature": "room temperature", "strain_rate": null, "other_test_conditions": null}}], "synthesis": null}, {"properties": [{"strength": {"composition": "V6Cr16Fe9Co35Ni34", "symbol": "3a", "ys": "17.33 GPa", "uts": null, "strain": null, "temperature": "room temperature", "strain_rate": null, "other_test_conditions": null}}], "synthesis": null}, {"properties": [{"strength": {"composition": "V6Cr14Fe10Co35Ni35", "symbol": "3b", "ys": "17.56 GPa", "uts": null, "strain": null, "temperature": "room temperature", "strain_rate": null, "other_test_conditions": null}}], "synthesis": null}, {"properties": [{"strength": {"composition": "V6Cr15Fe9Co35Ni35", "symbol": "3c", "ys": "17.59 GPa", "uts": null, "strain": null, "temperature": "room temperature", "strain_rate": null, "other_test_conditions": null}}], "synthesis": null}, {"properties": [{"strength": {"composition": "V5Cr25Fe9Co35Ni26", "symbol": "4a", "ys": "17.85 GPa", "uts": null, "strain": null, "temperature": "room temperature", "strain_rate": null, "other_test_conditions": null}}], "synthesis": null}, {"properties": [{"strength": {"composition": "V5Cr17Fe9Co35Ni34", "symbol": "4b", "ys": "17.93 GPa", "uts": null, "strain": null, "temperature": "room temperature", "strain_rate": null, "other_test_conditions": null}}], "synthesis": null}, {"properties": [{"strength": {"composition": "V5Cr16Fe9Co35Ni35", "symbol": "4c", "ys": "18.28 GPa", "uts": null, "strain": null, "temperature": "room temperature", "strain_rate": null, "other_test_conditions": null}}], "synthesis": null}, {"properties": [{"strength": {"composition": "V5Cr21Fe9Co35Ni30", "symbol": "5a", "ys": "17.74 GPa", "uts": null, "strain": null, "temperature": "room temperature", "strain_rate": null, "other_test_conditions": null}}], "synthesis": null}, {"properties": [{"strength": {"composition": "V6Cr10Fe14Co35Ni35", "symbol": "5b", "ys": "16.46 GPa", "uts": null, "strain": null, "temperature": "room temperature", "strain_rate": null, "other_test_conditions": null}}], "synthesis": null}, {"properties": [{"strength": {"composition": "V5Cr10Fe15Co35Ni35", "symbol": "5c", "ys": "17.09 GPa", "uts": null, "strain": null, "temperature": "room temperature", "strain_rate": null, "other_test_conditions": null}}], "synthesis": null}]}
{"doi": "10.1002/mawe.202300263", "results": [{"properties": [{"strength": {"composition": "CoCrFeMnNi", "description": "carbon added by 0 at %, solution treated at 1100 °C for 2 hours, hot rolled with reduction of 50 % at speed of 70 m/s, annealed at 800 °C for 40 min", "refered": false, "ys": null, "uts": null, "strain": null, "temperature": "room temperature", "strain_rate": "2 mm/min", "other_test_conditions": null}}], "synthesis": {"composition": "Co19.90Cr20.00Fe19.90Mn21.30Ni18.90C0.00", "steps": [{"levitation melting": {"vacuum": false, "atmosphere": "nitrogen", "temperature": "1650 °C", "duration": "25 min", "remelting times": "4"}}, {"solution treated": {"vacuum": false, "temperature": "1100 °C", "duration": "2h", "atmosphere": ""}}, {"hot rolled": {"reduction": "50%", "temperature": "", "speed": "70 m/s"}}, {"annealed": {"temperature": "800 °C", "duration": "40 min", "atmosphere": ""}}]}}, {"properties": [{"strength": {"composition": "CoCrFeMnNiC0.5", "description": "carbon added by 0.5 at %, solution treated at 1100 °C for 2 hours, hot rolled with reduction of 50 % at speed of 70 m/s, annealed at 800 °C for 40 min", "refered": false, "ys": null, "uts": null, "strain": null, "temperature": "room temperature", "strain_rate": "2 mm/min", "other_test_conditions": null}}], "synthesis": {"composition": "Co19.9Cr19.75Fe19.8Mn21.2Ni18.8C0.55", "steps": [{"levitation melting": {"vacuum": false, "atmosphere": "high-purity nitrogen", "temperature": "1650 °C", "duration": "25 min", "remelting times": "4"}}, {"solution treated": {"vacuum": false, "temperature": "1100 °C", "duration": "2h", "atmosphere": ""}}, {"hot rolled": {"reduction": "50%", "temperature": "", "speed": "70 m/s"}}, {"annealed": {"temperature": "800 °C", "duration": "40 min", "atmosphere": ""}}]}}, {"properties": [{"strength": {"composition": "CoCrFeMnNiC1.0", "description": "carbon added by 1.0 at %, solution treated at 1100 °C for 2 hours, hot rolled with reduction of 50 % at speed of 70 m/s, annealed at 800 °C for 40 min", "refered": false, "ys": null, "uts": null, "strain": null, "temperature": "room temperature", "strain_rate": "2 mm/min", "other_test_conditions": null}}], "synthesis": {"composition": "Co19.7Cr19.7Fe19.7Mn21.07Ni18.8C1.03", "steps": [{"levitation melting": {"vacuum": false, "atmosphere": "nitrogen", "temperature": "1650 °C", "duration": "25 min", "remelting times": "4"}}, {"solution treated": {"vacuum": false, "temperature": "1100 °C", "duration": "2 h", "atmosphere": ""}}, {"hot rolled": {"reduction": "50%", "temperature": "", "speed": "70 m/s"}}, {"annealed": {"temperature": "800 °C", "duration": "40 min", "atmosphere": ""}}]}}, {"properties": [{"phase": {"composition": "CoCrFeMnNi", "description": "carbon added by 0 at %, prepared by magnetic levitation melting technique under 1650 °C for 25 min, solution treated at 1100 °C for 2 hours, hot rolled with 50% reduction, annealed at 800 °C for 40 min to obtain fully recrystallized microstructures", "refered": false, "phases": []}}], "synthesis": {"composition": "Co19.90Cr20.00Fe19.90Mn21.30Ni18.90C0", "steps": [{"levitation melting": {"vacuum": false, "atmosphere": "nitrogen", "temperature": "1650 °C", "duration": "25 min", "remelting times": "4"}}, {"solution treated": {"vacuum": false, "temperature": "1100 °C", "duration": "2 h", "atmosphere": ""}}, {"hot rolled": {"reduction": "50%", "temperature": ""}}, {"annealed": {"temperature": "800 °C", "duration": "40 min", "atmosphere": ""}}]}}, {"properties": [{"phase": {"composition": "CoCrFeMnNiC0.5", "description": "carbon added by 0.5 at %, prepared by magnetic levitation melting technique under 1650 °C for 25 min, solution treated at 1100 °C for 2 hours, hot rolled with 50% reduction, annealed at 800 °C for 40 min to obtain fully recrystallized microstructures", "refered": false, "phases": []}}], "synthesis": {"composition": "Co19.9Cr19.75Fe19.8Mn21.2Ni18.8C0.55", "steps": [{"levitation melting": {"vacuum": false, "atmosphere": "nitrogen", "temperature": "1650 °C", "duration": "25 min", "remelting times": "4"}}, {"solution treated": {"vacuum": false, "temperature": "1100 °C", "duration": "2 h", "atmosphere": ""}}, {"hot rolled": {"reduction": "50%", "temperature": ""}}, {"annealed": {"temperature": "800 °C", "duration": "40 min", "atmosphere": ""}}]}}, {"properties": [{"phase": {"composition": "CoCrFeMnNiC1.0", "description": "carbon added by 1.0 at %, prepared by magnetic levitation melting technique under 1650 °C for 25 min, solution treated at 1100 °C for 2 hours, hot rolled with 50% reduction, annealed at 800 °C for 40 min to obtain fully recrystallized microstructures", "refered": false, "phases": []}}], "synthesis": {"composition": "Co19.7Cr19.7Fe19.7Mn21.07Ni18.8C1.03", "steps": [{"levitation melting": {"vacuum": false, "atmosphere": "nitrogen", "temperature": "1650 °C", "duration": "25 min", "remelting times": "4"}}, {"solution treated": {"vacuum": false, "temperature": "1100 °C", "duration": "2 h", "atmosphere": ""}}, {"hot rolled": {"reduction": "50%", "temperature": ""}}, {"annealed": {"temperature": "800 °C", "duration": "40 min", "atmosphere": ""}}]}}]}
{"doi": "10.1016/j.ijrmhm.2023.106163", "results": [{"properties": [{"strength": {"composition": "NbMoTaTi0.5Ni0.5", "description": "M0 alloy formed by LPBF", "refered": false, "ys": "671 ± 31 MPa", "uts": "1036 ± 17 MPa", "strain": "9.2 ± 0.6 %", "temperature": "room temperature", "strain_rate": null, "other_test_conditions": null}}], "synthesis": {"composition": "Nb30Ta30Ti26.7Ni13.3", "steps": [{"mixing": {"equipment": "SBH-10 mixer", "duration": "10h"}}, {"drying": {"equipment": "DZF-6090 vacuum drying oven", "duration": "4h"}}, {"additive manufacturing": {"method": "LPBF", "laser wavelength": "1064 nm", "laser spot size": "30 μm", "substrate": "titanium alloy", "preheating temperature": "200 °C", "protective gas": "argon 99.99%", "laser power": "300 W", "layer thickness": "50 μm", "scanning speed": "300 mm/s", "scan spacing": "40 μm", "interlayer scan rotation": "67°"}}]}}, {"properties": [{"strength": {"composition": "NbMoTaTi0.5Ni0.5Mo0.1", "description": "M10 alloy formed by LPBF", "refered": false, "ys": "1184 ± 22 MPa", "uts": "1403 ± 35 MPa", "strain": "4.4 ± 0.7 %", "temperature": "room temperature", "strain_rate": null, "other_test_conditions": null}}], "synthesis": {"composition": "Nb30Ta30Mo10Ti20Ni10", "steps": [{"mixed metal powders": {"elements": "Nb, Mo, Ta, Ti, Ni", "mixing duration": "10h"}}, {"vacuum drying": {"duration": "4h"}}, {"LPBF forming": {"laser wavelength": "1064 nm", "laser spot": "30 μm", "substrate": "titanium alloy", "preheating temperature": "200 °C", "protective gas": "argon 99.99%", "laser power": "300 W", "layer thickness": "50 μm", "scanning speed": "300 mm/s", "scan spacing": "40 μm", "scan rotation between layers": "67°"}}]}}, {"properties": [{"strength": {"composition": "NbMoTaTi0.5Ni0.5Mo0.2", "description": "M20 alloy formed by LPBF", "refered": false, "ys": "1212 ± 16 MPa", "uts": "1212 ± 16 MPa", "strain": "0.82 ± 0.06 %", "temperature": "room temperature", "strain_rate": null, "other_test_conditions": null}}], "synthesis": {"composition": "Nb30Mo20Ta30Ti13.3Ni6.7", "steps": [{"mixed": {"powder types": "Nb, Mo, Ta, Ti, Ni", "mixing equipment": "SBH-10 mixer", "duration": "10h"}}, {"dried": {"equipment": "DZF-6090 vacuum drying oven", "duration": "4h"}}, {"additive manufacturing": {"method": "LPBF", "laser wavelength": "1064 nm", "laser power": "300 W", "spot size": "30 um", "layer thickness": "50 um", "scanning speed": "300 mm/s", "scan spacing": "40 um", "substrate": "titanium alloy", "preheating temperature": "200 °C", "protective gas": "argon 99.99%", "laser scanning direction rotation between layers": "67°"}}]}}, {"properties": [{"strength": {"composition": "NbMoTaTi0.5Ni0.5", "description": "M0 alloy compression test", "refered": false, "ys": "395 ± 36 MPa", "uts": null, "strain": ">50 %", "temperature": "room temperature", "strain_rate": null, "other_test_conditions": null}}], "synthesis": {"composition": "Nb30Ta30Mo0Ti26.7Ni13.3", "steps": [{"mixing": {"equipment": "SBH-10 mixer", "duration": "10h"}}, {"drying": {"equipment": "DZF-6090 vacuum drying oven", "duration": "4h"}}, {"additive manufacturing": {"method": "LPBF", "laser power": "300 W", "layer thickness": "50 μm", "scan speed": "300 mm/s", "scan spacing": "40 μm", "laser wavelength": "1064 nm", "laser spot size": "30 μm", "substrate": "titanium alloy", "preheating temperature": "200 °C", "laser scan rotation between layers": "67°", "protective gas": "argon 99.99%"}}]}}, {"properties": [{"strength": {"composition": "NbMoTaTi0.5Ni0.5Mo0.1", "description": "M10 alloy compression test", "refered": false, "ys": "915 ± 47 MPa", "uts": null, "strain": ">50 %", "temperature": "room temperature", "strain_rate": null, "other_test_conditions": null}}], "synthesis": {"composition": "Nb30Ta30Mo10Ti20Ni10", "steps": [{"mixing": {"duration": "10h", "equipment": "SBH-10 mixer"}}, {"drying": {"duration": "4h", "equipment": "DZF-6090 vacuum drying oven"}}, {"LPBF forming": {"laser wavelength": "1064 nm", "laser spot size": "30 um", "substrate": "titanium alloy", "preheating temperature": "200 °C", "protective gas": "argon 99.99%", "laser power": "300 W", "layer thickness": "50 um", "scan speed": "300 mm/s", "scan spacing": "40 um", "scan rotation angle": "67°"}}]}}, {"properties": [{"strength": {"composition": "NbMoTaTi0.5Ni0.5Mo0.2", "description": "M20 alloy compression test", "refered": false, "ys": "1285 ± 56 MPa", "uts": "2447 MPa", "strain": "27.1 ± 2.6 %", "temperature": "room temperature", "strain_rate": null, "other_test_conditions": null}}], "synthesis": {"composition": "Nb30Mo20Ta30Ti13.3Ni6.7", "steps": [{"mixing": {"duration": "10h"}}, {"drying": {"duration": "4h"}}, {"additive manufacturing": {"method": "LPBF", "laser power": "300 W", "layer thickness": "50 μm", "scanning speed": "300 mm/s", "scan spacing": "40 μm", "laser wavelength": "1064 nm", "laser spot size": "30 μm", "substrate": "titanium alloy", "substrate preheating temperature": "200 °C", "protective gas": "argon 99.99%", "laser scanning direction rotation between layers": "67°"}}]}}, {"properties": [{"phase": {"composition": "NbMoTaTiNi", "description": "M0 alloy", "refered": false, "phases": ["BCC1 (matrix phase)", "BCC2 (TiNi phase)", "FCC (Ti2Ni phase)"]}}], "synthesis": {"composition": "Nb30Ta30Ti26.7Ni13.3", "steps": [{"mixing": {"duration": "10h", "equipment": "SBH-10 mixer"}}, {"vacuum drying": {"duration": "4h", "equipment": "DZF-6090 vacuum drying oven"}}, {"additive manufacturing": {"method": "LPBF", "laser wavelength": "1064 nm", "laser spot size": "30 um", "substrate": "titanium alloy", "preheating temperature": "200 °C", "protective gas": "argon 99.99%", "laser power": "300 W", "layer thickness": "50 um", "scan speed": "300 mm/s", "scan spacing": "40 um", "scan rotation per layer": "67°"}}]}}, {"properties": [{"phase": {"composition": "NbMo0.1TaTiNi", "description": "M10 alloy", "refered": false, "phases": ["BCC (main phase)", "BCC (TiNi phase)", "FCC (Ti2Ni grain boundary phase)"]}}], "synthesis": {"composition": "Nb30Mo10Ta30Ti20Ni10", "steps": [{"mixing": {"duration": "10h"}}, {"drying": {"duration": "4h"}}, {"additive manufacturing": {"method": "LPBF", "laser wavelength": "1064 nm", "laser spot size": "30 μm", "substrate": "titanium alloy", "preheating temperature": "200 °C", "protective gas": "argon 99.99%", "laser power": "300 W", "layer thickness": "50 μm", "scanning speed": "300 mm/s", "scan spacing": "40 μm", "laser scanning rotation between layers": "67°"}}]}}, {"properties": [{"phase": {"composition": "NbMo0.2TaTiNi", "description": "M20 alloy", "refered": false, "phases": ["BCC1 (matrix phase)", "BCC2 (TiNi phase)", "FCC (Ti2Ni phase)"]}}], "synthesis": {"composition": "Nb30Mo20Ta30Ti13.3Ni6.7", "steps": [{"mixing": {"duration": "10 h"}}, {"vacuum drying": {"duration": "4 h"}}, {"additive manufacturing": {"method": "LPBF", "laser wavelength": "1064 nm", "laser spot size": "30 μm", "substrate": "titanium alloy", "preheating temperature": "200 °C", "protective gas": "argon 99.99%", "laser power": "300 W", "layer thickness": "50 μm", "scanning speed": "300 mm/s", "scan spacing": "40 μm", "laser scanning direction rotation between layers": "67°"}}]}}, {"properties": [{"strength": {"composition": "NbMoTaTi0.5Ni0.5Mo0.1", "description": "M10 alloy formed by metal additive manufacturing (SLM)", "refered": true, "ys": "1204 MPa", "uts": "1438 MPa", "strain": "5.10 %", "temperature": "room temperature", "strain_rate": null, "other_test_conditions": null}}], "synthesis": null}, {"properties": [{"strength": {"composition": "NbMoTaTi0.5Ni0.5Mo0.1", "description": "M10 alloy formed by vacuum arc melting (VLM)", "refered": true, "ys": "780 MPa", "uts": "780 MPa", "strain": "0.39 %", "temperature": "room temperature", "strain_rate": null, "other_test_conditions": null}}], "synthesis": null}]}

File: contextualized_merged.jsonl (part 2 of 2)
{"DOI": "10.1016/j.matchar.2023.112865", "records": [{"metadata": {"composition_norm": "Cu41.2Ni29.7Si15.6Al13.5(at.%)", "label_norm": "", "processing_kw_norm": ["arc-melted with magnetic stirring", "suction cast"]}, "properties": [{"phase": {"phases": ["FCC", "Cu3Si", "Ni2Si"], "test_env": null}}, {"strength": {"ys": null, "uts": "~1600 MPa", "strain": null, "temperature": "room temperature", "strain_rate": null, "test_env": "as-cast, compression test", "test_type": "compressive"}}], "extract_syn": true}]}
{"DOI": "10.1016/j.scriptamat.2019.01.034", "records": [{"metadata": {"composition_norm": "Ni30Co30Fe13Cr15Al6Ti6", "label_norm": "", "processing_kw_norm": ["arc-melted in Ti-gettered argon", "solution-treated at 1150C for 2h", "cold rolled 65%", "recrystallized at 1150C for 2min", "annealed at 800C for 4h", "oil quenched"]}, "properties": [{"phase": {"phases": ["FCC", "L12"], "test_env": null}}, {"strength": {"ys": "~925 MPa", "uts": "~1.31 GPa", "strain": "~43%", "temperature": "293 K", "strain_rate": "1e-3 s^-1", "test_env": "flat dog-bone-shaped, gauge length 12.5 mm, width 3.2 mm, thickness ~1.5 mm", "test_type": "tensile"}}, {"strength": {"ys": null, "uts": "~1.7 GPa", "strain": "~51%", "temperature": "77 K", "strain_rate": "1e-3 s^-1", "test_env": "flat dog-bone-shaped, gauge length 12.5 mm, width 3.2 mm, thickness ~1.5 mm", "test_type": "tensile"}}], "extract_syn": true}]}
{"DOI": "10.1007/s40843-022-2045-4", "records": [{"metadata": {"composition_norm": "Ti2VZrNb0.5Al0.5", "label_norm": "", "processing_kw_norm": []}, "properties": [{"strength": {"ys": "1273 MPa", "uts": null, "strain": ">50%", "temperature": "room temperature", "strain_rate": null, "test_env": "compressive plasticity", "test_type": "compressive"}}], "extract_syn": false}]}
{"DOI": "10.1016/j.msea.2024.147436", "records": [{"metadata": {"composition_norm": "Al15Co18.33Cr18.33Ni48.34", "label_norm": "", "processing_kw_norm": ["re-melted 4 times", "cast into water-cooled copper mold"]}, "properties": [{"phase": {"phases": ["L12 (ordered FCC)", "B2 (ordered BCC)"], "test_env": "as-cast"}}, {"phase": {"phases": ["L12 (ordered FCC)", "B2 (ordered BCC)", "BCT"], "test_env": "under tensile deformation, true strain 15%"}}, {"phase": {"phases": ["L12 (ordered FCC)", "BCT"], "test_env": "under tensile deformation, true strain 25% (fractured)"}}, {"strength": {"ys": null, "uts": "~1025 MPa", "strain": "~30%", "temperature": "room temperature", "strain_rate": "1e-3 s^-1", "test_env": "dog-bone tensile specimen, gauge length 10 mm, width 3 mm, thickness 1 mm", "test_type": "tensile"}}], "extract_syn": true}]}
{"DOI": "10.1016/j.corsci.2021.110073", "records": [{"metadata": {"composition_norm": "CoCrFeMnNi", "label_norm": "", "processing_kw_norm": ["magnetic levitation melting", "forged at 1000 ℃ for 100min"]}, "properties": [{"phase": {"phases": ["FCC"], "test_env": null}}], "extract_syn": true}]}
{"DOI": "10.1016/j.jallcom.2018.03.262", "records": [{"metadata": {"composition_norm": "AlCoCrFeNi2.1", "label_norm": "", "processing_kw_norm": ["arc melted", "suction cast into water-cooled Cu-mold"]}, "properties": [{"phase": {"phases": ["FCC", "NiAl (BCC)"], "test_env": null}}], "extract_syn": true}]}
{"DOI": "10.1016/j.intermet.2013.03.018", "records": [{"metadata": {"composition_norm": "CrMnFeCoNi", "label_norm": "HE-1", "processing_kw_norm": ["arc melted under argon", "drop cast", "annealed at 1000C for 24h in vacuum", "hot rolled with pre-heating at 1000C", "final thickness ~1mm", "total reduction ~92%"]}, "properties": [{"phase": {"phases": ["FCC"], "test_env": null}}, {"strength": {"ys": ">2x room temperature value at -196°C (exact value not given)", "uts": null, "strain": ">60% at -196°C", "temperature": "-196°C", "strain_rate": "~1e-3 s^-1", "test_env": "tensile, dog-bone specimen, vacuum or liquid nitrogen", "test_type": "tensile"}}, {"strength": {"ys": "room temperature value (exact value not given)", "uts": null, "strain": "~40% at room temperature (inferred from 1.5x increase to >60% at -196°C)", "temperature": "room temperature", "strain_rate": "~1e-3 s^-1", "test_env": "tensile, dog-bone specimen, vacuum", "test_type": "tensile"}}, {"grain_size": {"grain_size": "~32 μm"}}, {"grain_size": {"grain_size": "~35 μm"}}], "extract_syn": true}, {"metadata": {"composition_norm": "CrFeCoNi", "label_norm": "HE-4", "processing_kw_norm": ["arc melted under argon", "drop cast", "annealed at 1000C for 24h in vacuum", "hot rolled with pre-heating at 1000C", "final thickness ~1mm", "total reduction ~92%"]}, "properties": [{"phase": {"phases": ["FCC"], "test_env": null}}, {"strength": {"ys": ">2x room temperature value at -196°C (exact value not given)", "uts": null, "strain": ">60% at -196°C", "temperature": "-196°C", "strain_rate": "~1e-3 s^-1", "test_env": "tensile, dog-bone specimen, vacuum or liquid nitrogen", "test_type": "tensile"}}, {"strength": {"ys": "room temperature value (exact value not given)", "uts": null, "strain": "~40% at room temperature (inferred from 1.5x increase to >60% at -196°C)", "temperature": "room temperature", "strain_rate": "~1e-3 s^-1", "test_env": "tensile, dog-bone specimen, vacuum", "test_type": "tensile"}}, {"grain_size": {"grain_size": "~11 μm"}}, {"grain_size": {"grain_size": "~14 μm"}}], "extract_syn": true}]}
{"DOI": "10.1007/s40195-022-01494-4", "records": [{"metadata": {"composition_norm": "TiVTa", "label_norm": "", "processing_kw_norm": []}, "properties": [{"strength": {"ys": "813 ± 9 MPa", "uts": null, "strain": "17%", "temperature": "room temperature", "strain_rate": "2.5 × 10^-4 s^-1", "test_env": "dog-bone-shaped specimen, gauge 5 mm × 1.5 mm × 0.75 mm", "test_type": "tensile"}}, {"grain_size": {"grain_size": "82.8 μm"}}], "extract_syn": true}, {"metadata": {"composition_norm": "TiVTaNb", "label_norm": "", "processing_kw_norm": []}, "properties": [{"strength": {"ys": "702 ± 3 MPa", "uts": null, "strain": "26%", "temperature": "room temperature", "strain_rate": "2.5 × 10^-4 s^-1", "test_env": "dog-bone-shaped specimen, gauge 5 mm × 1.5 mm × 0.75 mm", "test_type": "tensile"}}, {"grain_size": {"grain_size": "206.0 μm"}}], "extract_syn": true}]}
{"DOI": "10.1007/s11661-020-05927-6", "records": [{"metadata": {"composition_norm": "Fe40Mn20Co20Cr15Si5", "label_norm": "", "processing_kw_norm": ["vacuum induction melted", "hot rolled 50% at 900C", "homogenized at 1200C 5hr Ar", "quenched in ice water", "friction stir processed"]}, "properties": [{"strength": {"ys": null, "uts": null, "strain": "higher elongation than Fe42Mn30Cr15Co10Si3 at all strain rates", "temperature": "room temperature", "strain_rate": "10^-4 to 5×10^-2 s^-1", "test_env": "sub-sized tensile samples, 1 mm thickness, from FSP nugget region", "test_type": "tensile"}}], "extract_syn": true}, {"metadata": {"composition_norm": "Fe42Mn30Cr15Co10Si3", "label_norm": "", "processing_kw_norm": ["vacuum induction melted", "hot rolled 50% at 900C", "homogenized at 1200C 5hr Ar", "quenched in ice water", "friction stir processed"]}, "properties": [{"strength": {"ys": null, "uts": null, "strain": "lower elongation than Fe40Mn20Co20Cr15Si5 at all strain rates", "temperature": "room temperature", "strain_rate": "10^-4 to 5×10^-2 s^-1", "test_env": "sub-sized tensile samples, 1 mm thickness, from FSP nugget region", "test_type": "tensile"}}], "extract_syn": true}]}
{"DOI": "10.1002/adem.201900587", "records": [{"metadata": {"composition_norm": "V10Cr15Mn5Fe35Co10Ni25", "label_norm": "FG-annealed", "processing_kw_norm": ["vacuum induction melted", "homogenized at 1100C 6h Ar", "cold rolled 79%", "annealed at 900C 10min"]}, "properties": [{"phase": {"phases": ["FCC"], "test_env": "before HPT (N=0)"}}, {"strength": {"ys": "430 MPa", "uts": "720 MPa", "strain": "48.1%", "temperature": "room temperature", "strain_rate": "1e-3 s^-1", "test_env": "miniature tensile, gauge 1.5x1x0.7 mm, 2.5 mm from HPT disc center", "test_type": "tensile"}}, {"grain_size": {"grain_size": "~3 μm"}}], "extract_syn": true}, {"metadata": {"composition_norm": "V10Cr15Mn5Fe35Co10Ni25", "label_norm": "CG-annealed", "processing_kw_norm": ["vacuum induction melted", "homogenized at 1100C 6h Ar", "cold rolled 79%", "annealed at 1100C 60min"]}, "properties": [{"phase": {"phases": ["FCC"], "test_env": "before HPT (N=0)"}}, {"strength": {"ys": "230 MPa", "uts": "532 MPa", "strain": "57.6%", "temperature": "room temperature", "strain_rate": "1e-3 s^-1", "test_env": "miniature tensile, gauge 1.5x1x0.7 mm, 2.5 mm from HPT disc center", "test_type": "tensile"}}, {"grain_size": {"grain_size": "~60 μm"}}], "extract_syn": true}, {"metadata": {"composition_norm": "V10Cr15Mn5Fe35Co10Ni25", "label_norm": "FG-HPT-5", "processing_kw_norm": ["vacuum induction melted", "homogenized at 1100C 6h Ar", "cold rolled 79%", "annealed at 900C 10min", "HPT 5 turns, 6 GPa, 1 rpm"]}, "properties": [{"phase": {"phases": ["FCC"], "test_env": null}}, {"strength": {"ys": "1940 MPa", "uts": "1986 MPa", "strain": "6.0%", "temperature": "room temperature", "strain_rate": "1e-3 s^-1", "test_env": "miniature tensile, gauge 1.5x1x0.7 mm, 2.5 mm from HPT disc center", "test_type": "tensile"}}, {"grain_size": {"grain_size": "~30 nm"}}], "extract_syn": true}, {"metadata": {"composition_norm": "V10Cr15Mn5Fe35Co10Ni25", "label_norm": "CG-HPT-5", "processing_kw_norm": ["vacuum induction melted", "homogenized at 1100C 6h Ar", "cold rolled 79%", "annealed at 1100C 60min", "HPT 5 turns, 6 GPa, 1 rpm"]}, "properties": [{"phase": {"phases": ["FCC"], "test_env": null}}, {"strength": {"ys": "1950 MPa", "uts": "2015 MPa", "strain": "6.3%", "temperature": "room temperature", "strain_rate": "1e-3 s^-1", "test_env": "miniature tensile, gauge 1.5x1x0.7 mm, 2.5 mm from HPT disc center", "test_type": "tensile"}}, {"grain_size": {"grain_size": "~30 nm"}}], "extract_syn": true}, {"metadata": {"composition_norm": "V10Cr15Mn5Fe35Co10Ni25", "label_norm": "FG-HPT-1/4", "processing_kw_norm": ["vacuum induction melted", "homogenized at 1100C 6h Ar", "cold rolled 79%", "annealed at 900C 10min", "HPT 1/4 turn, 6 GPa, 1 rpm"]}, "properties": [{"phase": {"phases": ["FCC"], "test_env": null}}, {"strength": {"ys": "1120 MPa", "uts": "1447 MPa", "strain": "15.9%", "temperature": "room temperature", "strain_rate": "1e-3 s^-1", "test_env": "miniature tensile, gauge 1.5x1x0.7 mm, 2.5 mm from HPT disc center", "test_type": "tensile"}}], "extract_syn": true}, {"metadata": {"composition_norm": "V10Cr15Mn5Fe35Co10Ni25", "label_norm": "FG-HPT-1", "processing_kw_norm": ["vacuum induction melted", "homogenized at 1100C 6h Ar", "cold rolled 79%", "annealed at 900C 10min", "HPT 1 turn, 6 GPa, 1 rpm"]}, "properties": [{"phase": {"phases": ["FCC"], "test_env": null}}, {"strength": {"ys": "1630 MPa", "uts": "1813 MPa", "strain": "12.9%", "temperature": "room temperature", "strain_rate": "1e-3 s^-1", "test_env": "miniature tensile, gauge 1.5x1x0.7 mm, 2.5 mm from HPT disc center", "test_type": "tensile"}}, {"grain_size": {"grain_size": "~100 nm"}}], "extract_syn": true}, {"metadata": {"composition_norm": "V10Cr15Mn5Fe35Co10Ni25", "label_norm": "CG, N=1/4", "processing_kw_norm": ["homogenized at 1100C 6h", "cold rolled 79%", "annealed at 1100C 60min", "HPT 1/4 turn, 6 GPa, 1 rpm"]}, "properties": [{"strength": {"ys": "1270 MPa", "uts": "1502 MPa", "strain": "17.3%", "temperature": "room temperature", "strain_rate": "1e-3 s^-1", "test_env": "miniature tensile, gauge 1.5x1x0.7 mm, 2.5 mm from HPT disc center", "test_type": "tensile"}}, {"strength": {"ys": "1660 MPa", "uts": "1854 MPa", "strain": "14.3%", "temperature": "room temperature", "strain_rate": "1e-3 s^-1", "test_env": "miniature tensile, gauge 1.5x1x0.7 mm, 2.5 mm from HPT disc center", "test_type": "tensile"}}], "extract_syn": true}]}
{"DOI": "10.1016/j.triboint.2022.107617", "records": [{"metadata": {"composition_norm": "AC(AlCoCrCuNi)", "label_norm": "AC", "processing_kw_norm": ["mechanical alloying 30h dry milling", "mechanical alloying 6h wet milling with ethanol", "spark plasma sintering at 1100C, 40 MPa, vacuum"]}, "properties": [{"phase": {"phases": ["FCC"], "test_env": null}}, {"strength": {"ys": null, "uts": "1805 MPa", "strain": "24%", "temperature": "room temperature", "strain_rate": null, "test_env": null, "test_type": "compressive"}}, {"grain_size": {"grain_size": "~527 nm"}}], "extract_syn": true}, {"metadata": {"composition_norm": "AT(AlCoCrNiTi)", "label_norm": "AT", "processing_kw_norm": ["mechanical alloying 30h dry milling", "mechanical alloying 6h wet milling with ethanol", "spark plasma sintering at 1100C, 40 MPa, vacuum"]}, "properties": [{"phase": {"phases": ["FCC"], "test_env": null}}, {"strength": {"ys": null, "uts": "2314 MPa", "strain": "13%", "temperature": "room temperature", "strain_rate": null, "test_env": null, "test_type": "compressive"}}, {"grain_size": {"grain_size": "~401 nm"}}], "extract_syn": true}]}
{"DOI": "10.1016/j.matlet.2021.129428", "records": [{"metadata": {"composition_norm": "Ti1.5ZrNbAl0.3", "label_norm": "", "processing_kw_norm": ["cast in vacuum melting furnace", "cold rolled 62%", "annealed at 800C for 1h and air-cooled", "annealed at 600C for 1h and water quenched"]}, "properties": [{"phase": {"phases": ["BCC (disordered)"], "test_env": null}}, {"strength": {"ys": "876 ± 6 MPa", "uts": null, "strain": "23.0%", "temperature": "room temperature", "strain_rate": "1e-3 s^-1", "test_env": "tensile sample, gauge length 14 mm, cross-section 2.5 mm × 1.2 mm", "test_type": "tensile"}}, {"grain_size": {"grain_size": "24.4 μm ± 13.8 μm"}}], "extract_syn": true}]}
{"DOI": "10.1016/j.msea.2023.144951", "records": [{"metadata": {"composition_norm": "Al0.5CoFeNiC0.1", "label_norm": "Mn0", "processing_kw_norm": ["vacuum arc-melted", "drop-cast", "as-cast"]}, "properties": [{"phase": {"phases": ["FCC", "ordered BCC", "κ′ phase"], "test_env": null}}, {"strength": {"ys": "1115 MPa", "uts": null, "strain": "8%", "temperature": "room temperature", "strain_rate": "1e-3 s^-1", "test_env": "dog-bone, gauge 12.5 mm, 3x1.3 mm cross-section", "test_type": "tensile"}}, {"grain_size": {"grain_size": "91 μm"}}], "extract_syn": true}, {"metadata": {"composition_norm": "Al0.5CoFeNiC0.1Mn0.3", "label_norm": "Mn0.3", "processing_kw_norm": ["vacuum arc-melted", "drop-cast", "as-cast"]}, "properties": [{"phase": {"phases": ["FCC", "ordered BCC", "κ′ phase"], "test_env": null}}, {"strength": {"ys": "1000 MPa", "uts": null, "strain": "23%", "temperature": "room temperature", "strain_rate": "1e-3 s^-1", "test_env": "dog-bone, gauge 12.5 mm, 3x1.3 mm cross-section", "test_type": "tensile"}}, {"grain_size": {"grain_size": "66 μm"}}], "extract_syn": true}, {"metadata": {"composition_norm": "Al0.5CoFeNiC0.1Mn0.6", "label_norm": "Mn0.6", "processing_kw_norm": ["vacuum arc-melted", "drop-cast", "as-cast"]}, "properties": [{"phase": {"phases": ["FCC", "ordered BCC", "κ′ phase"], "test_env": null}}, {"strength": {"ys": "710 MPa", "uts": null, "strain": null, "temperature": "room temperature", "strain_rate": "1e-3 s^-1", "test_env": "dog-bone, gauge 12.5 mm, 3x1.3 mm cross-section", "test_type": "tensile"}}, {"grain_size": {"grain_size": "58 μm"}}], "extract_syn": true}]}
{"DOI": "10.1016/j.actamat.2021.117571", "records": [{"metadata": {"composition_norm": "Co20Cr20Fe20Ni20Mn10Si10(at.%)", "label_norm": "Si10 HEA", "processing_kw_norm": ["arc melted", "homogenized at 1423 K for 12h", "hot-compressed at 1373 K", "cold rolled 40%", "annealed at 1373 K for 2min", "water quenched"]}, "properties": [{"phase": {"phases": ["FCC"], "test_env": null}}, {"phase": {"phases": ["FCC", "HCP"], "test_env": "tensile strain 82%"}}, {"strength": {"ys": "306 MPa", "uts": "792 MPa", "strain": "~100% (total tensile strain to failure)", "temperature": "room temperature", "strain_rate": "1.0 × 10^-3 s^-1", "test_env": "dog-bone tensile, gage 2.5x6.4x1.5 mm, DIC measured", "test_type": "tensile"}}, {"grain_size": {"grain_size": "~60 μm"}}], "extract_syn": true}, {"metadata": {"composition_norm": "Co22Cr22Fe22Ni22Si12(at.%)", "label_norm": "Si12 HEA", "processing_kw_norm": ["arc melted", "homogenized at 1423 K for 12h", "hot-compressed at 1373 K", "cold rolled 40%", "annealed at 1373 K for 2min", "water quenched"]}, "properties": [{"phase": {"phases": ["FCC"], "test_env": null}}, {"phase": {"phases": ["FCC", "HCP"], "test_env": "tensile strain 82%"}}, {"strength": {"ys": "332 MPa", "uts": "843 MPa", "strain": "~100% (total tensile strain to failure)", "temperature": "room temperature", "strain_rate": "1.0 × 10^-3 s^-1", "test_env": "dog-bone tensile, gage 2.5x6.4x1.5 mm, DIC measured", "test_type": "tensile"}}, {"grain_size": {"grain_size": "~60 μm"}}], "extract_syn": true}, {"metadata": {"composition_norm": "Co20Cr20Fe20Ni20Mn20(at.%)", "label_norm": "Cantor alloy", "processing_kw_norm": ["arc melted", "homogenized at 1423 K for 12h", "hot-compressed at 1373 K", "cold rolled 40%", "annealed at 1373 K for 10min", "water quenched"]}, "properties": [{"phase": {"phases": ["FCC"], "test_env": null}}, {"strength": {"ys": "201 MPa", "uts": "543 MPa", "strain": "~70% (total tensile strain to failure)", "temperature": "room temperature", "strain_rate": "1.0 × 10^-3 s^-1", "test_env": "dog-bone tensile, gage 2.5x6.4x1.5 mm, DIC measured", "test_type": "tensile"}}, {"grain_size": {"grain_size": "~60 μm"}}], "extract_syn": true}]}
{"DOI": "10.1016/j.jeurceramsoc.2024.05.012", "records": [{"metadata": {"composition_norm": "(Ti0.21V0.21Mo0.17Nb0.22Ta0.19)4Al0.93C3", "label_norm": "CG", "processing_kw_norm": ["spark plasma sintered at 1350C for 70min, 50 MPa", "ball milled with O2/Ar", "in-situ Al2O3 formation"]}, "properties": [{"strength": {"ys": null, "uts": "977±57 MPa", "strain": null, "temperature": "room temperature", "strain_rate": null, "test_env": "compressive, as-synthesized bulk", "test_type": "compressive"}}], "extract_syn": true}, {"metadata": {"composition_norm": "(Ti0.21V0.21Mo0.19Nb0.21Ta0.19)4Al0.79C3", "label_norm": "NF (//c-axis)", "processing_kw_norm": ["spark plasma sintered at 1350C for 70min, 50 MPa", "ball milled with O2/Ar", "in-situ Al2O3 formation", "textured"]}, "properties": [{"strength": {"ys": null, "uts": "2237±121 MPa", "strain": null, "temperature": "room temperature", "strain_rate": null, "test_env": "compressive, parallel to c-axis, as-synthesized bulk", "test_type": "compressive"}}], "extract_syn": true}, {"metadata": {"composition_norm": "(Ti0.21V0.21Mo0.19Nb0.21Ta0.19)4Al0.79C3", "label_norm": "NF (⊥c-axis)", "processing_kw_norm": ["spark plasma sintered at 1350C for 70min, 50 MPa", "ball milled with O2/Ar", "in-situ Al2O3 formation", "textured"]}, "properties": [{"strength": {"ys": null, "uts": "2085±109 MPa", "strain": null, "temperature": "room temperature", "strain_rate": null, "test_env": "compressive, perpendicular to c-axis, as-synthesized bulk", "test_type": "compressive"}}], "extract_syn": true}]}
{"DOI": "10.1016/j.actamat.2024.120614", "records": [{"metadata": {"composition_norm": "TiZrHf", "label_norm": "A1", "processing_kw_norm": ["vacuum arc melted", "remelted 6 times", "cold rolled 80%", "annealed at 850C 30min", "water quenched"]}, "properties": [{"phase": {"phases": ["HCP"], "test_env": null}}], "extract_syn": true}, {"metadata": {"composition_norm": "TiZrHfNb0.1", "label_norm": "A2", "processing_kw_norm": ["vacuum arc melted", "remelted 6 times", "cold rolled 80%", "annealed at 850C 30min", "water quenched"]}, "properties": [{"phase": {"phases": ["HCP", "BCC"], "test_env": null}}], "extract_syn": true}, {"metadata": {"composition_norm": "TiZrHfNb0.2", "label_norm": "A3", "processing_kw_norm": ["vacuum arc melted", "remelted 6 times", "cold rolled 80%", "annealed at 850C 30min", "water quenched"]}, "properties": [{"phase": {"phases": ["HCP", "BCC"], "test_env": null}}], "extract_syn": true}, {"metadata": {"composition_norm": "TiZrHfNb0.3", "label_norm": "A4", "processing_kw_norm": ["vacuum arc melted", "remelted 6 times", "cold rolled 80%", "annealed at 850C 30min", "water quenched"]}, "properties": [{"phase": {"phases": ["HCP", "BCC"], "test_env": null}}], "extract_syn": true}, {"metadata": {"composition_norm": "TiZrHfNb0.4", "label_norm": "A5", "processing_kw_norm": ["vacuum arc melted", "remelted 6 times", "cold rolled 80%", "annealed at 850C 30min", "water quenched"]}, "properties": [{"phase": {"phases": ["BCC"], "test_env": null}}, {"strength": {"ys": "~726 MPa", "uts": null, "strain": "~8.76%", "temperature": "room temperature", "strain_rate": "1e-3 s^-1", "test_env": "tensile, dog-bone, gauge 4 mm, 1x2 mm2, along rolling direction", "test_type": "tensile"}}, {"grain_size": {"grain_size": "56.01 μm"}}], "extract_syn": true}, {"metadata": {"composition_norm": "TiZrHfNb0.6", "label_norm": "A6", "processing_kw_norm": ["vacuum arc melted", "remelted 6 times", "cold rolled 80%", "annealed at 850C 30min", "water quenched"]}, "properties": [{"phase": {"phases": ["BCC"], "test_env": null}}, {"grain_size": {"grain_size": "37.04 μm"}}], "extract_syn": true}, {"metadata": {"composition_norm": "TiZrHfNb0.8", "label_norm": "A7", "processing_kw_norm": ["vacuum arc melted", "remelted 6 times", "cold rolled 80%", "annealed at 850C 30min", "water quenched"]}, "properties": [{"phase": {"phases": ["BCC"], "test_env": null}}, {"strength": {"ys": null, "uts": null, "strain": "~15%", "temperature": "room temperature", "strain_rate": "1e-3 s^-1", "test_env": "tensile, dog-bone, gauge 4 mm, 1x2 mm2, along rolling direction", "test_type": "tensile"}}, {"grain_size": {"grain_size": "26.01 μm"}}], "extract_syn": true}, {"metadata": {"composition_norm": "TiZrHfNb", "label_norm": "A8", "processing_kw_norm": ["vacuum arc melted", "remelted 6 times", "cold rolled 80%", "annealed at 850C 30min", "water quenched"]}, "properties": [{"phase": {"phases": ["BCC"], "test_env": null}}, {"strength": {"ys": "~677 MPa", "uts": null, "strain": "~33.21%", "temperature": "room temperature", "strain_rate": "1e-3 s^-1", "test_env": "tensile, dog-bone, gauge 4 mm, 1x2 mm2, along rolling direction", "test_type": "tensile"}}, {"grain_size": {"grain_size": "24.52 μm"}}], "extract_syn": true}]}
{"DOI": "10.1016/j.msea.2022.144129", "records": [{"metadata": {"composition_norm": "Al1.2CoCrFeNi2.1", "label_norm": "AB-top", "processing_kw_norm": ["powder plasma arc additive manufactured", "as-built top region"]}, "properties": [{"phase": {"phases": ["FCC", "B2"], "test_env": null}}, {"strength": {"ys": "513.2 ± 13.1 MPa", "uts": "1050.8 ± 65.1 MPa", "strain": "9.4 ± 1.9%", "temperature": "room temperature", "strain_rate": "1 × 10^-3 s^-1", "test_env": null, "test_type": "tensile"}}], "extract_syn": true}, {"metadata": {"composition_norm": "Al1.2CoCrFeNi2.1", "label_norm": "AB-bottom", "processing_kw_norm": ["powder plasma arc additive manufactured", "as-built bottom region"]}, "properties": [{"phase": {"phases": ["FCC", "B2"], "test_env": null}}, {"strength": {"ys": "496.3 ± 20.3 MPa", "uts": "959.5 ± 35.6 MPa", "strain": "6.6 ± 1.3%", "temperature": "room temperature", "strain_rate": "1 × 10^-3 s^-1", "test_env": null, "test_type": "tensile"}}], "extract_syn": true}, {"metadata": {"composition_norm": "Al1.2CoCrFeNi2.1", "label_norm": "1100-HTed", "processing_kw_norm": ["powder plasma arc additive manufactured", "heat treated at 1100C for 1h", "air cooled"]}, "properties": [{"phase": {"phases": ["FCC", "B2"], "test_env": null}}, {"strength": {"ys": "500.5 ± 14.8 MPa", "uts": "943.5 ± 42.1 MPa", "strain": "5.8 ± 0.6%", "temperature": "room temperature", "strain_rate": "1 × 10^-3 s^-1", "test_env": null, "test_type": "tensile"}}], "extract_syn": true}, {"metadata": {"composition_norm": "Al1.2CoCrFeNi2.1", "label_norm": "1200-HTed", "processing_kw_norm": ["powder plasma arc additive manufactured", "heat treated at 1200C for 6h", "air cooled"]}, "properties": [{"phase": {"phases": ["FCC", "B2"], "test_env": null}}, {"strength": {"ys": "407.2 ± 21.0 MPa", "uts": "959.1 ± 26.3 MPa", "strain": "14.3 ± 2.6%", "temperature": "room temperature", "strain_rate": "1 × 10^-3 s^-1", "test_env": null, "test_type": "tensile"}}], "extract_syn": true}]}
{"DOI": "10.1016/j.jmrt.2024.04.249", "records": [{"metadata": {"composition_norm": "CoCrNiFe0.62Al0.38", "label_norm": "Homogenized", "processing_kw_norm": ["vacuum arc-melted", "homogenized at 1230C for 12h"]}, "properties": [{"phase": {"phases": ["FCC"], "test_env": null}}], "extract_syn": true}, {"metadata": {"composition_norm": "CoCrNiFe0.62Al0.38", "label_norm": "CR", "processing_kw_norm": ["vacuum arc-melted", "homogenized at 1230C for 12h", "cryo-rolled at 77K, 70% reduction"]}, "properties": [{"phase": {"phases": ["FCC"], "test_env": null}}, {"strength": {"ys": "1.29 GPa", "uts": "1.48 GPa", "strain": "6.0%", "temperature": "room temperature", "strain_rate": "1e-3 s^-1", "test_env": "flat dog-bone, gauge 16×3×0.6 mm, RD, ground to 2000 grit", "test_type": "tensile"}}], "extract_syn": true}, {"metadata": {"composition_norm": "CoCrNiFe0.62Al0.38", "label_norm": "An", "processing_kw_norm": ["vacuum arc-melted", "homogenized at 1230C for 12h", "cryo-rolled at 77K, 70% reduction", "annealed at 900C for 10min"]}, "properties": [{"phase": {"phases": ["FCC", "B2"], "test_env": null}}, {"strength": {"ys": "0.94 GPa", "uts": "1.19 GPa", "strain": "22.0%", "temperature": "room temperature", "strain_rate": "1e-3 s^-1", "test_env": "flat dog-bone, gauge 16×3×0.6 mm, RD, ground to 2000 grit", "test_type": "tensile"}}], "extract_syn": true}, {"metadata": {"composition_norm": "CoCrNiFe0.62Al0.38", "label_norm": "An-Ag", "processing_kw_norm": ["vacuum arc-melted", "homogenized at 1230C for 12h", "cryo-rolled at 77K, 70% reduction", "annealed at 900C for 10min", "aged at 700C for 4h", "water quenched"]}, "properties": [{"phase": {"phases": ["FCC", "B2"], "test_env": null}}, {"strength": {"ys": "1.15 GPa", "uts": "1.40 GPa", "strain": "16.2%", "temperature": "room temperature", "strain_rate": "1e-3 s^-1", "test_env": "flat dog-bone, gauge 16×3×0.6 mm, RD, ground to 2000 grit", "test_type": "tensile"}}], "extract_syn": true}]}
{"DOI": "10.1016/j.jallcom.2017.09.293", "records": [{"metadata": {"composition_norm": "CrMnFeCoNi", "label_norm": "", "processing_kw_norm": ["vacuum induction melted", "homogenized at 1000C for 24h in Ar", "hot rolled at 1000C to 15mm", "reheated to 1000C for 15min between passes", "secondary hot rolled at 1000C to 4mm"]}, "properties": [{"phase": {"phases": ["FCC"], "test_env": null}}, {"strength": {"ys": "413 MPa", "uts": null, "strain": "9%", "temperature": "700°C", "strain_rate": "1e-3 s^-1", "test_env": "as-rolled, dog bone specimen, loading parallel to rolling direction", "test_type": "tensile"}}, {"strength": {"ys": "94 MPa", "uts": null, "strain": "50%", "temperature": "900°C", "strain_rate": "1e-3 s^-1", "test_env": "as-rolled, dog bone specimen, loading parallel to rolling direction", "test_type": "tensile"}}, {"strength": {"ys": "65 MPa", "uts": null, "strain": "45%", "temperature": "1000°C", "strain_rate": "1e-3 s^-1", "test_env": "as-rolled, dog bone specimen, loading parallel to rolling direction", "test_type": "tensile"}}, {"strength": {"ys": "39 MPa", "uts": null, "strain": "43%", "temperature": "1100°C", "strain_rate": "1e-3 s^-1", "test_env": "as-rolled, dog bone specimen, loading parallel to rolling direction", "test_type": "tensile"}}, {"grain_size": {"grain_size": "167 μm"}}, {"grain_size": {"grain_size": "4.4 μm"}}, {"grain_size": {"grain_size": "155 μm"}}], "extract_syn": true}, {"metadata": {"composition_norm": "CrMnFeCoNi", "label_norm": "", "processing_kw_norm": ["vacuum induction melted", "homogenized at 1000C 24h Ar", "hot rolled at 1000C to 15mm", "reheated to 1000C 15min between passes", "secondary hot rolling at 1000C to 4mm"]}, "properties": [{"grain_size": {"grain_size": "167 μm"}}, {"grain_size": {"grain_size": "4.4 μm"}}, {"grain_size": {"grain_size": "155 μm"}}], "extract_syn": true}]}
{"DOI": "10.1016/j.corsci.2022.110357", "records": [{"metadata": {"composition_norm": "C0.53Co19.71Cr19.76Fe20.38Mn19.73Ni19.89", "label_norm": "", "processing_kw_norm": ["hot rolled 50% at 900C", "homogenized at 1200C 4h Ar atmosphere", "water quenched", "cold rolled 60%", "annealed at 900C 3min Ar atmosphere"]}, "properties": [{"strength": {"ys": null, "uts": "~940 MPa", "strain": "~23.5%", "temperature": "room temperature", "strain_rate": "1e-4 s^-1", "test_env": "tensile, in air, dog-bone specimen, gauge 3x10x1 mm", "test_type": "tensile"}}, {"strength": {"ys": null, "uts": "~940 MPa", "strain": "~22.5%", "temperature": "room temperature", "strain_rate": "1e-4 s^-1", "test_env": "tensile, hydrogen charged (0.5 M H2SO4 + 5 g/L CH4N2S, 20 mA/cm2), dog-bone specimen, gauge 3x10x1 mm", "test_type": "tensile"}}, {"strength": {"ys": null, "uts": "~730 MPa", "strain": "~58%", "temperature": "room temperature", "strain_rate": null, "test_env": "tensile, fully recrystallized microstructure (from previous work [26])", "test_type": "tensile"}}, {"grain_size": {"grain_size": "~3 µm"}}], "extract_syn": true}, {"metadata": {"composition_norm": "C0.53Co19.71Cr19.76Fe20.38Mn19.73Ni19.89", "label_norm": "", "processing_kw_norm": ["hot rolled 50% at 900C", "homogenized at 1200C 4h Ar atmosphere", "water quenched", "cold rolled 60%", "annealed at 900C 3min Ar atmosphere"]}, "properties": [{"strength": {"ys": null, "uts": "~940 MPa", "strain": "~23.5%", "temperature": "room temperature", "strain_rate": "1e-4 s^-1", "test_env": "tensile, in air, dog-bone specimen, gauge 3x10x1 mm", "test_type": "tensile"}}, {"strength": {"ys": null, "uts": "~940 MPa", "strain": "~22.5%", "temperature": "room temperature", "strain_rate": "1e-4 s^-1", "test_env": "tensile, hydrogen charged (0.5 M H2SO4 + 5 g/L CH4N2S, 20 mA/cm2), dog-bone specimen, gauge 3x10x1 mm", "test_type": "tensile"}}, {"strength": {"ys": null, "uts": "~730 MPa", "strain": "~58%", "temperature": "room temperature", "strain_rate": null, "test_env": "tensile, fully recrystallized microstructure (from previous work [26])", "test_type": "tensile"}}], "extract_syn": true}]}
{"DOI": "10.1016/j.ijrmhm.2023.106225", "records": [{"metadata": {"composition_norm": "W-HEA(90%W,10%Al0.5Cr0.9FeNi2.5V0.2)", "label_norm": "as-deposited", "processing_kw_norm": ["laser deposition", "as-deposited"]}, "properties": [{"phase": {"phases": ["W", "FCC", "L12"], "test_env": null}}], "extract_syn": true}, {"metadata": {"composition_norm": "W-HEA(90%W,10%Al0.5Cr0.9FeNi2.5V0.2)", "label_norm": "aged 4h", "processing_kw_norm": ["laser deposition", "aged at 700C for 4h"]}, "properties": [{"phase": {"phases": ["W", "FCC", "L12"], "test_env": null}}, {"strength": {"ys": "880 MPa", "uts": "1222 MPa", "strain": "14.2%", "temperature": "room temperature", "strain_rate": "1e-3 s^-1", "test_env": null, "test_type": "tensile"}}, {"strength": {"ys": null, "uts": "~2100 MPa", "strain": null, "temperature": "room temperature", "strain_rate": "6000 s^-1", "test_env": null, "test_type": "compressive"}}, {"strength": {"ys": null, "uts": "~2000 MPa", "strain": null, "temperature": "room temperature", "strain_rate": "4000 s^-1", "test_env": null, "test_type": "compressive"}}], "extract_syn": true}, {"metadata": {"composition_norm": "W-HEA(90%W,10%Al0.5Cr0.9FeNi2.5V0.2)", "label_norm": "aged 16h", "processing_kw_norm": ["laser deposition", "aged at 700C for 16h"]}, "properties": [{"phase": {"phases": ["W", "FCC", "L12", "Cr-rich phase"], "test_env": null}}, {"strength": {"ys": "921 MPa", "uts": "1290 MPa", "strain": "11.8%", "temperature": "room temperature", "strain_rate": "1e-3 s^-1", "test_env": null, "test_type": "tensile"}}, {"strength": {"ys": "939 MPa", "uts": "1244 MPa", "strain": "3.9%", "temperature": "room temperature", "strain_rate": "1e-3 s^-1", "test_env": null, "test_type": "tensile"}}, {"strength": {"ys": null, "uts": "~2100 MPa", "strain": null, "temperature": "room temperature", "strain_rate": "6000 s^-1", "test_env": null, "test_type": "compressive"}}, {"strength": {"ys": null, "uts": "~2100 MPa", "strain": null, "temperature": "room temperature", "strain_rate": "6000 s^-1", "test_env": null, "test_type": "compressive"}}, {"strength": {"ys": null, "uts": "~2000 MPa", "strain": null, "temperature": "room temperature", "strain_rate": "4000 s^-1", "test_env": null, "test_type": "compressive"}}, {"strength": {"ys": null, "uts": "~2000 MPa", "strain": null, "temperature": "room temperature", "strain_rate": "4000 s^-1", "test_env": null, "test_type": "compressive"}}], "extract_syn": true}]}
