Repository: Sci-Extract/sisyphus

# Step through _sisyphus_ extraction process
Author: Soike Yuan  date: 1/12/2025

Prerequisite: Assumed that you have installed sisyphus on your machine and add .env file to your root path which contains API key. :shipit:

## Below is the file structure of the project,

```
├─ README.md                        
├─ pyproject.toml                   # Python project metadata and dependencies
├─ data/                            # Extracted data of high entropy alloys
├─ notebooks/                       # Jupyter notebooks
├─ db/                              # sql databases
├─ record/                          # record sql database
│─ sisyphus/
│     ├─ chain/                     # chain implementation
│     └─ crawler/                   # crawler for article downloading
│     └─ heas/                      # high entropy alloys relevant prompt and code
│     └─ utils/                     # helpful functions
└─ script/
```

### More specifically
notebooks is where you should go to find examples code and can give it a try :) make sure you are executing in your root directory

### machine learning code
Refer to [Machine learning](https://github.com/sukiluvcode/Machine-learning-of-sisyphus-project)

File: full_20_heas.json
[
  {
    "model_name": "4o",
    "instruction": "Extract HEAs tensile and compressive properties from text. \nNote: If the value are provided as average +/- standard deviation, use the average value, if the value are provied as minimum-maximum, use the minimum value.\nPrioritize the information in the table over text if there is a conflict.",
    "db_name": "full_20_parallel.db"
  },
  {
    "composition": "VCoNi",
    "phase": "FCC",
    "ys": 1000.0,
    "uts": 1359.0,
    "strain": 38.0,
    "fabrication": "vacuum induction melting",
    "thermal_mechanical_processings": "homogenized at 1200 °C for 24 h | cold-rolled with 75% reduction | recrystallized at 900 °C for 60 min | water-quenched",
    "test_type": "tensile",
    "test_temperature": "25 °C",
    "doi": "10.1002/adma.201807142"
  },
  {
    "composition": "CoCuFeMnNi",
    "phase": "FCC",
    "ys": 259.4,
    "uts": 580.3,
    "strain": 28.3,
    "fabrication": "vacuum arc remelting",
    "thermal_mechanical_processings": "solution treated at 1000 °C for 1 h and quenched in water",
    "test_type": "tensile",
    "test_temperature": "25 °C",
    "doi": "10.1002/adem.202200523"
  },
  {
    "composition": "CoCuFeMnNi",
    "phase": "FCC",
    "ys": 255.9,
    "uts": 576.4,
    "strain": 29.0,
    "fabrication": "vacuum arc remelting",
    "thermal_mechanical_processings": "solution treated at 1000 °C for 1 h and quenched in water | laser beam welding at 300 W, 20 mm s-1, 0.45 mm spot size",
    "test_type": "tensile",
    "test_temperature": "25 °C",
    "doi": "10.1002/adem.202200523"
  },
  {
    "composition": "CoCrFeMnNi-0C",
    "phase": "FCC",
    "ys": null,
    "uts": null,
    "strain": null,
    "fabrication": "magnetic levitation melting",
    "thermal_mechanical_processings": "solution treated at 1100 °C for 2 h | hot rolled with 50% reduction at 70 m/s | annealed at 800 °C for 40 min",
    "test_type": "tensile",
    "test_temperature": "25 °C",
    "doi": "10.1002/mawe.202300263"
  },
  {
    "composition": "CoCrFeMnNi-0.5C",
    "phase": "FCC",
    "ys": null,
    "uts": null,
    "strain": null,
    "fabrication": "magnetic levitation melting",
    "thermal_mechanical_processings": "solution treated at 1100 °C for 2 h | hot rolled with 50% reduction at 70 m/s | annealed at 800 °C for 40 min",
    "test_type": "tensile",
    "test_temperature": "25 °C",
    "doi": "10.1002/mawe.202300263"
  },
  {
    "composition": "CoCrFeMnNi-1.0C",
    "phase": "FCC",
    "ys": null,
    "uts": null,
    "strain": null,
    "fabrication": "magnetic levitation melting",
    "thermal_mechanical_processings": "solution treated at 1100 °C for 2 h | hot rolled with 50% reduction at 70 m/s | annealed at 800 °C for 40 min",
    "test_type": "tensile",
    "test_temperature": "25 °C",
    "doi": "10.1002/mawe.202300263"
  },
  {
    "composition": "Fe-27.5Ni-17.5Co-10.5Al-2.2Ta-0.04B",
    "phase": "FCC, BCT",
    "ys": 484.0,
    "uts": 1050.0,
    "strain": 23.0,
    "fabrication": "arc-melting",
    "thermal_mechanical_processings": "annealed at 1050 °C for 30 min",
    "test_type": "tensile",
    "test_temperature": "25 °C",
    "doi": "10.1016/j.actamat.2020.08.043"
  },
  {
    "composition": "Fe-27.5Ni-17.5Co-10.5Al-2.2Ta-0.04B",
    "phase": "FCC, BCT",
    "ys": 851.0,
    "uts": 1400.0,
    "strain": 30.0,
    "fabrication": "arc-melting",
    "thermal_mechanical_processings": "annealed at 1200 °C for 10 min | aged at 600 °C for 2 h",
    "test_type": "tensile",
    "test_temperature": "25 °C",
    "doi": "10.1016/j.actamat.2020.08.043"
  },
  {
    "composition": "Fe-27.5Ni-17.5Co-10.5Al-2.2Ta-0.04B",
    "phase": "FCC, BCT",
    "ys": 1126.0,
    "uts": 1700.0,
    "strain": 10.0,
    "fabrication": "arc-melting",
    "thermal_mechanical_processings": "annealed at 1200 °C for 10 min | aged at 600 °C for 5 h",
    "test_type": "tensile",
    "test_temperature": "25 °C",
    "doi": "10.1016/j.actamat.2020.08.043"
  },
  {
    "composition": "Co30Cr20Fe18Ni14Mn18",
    "phase": "FCC",
    "ys": 980.0,
    "uts": 1385.0,
    "strain": 48.0,
    "fabrication": "vacuum suspension melting",
    "thermal_mechanical_processings": "homogenized at 1200 °C for 24 h | cold rolled | annealed at 900 °C for 5 h | cold rolled to 80% reduction | annealed at 780 °C for 10 min | water quenched",
    "test_type": "tensile",
    "test_temperature": "25 °C",
    "doi": "10.1016/j.actamat.2022.118516"
  },
  {
    "composition": "CoCrNi",
    "phase": "FCC",
    "ys": 620.5,
    "uts": 873.5,
    "strain": 44.8,
    "fabrication": "laser aided additive manufacturing",
    "thermal_mechanical_processings": null,
    "test_type": "tensile",
    "test_temperature": "25 °C",
    "doi": "10.1016/j.addma.2020.101202"
  },
  {
    "composition": "TiZrHfNb0.4",
    "phase": "BCC",
    "ys": 726.0,
    "uts": null,
    "strain": 8.76,
    "fabrication": "vacuum arc melting",
    "thermal_mechanical_processings": "annealed at 850 °C for 30 mins with water quenching",
    "test_type": "tensile",
    "test_temperature": "25 °C",
    "doi": "10.1016/j.actamat.2024.120614"
  },
  {
    "composition": "TiZrHfNb",
    "phase": "BCC",
    "ys": 677.0,
    "uts": null,
    "strain": 33.21,
    "fabrication": "vacuum arc melting",
    "thermal_mechanical_processings": "annealed at 850 °C for 30 mins with water quenching",
    "test_type": "tensile",
    "test_temperature": "25 °C",
    "doi": "10.1016/j.actamat.2024.120614"
  },
  {
    "composition": "Co20Cr40Ni40",
    "phase": "FCC",
    "ys": 375.0,
    "uts": 685.0,
    "strain": 72.0,
    "fabrication": "vacuum arc-melting",
    "thermal_mechanical_processings": "homogenized at 1100 °C for 24 h | cold-rolled to 92% reduction | annealed at 850 °C for 3.6 ks",
    "test_type": "tensile",
    "test_temperature": "25 °C",
    "doi": "10.1016/j.actamat.2024.120498"
  },
  {
    "composition": "Co60Ni40",
    "phase": "FCC",
    "ys": 140.0,
    "uts": 419.0,
    "strain": 72.0,
    "fabrication": "vacuum arc-melting",
    "thermal_mechanical_processings": "homogenized at 1100 °C for 24 h | cold-rolled to 92% reduction | annealed at 750 °C for 120 s",
    "test_type": "tensile",
    "test_temperature": "25 °C",
    "doi": "10.1016/j.actamat.2024.120498"
  },
  {
    "composition": "Co20Cr20Fe20Ni20Mn20",
    "phase": "FCC",
    "ys": 201.0,
    "uts": 543.0,
    "strain": 70.0,
    "fabrication": "arc melting",
    "thermal_mechanical_processings": "homogenized at 1150 °C for 12 h | hot-compressed at 1100 °C | cold rolled to 1.8 mm | annealed at 1100 °C for 10 min",
    "test_type": "tensile",
    "test_temperature": "25 °C",
    "doi": "10.1016/j.actamat.2021.117571"
  },
  {
    "composition": "Co20Cr20Fe20Ni20Mn10Si10",
    "phase": "FCC",
    "ys": 306.0,
    "uts": 792.0,
    "strain": 85.0,
    "fabrication": "arc melting",
    "thermal_mechanical_processings": "homogenized at 1150 °C for 12 h | hot-compressed at 1100 °C | cold rolled to 1.8 mm | annealed at 1100 °C for 2 min",
    "test_type": "tensile",
    "test_temperature": "25 °C",
    "doi": "10.1016/j.actamat.2021.117571"
  },
  {
    "composition": "Co22Cr22Fe22Ni22Si12",
    "phase": "FCC",
    "ys": 332.0,
    "uts": 843.0,
    "strain": 85.0,
    "fabrication": "arc melting",
    "thermal_mechanical_processings": "homogenized at 1150 °C for 12 h | hot-compressed at 1100 °C | cold rolled to 1.8 mm | annealed at 1100 °C for 2 min",
    "test_type": "tensile",
    "test_temperature": "25 °C",
    "doi": "10.1016/j.actamat.2021.117571"
  },
  {
    "composition": "V5Cr16Fe9Co35Ni35",
    "phase": "FCC",
    "ys": 18280.0,
    "uts": null,
    "strain": null,
    "fabrication": null,
    "thermal_mechanical_processings": null,
    "test_type": "tensile",
    "test_temperature": "25 °C",
    "doi": "10.1016/j.commatsci.2022.111888"
  },
  {
    "composition": "V20Cr20Fe20Co20Ni20",
    "phase": "FCC",
    "ys": null,
    "uts": null,
    "strain": null,
    "fabrication": null,
    "thermal_mechanical_processings": null,
    "test_type": "tensile",
    "test_temperature": "25 °C",
    "doi": "10.1016/j.commatsci.2022.111888"
  },
  {
    "composition": "V18.9Cr33.3Fe33.4Co8Ni6.4",
    "phase": "FCC",
    "ys": null,
    "uts": null,
    "strain": null,
    "fabrication": null,
    "thermal_mechanical_processings": null,
    "test_type": "tensile",
    "test_temperature": "25 °C",
    "doi": "10.1016/j.commatsci.2022.111888"
  },
  {
    "composition": "Co19.9Cr19.9Fe19.9Mn19.9Ni19.9C0.5",
    "phase": "FCC",
    "ys": null,
    "uts": 940.0,
    "strain": 23.5,
    "fabrication": "vacuum induction melting",
    "thermal_mechanical_processings": "hot-rolled with 50% thickness reduction at 900 °C | homogenized at 1200 °C for 4 h in Ar atmosphere | cold-rolled with a thickness reduction of 60% | annealed at 900 °C for 3 min in Ar atmosphere followed by water-quenching",
    "test_type": "tensile",
    "test_temperature": "25 °C",
    "doi": "10.1016/j.corsci.2022.110357"
  },
  {
    "composition": "CoCrFeMnNi",
    "phase": "FCC",
    "ys": 693.0,
    "uts": 1251.0,
    "strain": 62.0,
    "fabrication": "magnetic levitation melting",
    "thermal_mechanical_processings": "forged at 1000 °C for 100 min",
    "test_type": "tensile",
    "test_temperature": "4 °C",
    "doi": "10.1016/j.corsci.2021.110073"
  },
  {
    "composition": "CoCrFeMnNi",
    "phase": "FCC",
    "ys": 668.0,
    "uts": null,
    "strain": 52.9,
    "fabrication": "magnetic levitation melting",
    "thermal_mechanical_processings": "forged at 1000 °C for 100 min | hydrogen charged at 15 MPa, 300 °C for 120 h",
    "test_type": "tensile",
    "test_temperature": "25 °C",
    "doi": "10.1016/j.corsci.2021.110073"
  },
  {
    "composition": "FeCoNiAlTi",
    "phase": "FCC, L12, L21",
    "ys": null,
    "uts": 1324.2,
    "strain": 35.5,
    "fabrication": "vacuum induction melting and suction casting",
    "thermal_mechanical_processings": "homogenized at 1050 °C for 2 h | cold-rolled to 70 % reduction | recrystallized at 1050 °C for 3 min | aged at 780 °C for 4 h",
    "test_type": "tensile",
    "test_temperature": "25 °C",
    "doi": "10.1016/j.corsci.2023.111708"
  },
  {
    "composition": "FeCoNiAlTi",
    "phase": "FCC, L12, L21",
    "ys": null,
    "uts": 1351.1,
    "strain": 29.6,
    "fabrication": "vacuum induction melting and suction casting",
    "thermal_mechanical_processings": "homogenized at 1050 °C for 2 h | cold-rolled to 70 % reduction | recrystallized at 1050 °C for 3 min | aged at 780 °C for 4 h",
    "test_type": "tensile",
    "test_temperature": "25 °C",
    "doi": "10.1016/j.corsci.2023.111708"
  },
  {
    "composition": "CoCrFeMnNi",
    "phase": "FCC",
    "ys": null,
    "uts": 789.0,
    "strain": 40.8,
    "fabrication": "arc melting",
    "thermal_mechanical_processings": "homogenized at 1200 °C for 24 h | hot rolled at 1000 °C | cross rolled at room temperature | annealed at 700 °C for 30 min",
    "test_type": "tensile",
    "test_temperature": "25 °C",
    "doi": "10.1016/j.ijhydene.2020.11.154"
  },
  {
    "composition": "CoCrFeMnNi",
    "phase": "FCC",
    "ys": null,
    "uts": 520.0,
    "strain": 60.3,
    "fabrication": "arc melting",
    "thermal_mechanical_processings": "homogenized at 1200 °C for 24 h | hot rolled at 1000 °C | cross rolled at room temperature | annealed at 950 °C for 60 min",
    "test_type": "tensile",
    "test_temperature": "25 °C",
    "doi": "10.1016/j.ijhydene.2020.11.154"
  },
  {
    "composition": "V10Cr15Mn5Fe35Co10Ni25",
    "phase": "FCC",
    "ys": 430.0,
    "uts": 720.0,
    "strain": 48.1,
    "fabrication": "vacuum induction melting",
    "thermal_mechanical_processings": "homogenized at 1100 °C for 6 h | cold rolled with 79% reduction | annealed at 900 °C for 10 min",
    "test_type": "tensile",
    "test_temperature": "25 °C",
    "doi": "10.1002/adem.201900587"
  },
  {
    "composition": "V10Cr15Mn5Fe35Co10Ni25",
    "phase": "FCC",
    "ys": 230.0,
    "uts": 532.0,
    "strain": 57.6,
    "fabrication": "vacuum induction melting",
    "thermal_mechanical_processings": "homogenized at 1100 °C for 6 h | cold rolled with 79% reduction | annealed at 1100 °C for 60 min",
    "test_type": "tensile",
    "test_temperature": "25 °C",
    "doi": "10.1002/adem.201900587"
  },
  {
    "composition": "V10Cr15Mn5Fe35Co10Ni25",
    "phase": "FCC",
    "ys": 1120.0,
    "uts": 1447.0,
    "strain": 15.9,
    "fabrication": "vacuum induction melting",
    "thermal_mechanical_processings": "homogenized at 1100 °C for 6 h | cold rolled with 79% reduction | annealed at 900 °C for 10 min | HPT at 6 GPa, 1/4 turn",
    "test_type": "tensile",
    "test_temperature": "25 °C",
    "doi": "10.1002/adem.201900587"
  },
  {
    "composition": "V10Cr15Mn5Fe35Co10Ni25",
    "phase": "FCC",
    "ys": 1270.0,
    "uts": 1502.0,
    "strain": 17.3,
    "fabrication": "vacuum induction melting",
    "thermal_mechanical_processings": "homogenized at 1100 °C for 6 h | cold rolled with 79% reduction | annealed at 1100 °C for 60 min | HPT at 6 GPa, 1/4 turn",
    "test_type": "tensile",
    "test_temperature": "25 °C",
    "doi": "10.1002/adem.201900587"
  },
  {
    "composition": "V10Cr15Mn5Fe35Co10Ni25",
    "phase": "FCC",
    "ys": 1630.0,
    "uts": 1813.0,
    "strain": 12.9,
    "fabrication": "vacuum induction melting",
    "thermal_mechanical_processings": "homogenized at 1100 °C for 6 h | cold rolled with 79% reduction | annealed at 900 °C for 10 min | HPT at 6 GPa, 1 turn",
    "test_type": "tensile",
    "test_temperature": "25 °C",
    "doi": "10.1002/adem.201900587"
  },
  {
    "composition": "V10Cr15Mn5Fe35Co10Ni25",
    "phase": "FCC",
    "ys": 1660.0,
    "uts": 1854.0,
    "strain": 14.3,
    "fabrication": "vacuum induction melting",
    "thermal_mechanical_processings": "homogenized at 1100 °C for 6 h | cold rolled with 79% reduction | annealed at 1100 °C for 60 min | HPT at 6 GPa, 1 turn",
    "test_type": "tensile",
    "test_temperature": "25 °C",
    "doi": "10.1002/adem.201900587"
  },
  {
    "composition": "V10Cr15Mn5Fe35Co10Ni25",
    "phase": "FCC",
    "ys": 1940.0,
    "uts": 1986.0,
    "strain": 6.0,
    "fabrication": "vacuum induction melting",
    "thermal_mechanical_processings": "homogenized at 1100 °C for 6 h | cold rolled with 79% reduction | annealed at 900 °C for 10 min | HPT at 6 GPa, 5 turns",
    "test_type": "tensile",
    "test_temperature": "25 °C",
    "doi": "10.1002/adem.201900587"
  },
  {
    "composition": "V10Cr15Mn5Fe35Co10Ni25",
    "phase": "FCC",
    "ys": 1950.0,
    "uts": 2015.0,
    "strain": 6.3,
    "fabrication": "vacuum induction melting",
    "thermal_mechanical_processings": "homogenized at 1100 °C for 6 h | cold rolled with 79% reduction | annealed at 1100 °C for 60 min | HPT at 6 GPa, 5 turns",
    "test_type": "tensile",
    "test_temperature": "25 °C",
    "doi": "10.1002/adem.201900587"
  },
  {
    "composition": "Nb3Ta3Mo2(Ti2Ni)2",
    "phase": "BCC1, BCC2, FCC",
    "ys": 1285.0,
    "uts": 2447.0,
    "strain": 27.1,
    "fabrication": "Laser powder bed melting",
    "thermal_mechanical_processings": null,
    "test_type": "compressive",
    "test_temperature": "25 °C",
    "doi": "10.1016/j.ijrmhm.2023.106163"
  },
  {
    "composition": "Nb3Ta3Mo(Ti2Ni)3",
    "phase": "BCC1, BCC2, FCC",
    "ys": 1184.0,
    "uts": 1403.0,
    "strain": 4.4,
    "fabrication": "Laser powder bed melting",
    "thermal_mechanical_processings": null,
    "test_type": "tensile",
    "test_temperature": "25 °C",
    "doi": "10.1016/j.ijrmhm.2023.106163"
  },
  {
    "composition": "Nb3Ta3(Ti2Ni)4",
    "phase": "BCC1, BCC2, FCC",
    "ys": 671.0,
    "uts": 1036.0,
    "strain": 9.2,
    "fabrication": "Laser powder bed melting",
    "thermal_mechanical_processings": null,
    "test_type": "tensile",
    "test_temperature": "25 °C",
    "doi": "10.1016/j.ijrmhm.2023.106163"
  },
  {
    "composition": "CrMnFeCoNi",
    "phase": "FCC",
    "ys": null,
    "uts": null,
    "strain": 60.0,
    "fabrication": "arc melting",
    "thermal_mechanical_processings": "annealed at 1000 °C for 24 h | hot rolled | stress relieved at 900 °C for 1 h",
    "test_type": "tensile",
    "test_temperature": "-196 °C",
    "doi": "10.1016/j.intermet.2013.03.018"
  },
  {
    "composition": "CrFeCoNi",
    "phase": "FCC",
    "ys": null,
    "uts": null,
    "strain": 60.0,
    "fabrication": "arc melting",
    "thermal_mechanical_processings": "annealed at 1000 °C for 24 h | hot rolled | stress relieved at 900 °C for 1 h",
    "test_type": "tensile",
    "test_temperature": "-196 °C",
    "doi": "10.1016/j.intermet.2013.03.018"
  },
  {
    "composition": "CoCrFeMnNi",
    "phase": "FCC, σ",
    "ys": null,
    "uts": null,
    "strain": null,
    "fabrication": "vacuum induction melting",
    "thermal_mechanical_processings": "hot-rolled to 52% thickness at 1000 °C | homogenized at 1200 °C for 2 h | hot-rolled to 33% thickness at 1000 °C | annealed at 800 °C for 1 h | water quenched",
    "test_type": "tensile",
    "test_temperature": "20 °C",
    "doi": "10.1016/j.ijhydene.2019.04.280"
  },
  {
    "composition": "CoCrFeMnNi",
    "phase": "FCC, σ",
    "ys": null,
    "uts": null,
    "strain": null,
    "fabrication": "vacuum induction melting",
    "thermal_mechanical_processings": "hot-rolled to 52% thickness at 1000 °C | homogenized at 1200 °C for 2 h | hot-rolled to 33% thickness at 1000 °C | cold-rolled to 94% thickness | annealed at 800 °C for 15 min | water quenched",
    "test_type": "tensile",
    "test_temperature": "20 °C",
    "doi": "10.1016/j.ijhydene.2019.04.280"
  },
  {
    "composition": "CoCrFeMnNi",
    "phase": "FCC, σ",
    "ys": null,
    "uts": null,
    "strain": null,
    "fabrication": "vacuum induction melting",
    "thermal_mechanical_processings": "hot-rolled to 52% thickness at 1000 °C | homogenized at 1200 °C for 2 h | hot-rolled to 33% thickness at 1000 °C | cold-rolled to 94% thickness | annealed at 700 °C for 15 min | water quenched",
    "test_type": "tensile",
    "test_temperature": "20 °C",
    "doi": "10.1016/j.ijhydene.2019.04.280"
  },
  {
    "composition": "Al0.5Cr0.9FeNi2.5V0.2",
    "phase": "FCC, L12",
    "ys": 880.0,
    "uts": 1222.0,
    "strain": 14.2,
    "fabrication": "laser ultrashort-time liquid phase sintering",
    "thermal_mechanical_processings": "aged at 700 °C for 4 h",
    "test_type": "tensile",
    "test_temperature": "25 °C",
    "doi": "10.1016/j.ijrmhm.2023.106225"
  },
  {
    "composition": "Al0.5Cr0.9FeNi2.5V0.2",
    "phase": "FCC, L12",
    "ys": 921.0,
    "uts": 1290.0,
    "strain": 11.8,
    "fabrication": "laser ultrashort-time liquid phase sintering",
    "thermal_mechanical_processings": "aged at 700 °C for 4 h",
    "test_type": "tensile",
    "test_temperature": "25 °C",
    "doi": "10.1016/j.ijrmhm.2023.106225"
  },
  {
    "composition": "Al0.5Cr0.9FeNi2.5V0.2",
    "phase": "FCC, L12",
    "ys": 939.0,
    "uts": 1244.0,
    "strain": 3.9,
    "fabrication": "laser ultrashort-time liquid phase sintering",
    "thermal_mechanical_processings": "aged at 700 °C for 16 h",
    "test_type": "tensile",
    "test_temperature": "25 °C",
    "doi": "10.1016/j.ijrmhm.2023.106225"
  },
  {
    "composition": "Al0.5Cr0.9FeNi2.5V0.2",
    "phase": "FCC, L12",
    "ys": null,
    "uts": 2100.0,
    "strain": null,
    "fabrication": "laser ultrashort-time liquid phase sintering",
    "thermal_mechanical_processings": "aged at 700 °C for 4 h",
    "test_type": "compressive",
    "test_temperature": "25 °C",
    "doi": "10.1016/j.ijrmhm.2023.106225"
  },
  {
    "composition": "Fe39Mn20Co20Cr15Si5Al1",
    "phase": "HCP, FCC",
    "ys": 277.0,
    "uts": 673.0,
    "strain": 17.8,
    "fabrication": "vacuum arc melting",
    "thermal_mechanical_processings": "homogenized at 900 °C for 2 h | warm-rolled at 500 °C",
    "test_type": "tensile",
    "test_temperature": "25 °C",
    "doi": "10.1016/j.corsci.2023.111422"
  },
  {
    "composition": "Fe39Mn20Co20Cr15Si5Al1",
    "phase": "HCP, FCC",
    "ys": 305.0,
    "uts": 675.0,
    "strain": 19.0,
    "fabrication": "vacuum arc melting",
    "thermal_mechanical_processings": "homogenized at 900 °C for 2 h | warm-rolled at 500 °C",
    "test_type": "tensile",
    "test_temperature": "25 °C",
    "doi": "10.1016/j.corsci.2023.111422"
  },
  {
    "composition": "Fe39Mn20Co20Cr15Si5Al1",
    "phase": "HCP, FCC",
    "ys": 299.0,
    "uts": 641.0,
    "strain": 23.5,
    "fabrication": "vacuum arc melting",
    "thermal_mechanical_processings": "homogenized at 900 °C for 2 h | warm-rolled at 500 °C",
    "test_type": "tensile",
    "test_temperature": "25 °C",
    "doi": "10.1016/j.corsci.2023.111422"
  },
  {
    "composition": "Fe39Mn20Co20Cr15Si5Al1",
    "phase": "HCP, FCC",
    "ys": 300.0,
    "uts": 581.0,
    "strain": 18.1,
    "fabrication": "vacuum arc melting",
    "thermal_mechanical_processings": "homogenized at 900 °C for 2 h | warm-rolled at 500 °C",
    "test_type": "tensile",
    "test_temperature": "25 °C",
    "doi": "10.1016/j.corsci.2023.111422"
  },
  {
    "composition": "Fe39Mn20Co20Cr15Si5Al1",
    "phase": "HCP, FCC",
    "ys": 260.0,
    "uts": 656.0,
    "strain": 24.8,
    "fabrication": "vacuum arc melting",
    "thermal_mechanical_processings": "homogenized at 900 °C for 2 h | warm-rolled at 500 °C",
    "test_type": "tensile",
    "test_temperature": "25 °C",
    "doi": "10.1016/j.corsci.2023.111422"
  },
  {
    "composition": "Fe39Mn20Co20Cr15Si5Al1",
    "phase": "HCP, FCC",
    "ys": 391.0,
    "uts": 587.0,
    "strain": 10.7,
    "fabrication": "vacuum arc melting",
    "thermal_mechanical_processings": "homogenized at 900 °C for 2 h | warm-rolled at 500 °C",
    "test_type": "tensile",
    "test_temperature": "25 °C",
    "doi": "10.1016/j.corsci.2023.111422"
  }
]

File: heas_20_distill.json
[
  {
    "model_name": "4o-mini & 4o",
    "instruction": "You are an expert at structured data extraction from HEAs (high entropy alloys) domain. You will be given unstructured text from a research paper and should convert it into the given structure\nExtract HEAs tensile and compressive properties from text.\nNote:\nFor HEAs composition\n- HEAs composition should be strictly comply with standard naming convention, e.g CoCrFeMnNi. If the alloy is doped or added with other element and author did not provide a nominal composition, you should give name such as W-CoCrFeMnNi. Acronym such as HEA-1 is prohibited.\nFor mechanical value\n- If the value are provided as average +/- standard deviation, use the average value, e.g 700 +/- 30 should be recorded as 700, if the value are provied as minimum-maximum, use the minimum value.\n- Prioritize the value in the table over text if there is a conflict.\nFor synthesis\n- As-cast (remelting serval times and casting) materials should not contains thermal mechanical processes.\n- Correctly associate synthesis parameters with the corresponding mechanical properties.\n",
    "db_name": "heas_20_distill"
  },
  {
    "composition": "VCoNi",
    "phase": "FCC",
    "ys": 1000.0,
    "uts": 1359.0,
    "strain": 38.0,
    "fabrication": "vacuum induction melting",
    "thermal_mechanical_processings": "homogenized at 1200 °C for 24 h | cold-rolled with 75% reduction | recrystallized at 900-1200 °C for 1-60 min | water-quenched",
    "test_type": "tensile",
    "test_temperature": "25 °C",
    "doi": "10.1002/adma.201807142"
  },
  {
    "composition": "FeNiCoAlTaB",
    "phase": "FCC, L12",
    "ys": null,
    "uts": 1400.0,
    "strain": 30.0,
    "fabrication": "arc-melting",
    "thermal_mechanical_processings": "annealing at 1200 °C for 10 mins without aging",
    "test_type": "tensile",
    "test_temperature": "25 °C",
    "doi": "10.1016/j.actamat.2020.08.043"
  },
  {
    "composition": "FeNiCoAlTaB",
    "phase": "FCC, L12",
    "ys": 1100.0,
    "uts": 1700.0,
    "strain": 10.0,
    "fabrication": "arc-melting",
    "thermal_mechanical_processings": "aging at 600 °C for 5 h",
    "test_type": "tensile",
    "test_temperature": "25 °C",
    "doi": "10.1016/j.actamat.2020.08.043"
  },
  {
    "composition": "CoCrFeMnNi",
    "phase": "FCC",
    "ys": null,
    "uts": null,
    "strain": null,
    "fabrication": "magnetic levitation melting",
    "thermal_mechanical_processings": "solution treated at 1100 °C for 2 h | hot rolled with reduction of 50 % | annealed at 800 °C for 40 min",
    "test_type": "tensile",
    "test_temperature": "25 °C",
    "doi": "10.1002/mawe.202300263"
  },
  {
    "composition": "C0.5-CoCrFeMnNi",
    "phase": "FCC",
    "ys": null,
    "uts": null,
    "strain": null,
    "fabrication": "magnetic levitation melting",
    "thermal_mechanical_processings": "solution treated at 1100 °C for 2 h | hot rolled with reduction of 50 % | annealed at 800 °C for 40 min",
    "test_type": "tensile",
    "test_temperature": "25 °C",
    "doi": "10.1002/mawe.202300263"
  },
  {
    "composition": "C1.0-CoCrFeMnNi",
    "phase": "FCC",
    "ys": null,
    "uts": null,
    "strain": null,
    "fabrication": "magnetic levitation melting",
    "thermal_mechanical_processings": "solution treated at 1100 °C for 2 h | hot rolled with reduction of 50 % | annealed at 800 °C for 40 min",
    "test_type": "tensile",
    "test_temperature": "25 °C",
    "doi": "10.1002/mawe.202300263"
  },
  {
    "composition": "CoCuFeMnNi",
    "phase": "FCC",
    "ys": 259.4,
    "uts": 580.3,
    "strain": 28.3,
    "fabrication": "vacuum arc remelting",
    "thermal_mechanical_processings": "solution treated at 1000 °C for 1 h and quenched in water",
    "test_type": "tensile",
    "test_temperature": "25 °C",
    "doi": "10.1002/adem.202200523"
  },
  {
    "composition": "CoCuFeMnNi",
    "phase": "FCC",
    "ys": 255.9,
    "uts": 576.4,
    "strain": 29.0,
    "fabrication": "vacuum arc remelting",
    "thermal_mechanical_processings": "solution treated at 1000 °C for 1 h and quenched in water | laser beam welding",
    "test_type": "tensile",
    "test_temperature": "25 °C",
    "doi": "10.1002/adem.202200523"
  },
  {
    "composition": "V10Cr15Mn5Fe35Co10Ni25",
    "phase": "FCC",
    "ys": 430.0,
    "uts": 720.0,
    "strain": 48.1,
    "fabrication": "vacuum induction melting",
    "thermal_mechanical_processings": "homogenized at 1100 °C for 6 h | cold rolled with 79% reduction | annealed at 900 °C for 10 min",
    "test_type": "tensile",
    "test_temperature": "25 °C",
    "doi": "10.1002/adem.201900587"
  },
  {
    "composition": "V10Cr15Mn5Fe35Co10Ni25",
    "phase": "FCC",
    "ys": 230.0,
    "uts": 532.0,
    "strain": 57.6,
    "fabrication": "vacuum induction melting",
    "thermal_mechanical_processings": "homogenized at 1100 °C for 6 h | cold rolled with 79% reduction | annealed at 1100 °C for 60 min",
    "test_type": "tensile",
    "test_temperature": "25 °C",
    "doi": "10.1002/adem.201900587"
  },
  {
    "composition": "V10Cr15Mn5Fe35Co10Ni25",
    "phase": "FCC",
    "ys": 1120.0,
    "uts": 1447.0,
    "strain": 15.9,
    "fabrication": "vacuum induction melting",
    "thermal_mechanical_processings": "homogenized at 1100 °C for 6 h | cold rolled with 79% reduction | annealed at 900 °C for 10 min | HPT at 6 GPa, 1/4 turn",
    "test_type": "tensile",
    "test_temperature": "25 °C",
    "doi": "10.1002/adem.201900587"
  },
  {
    "composition": "V10Cr15Mn5Fe35Co10Ni25",
    "phase": "FCC",
    "ys": 1270.0,
    "uts": 1502.0,
    "strain": 17.3,
    "fabrication": "vacuum induction melting",
    "thermal_mechanical_processings": "homogenized at 1100 °C for 6 h | cold rolled with 79% reduction | annealed at 1100 °C for 60 min | HPT at 6 GPa, 1/4 turn",
    "test_type": "tensile",
    "test_temperature": "25 °C",
    "doi": "10.1002/adem.201900587"
  },
  {
    "composition": "V10Cr15Mn5Fe35Co10Ni25",
    "phase": "FCC",
    "ys": 1630.0,
    "uts": 1813.0,
    "strain": 12.9,
    "fabrication": "vacuum induction melting",
    "thermal_mechanical_processings": "homogenized at 1100 °C for 6 h | cold rolled with 79% reduction | annealed at 900 °C for 10 min | HPT at 6 GPa, 1 turn",
    "test_type": "tensile",
    "test_temperature": "25 °C",
    "doi": "10.1002/adem.201900587"
  },
  {
    "composition": "V10Cr15Mn5Fe35Co10Ni25",
    "phase": "FCC",
    "ys": 1660.0,
    "uts": 1854.0,
    "strain": 14.3,
    "fabrication": "vacuum induction melting",
    "thermal_mechanical_processings": "homogenized at 1100 °C for 6 h | cold rolled with 79% reduction | annealed at 1100 °C for 60 min | HPT at 6 GPa, 1 turn",
    "test_type": "tensile",
    "test_temperature": "25 °C",
    "doi": "10.1002/adem.201900587"
  },
  {
    "composition": "V10Cr15Mn5Fe35Co10Ni25",
    "phase": "FCC",
    "ys": 1940.0,
    "uts": 1986.0,
    "strain": 6.0,
    "fabrication": "vacuum induction melting",
    "thermal_mechanical_processings": "homogenized at 1100 °C for 6 h | cold rolled with 79% reduction | annealed at 900 °C for 10 min | HPT at 6 GPa, 5 turns",
    "test_type": "tensile",
    "test_temperature": "25 °C",
    "doi": "10.1002/adem.201900587"
  },
  {
    "composition": "V10Cr15Mn5Fe35Co10Ni25",
    "phase": "FCC",
    "ys": 1950.0,
    "uts": 2015.0,
    "strain": 6.3,
    "fabrication": "vacuum induction melting",
    "thermal_mechanical_processings": "homogenized at 1100 °C for 6 h | cold rolled with 79% reduction | annealed at 1100 °C for 60 min | HPT at 6 GPa, 5 turns",
    "test_type": "tensile",
    "test_temperature": "25 °C",
    "doi": "10.1002/adem.201900587"
  },
  {
    "composition": "CoCrFeMnNi",
    "phase": "FCC",
    "ys": 980.0,
    "uts": 1385.0,
    "strain": 48.0,
    "fabrication": "vacuum suspension melting",
    "thermal_mechanical_processings": "homogenized at 1200 °C for 24 h | cold rolled | annealed at 900 °C for 5 h | cold rolled to 80% reduction | annealed at 780 °C for 10 min | water quenched",
    "test_type": "tensile",
    "test_temperature": "25 °C",
    "doi": "10.1016/j.actamat.2022.118516"
  },
  {
    "composition": "CoCrFeNiMn",
    "phase": "FCC",
    "ys": 201.0,
    "uts": 543.0,
    "strain": 70.0,
    "fabrication": "arc melting",
    "thermal_mechanical_processings": "homogenized at 1150 °C for 12 h | hot-compressed at 1100 °C | cold rolled | annealed at 1100 °C for 10 min",
    "test_type": "tensile",
    "test_temperature": "25 °C",
    "doi": "10.1016/j.actamat.2021.117571"
  },
  {
    "composition": "CoCrFeNiMnSi",
    "phase": "FCC",
    "ys": 306.0,
    "uts": 792.0,
    "strain": 85.0,
    "fabrication": "arc melting",
    "thermal_mechanical_processings": "homogenized at 1150 °C for 12 h | hot-compressed at 1100 °C | cold rolled | annealed at 1100 °C for 2 min",
    "test_type": "tensile",
    "test_temperature": "25 °C",
    "doi": "10.1016/j.actamat.2021.117571"
  },
  {
    "composition": "CoCrFeNiSi",
    "phase": "FCC",
    "ys": 332.0,
    "uts": 843.0,
    "strain": 85.0,
    "fabrication": "arc melting",
    "thermal_mechanical_processings": "homogenized at 1150 °C for 12 h | hot-compressed at 1100 °C | cold rolled | annealed at 1100 °C for 2 min",
    "test_type": "tensile",
    "test_temperature": "25 °C",
    "doi": "10.1016/j.actamat.2021.117571"
  },
  {
    "composition": "TiZrHfNb0.4",
    "phase": "BCC",
    "ys": 726.0,
    "uts": null,
    "strain": 8.76,
    "fabrication": "vacuum arc melting",
    "thermal_mechanical_processings": "cold rolled to 2 mm with thickness reduction about 80 % | thermal annealing at 850 °C for 30 mins with water quenching",
    "test_type": "tensile",
    "test_temperature": "25 °C",
    "doi": "10.1016/j.actamat.2024.120614"
  },
  {
    "composition": "TiZrHfNb",
    "phase": "BCC",
    "ys": 677.0,
    "uts": null,
    "strain": 33.21,
    "fabrication": "vacuum arc melting",
    "thermal_mechanical_processings": "cold rolled to 2 mm with thickness reduction about 80 % | thermal annealing at 850 °C for 30 mins with water quenching",
    "test_type": "tensile",
    "test_temperature": "25 °C",
    "doi": "10.1016/j.actamat.2024.120614"
  },
  {
    "composition": "Co20Cr40Ni40",
    "phase": "FCC",
    "ys": 375.0,
    "uts": 685.0,
    "strain": 72.0,
    "fabrication": "vacuum arc-melting",
    "thermal_mechanical_processings": "cold-rolled to 30% reduction | homogenized at 1100 °C for 24 h | cold-rolled to 92% reduction | annealed at 850 °C for 3.6 ks",
    "test_type": "tensile",
    "test_temperature": "25 °C",
    "doi": "10.1016/j.actamat.2024.120498"
  },
  {
    "composition": "Co60Ni40",
    "phase": "FCC",
    "ys": 140.0,
    "uts": 419.0,
    "strain": 72.0,
    "fabrication": "vacuum arc-melting",
    "thermal_mechanical_processings": "cold-rolled to 30% reduction | homogenized at 1100 °C for 24 h | cold-rolled to 92% reduction | annealed at 750 °C for 120 s",
    "test_type": "tensile",
    "test_temperature": "25 °C",
    "doi": "10.1016/j.actamat.2024.120498"
  },
  {
    "composition": "CoCrNi",
    "phase": "FCC",
    "ys": 620.5,
    "uts": 873.5,
    "strain": 44.8,
    "fabrication": "laser aided additive manufacturing",
    "thermal_mechanical_processings": null,
    "test_type": "tensile",
    "test_temperature": "25 °C",
    "doi": "10.1016/j.addma.2020.101202"
  },
  {
    "composition": "FeCoNiAlTi",
    "phase": "FCC, L12, L21",
    "ys": null,
    "uts": 1324.2,
    "strain": 35.5,
    "fabrication": "vacuum induction melting and suction casting",
    "thermal_mechanical_processings": "homogenized at 1050 °C for 2 h | cold-rolled to 70% reduction | recrystallized at 1050 °C for 3 min | aged at 780 °C for 4 h",
    "test_type": "tensile",
    "test_temperature": "25 °C",
    "doi": "10.1016/j.corsci.2023.111708"
  },
  {
    "composition": "FeCoNiAlTi",
    "phase": "FCC, L12, L21",
    "ys": null,
    "uts": 1351.1,
    "strain": 29.6,
    "fabrication": "vacuum induction melting and suction casting",
    "thermal_mechanical_processings": "homogenized at 1050 °C for 2 h | cold-rolled to 70% reduction | recrystallized at 1050 °C for 3 min | aged at 780 °C for 4 h",
    "test_type": "tensile",
    "test_temperature": "25 °C",
    "doi": "10.1016/j.corsci.2023.111708"
  },
  {
    "composition": "CoCrFeMnNiC",
    "phase": "FCC",
    "ys": null,
    "uts": 940.0,
    "strain": 23.5,
    "fabrication": "vacuum induction melting",
    "thermal_mechanical_processings": "hot-rolled with 50% thickness reduction at 900 °C | homogenized at 1200 °C for 4 h in Ar atmosphere | cold-rolled with a thickness reduction of 60% | annealed at 900 °C for 3 min in Ar atmosphere followed by water-quenching",
    "test_type": "tensile",
    "test_temperature": "25 °C",
    "doi": "10.1016/j.corsci.2022.110357"
  },
  {
    "composition": "FeMnCoCrSiAl",
    "phase": "HCP, FCC",
    "ys": 305.0,
    "uts": 675.0,
    "strain": 19.0,
    "fabrication": "vacuum arc melting",
    "thermal_mechanical_processings": "homogenized at 900 °C for 2 h | warm-rolled at 500 °C",
    "test_type": "tensile",
    "test_temperature": "25 °C",
    "doi": "10.1016/j.corsci.2023.111422"
  },
  {
    "composition": "FeMnCoCrSiAl",
    "phase": "HCP, FCC",
    "ys": 300.0,
    "uts": 581.0,
    "strain": 18.1,
    "fabrication": "vacuum arc melting",
    "thermal_mechanical_processings": "homogenized at 900 °C for 2 h | warm-rolled at 500 °C",
    "test_type": "tensile",
    "test_temperature": "25 °C",
    "doi": "10.1016/j.corsci.2023.111422"
  },
  {
    "composition": "FeMnCoCrSiAl",
    "phase": "HCP, FCC",
    "ys": 391.0,
    "uts": 587.0,
    "strain": 10.7,
    "fabrication": "vacuum arc melting",
    "thermal_mechanical_processings": "homogenized at 900 °C for 2 h | warm-rolled at 500 °C",
    "test_type": "tensile",
    "test_temperature": "25 °C",
    "doi": "10.1016/j.corsci.2023.111422"
  },
  {
    "composition": "CoCrFeMnNi",
    "phase": null,
    "ys": null,
    "uts": null,
    "strain": null,
    "fabrication": "vacuum induction melting",
    "thermal_mechanical_processings": "hot-rolled to 52% thickness at 1000 °C | homogenized at 1200 °C for 2 h | hot-rolled to 33% thickness at 1000 °C | annealed at 800 °C for 1 h | water quenched",
    "test_type": "tensile",
    "test_temperature": "25 °C",
    "doi": "10.1016/j.ijhydene.2019.04.280"
  },
  {
    "composition": "CoCrFeMnNi",
    "phase": null,
    "ys": null,
    "uts": null,
    "strain": null,
    "fabrication": "vacuum induction melting",
    "thermal_mechanical_processings": "hot-rolled to 52% thickness at 1000 °C | homogenized at 1200 °C for 2 h | hot-rolled to 33% thickness at 1000 °C | cold-rolled to 94% thickness | annealed at 700 °C for 15 min | water quenched",
    "test_type": "tensile",
    "test_temperature": "25 °C",
    "doi": "10.1016/j.ijhydene.2019.04.280"
  },
  {
    "composition": "CoCrFeMnNi",
    "phase": null,
    "ys": null,
    "uts": null,
    "strain": null,
    "fabrication": "vacuum induction melting",
    "thermal_mechanical_processings": "hot-rolled to 52% thickness at 1000 °C | homogenized at 1200 °C for 2 h | hot-rolled to 33% thickness at 1000 °C | cold-rolled to 94% thickness | annealed at 800 °C for 15 min | water quenched",
    "test_type": "tensile",
    "test_temperature": "25 °C",
    "doi": "10.1016/j.ijhydene.2019.04.280"
  },
  {
    "composition": "CoCrFeMnNi",
    "phase": "FCC",
    "ys": null,
    "uts": 789.0,
    "strain": 40.8,
    "fabrication": "arc melting",
    "thermal_mechanical_processings": "homogenized at 1200 °C for 24 h | hot rolled at 1000 °C | cross rolled at room temperature | recrystallization annealed at 700 °C for 30 min",
    "test_type": "tensile",
    "test_temperature": "25 °C",
    "doi": "10.1016/j.ijhydene.2020.11.154"
  },
  {
    "composition": "CoCrFeMnNi",
    "phase": "FCC",
    "ys": null,
    "uts": 520.0,
    "strain": 60.3,
    "fabrication": "arc melting",
    "thermal_mechanical_processings": "homogenized at 1200 °C for 24 h | hot rolled at 1000 °C | cross rolled at room temperature | recrystallization annealed at 950 °C for 60 min",
    "test_type": "tensile",
    "test_temperature": "25 °C",
    "doi": "10.1016/j.ijhydene.2020.11.154"
  },
  {
    "composition": "CoCrFeMnNi",
    "phase": "FCC",
    "ys": null,
    "uts": null,
    "strain": 60.0,
    "fabrication": "arc melting",
    "thermal_mechanical_processings": "annealed at 1000 °C for 24 h | hot rolled",
    "test_type": "tensile",
    "test_temperature": "-196 °C",
    "doi": "10.1016/j.intermet.2013.03.018"
  },
  {
    "composition": "CoCrFeNi",
    "phase": "FCC",
    "ys": null,
    "uts": null,
    "strain": 60.0,
    "fabrication": "arc melting",
    "thermal_mechanical_processings": "annealed at 1000 °C for 24 h | hot rolled",
    "test_type": "tensile",
    "test_temperature": "-196 °C",
    "doi": "10.1016/j.intermet.2013.03.018"
  },
  {
    "composition": "Nb3Ta3(Ti2Ni)4",
    "phase": "BCC",
    "ys": 395.0,
    "uts": null,
    "strain": 50.0,
    "fabrication": "Laser powder bed melting",
    "thermal_mechanical_processings": null,
    "test_type": "compressive",
    "test_temperature": "25 °C",
    "doi": "10.1016/j.ijrmhm.2023.106163"
  },
  {
    "composition": "Nb3Ta3Mo(Ti2Ni)3",
    "phase": "BCC, TiNi, FCC",
    "ys": 915.0,
    "uts": null,
    "strain": 50.0,
    "fabrication": "Laser powder bed melting",
    "thermal_mechanical_processings": null,
    "test_type": "compressive",
    "test_temperature": "25 °C",
    "doi": "10.1016/j.ijrmhm.2023.106163"
  },
  {
    "composition": "Nb3Ta3Mo2(Ti2Ni)2",
    "phase": "BCC",
    "ys": 1285.0,
    "uts": 2447.0,
    "strain": 27.1,
    "fabrication": "Laser powder bed melting",
    "thermal_mechanical_processings": null,
    "test_type": "compressive",
    "test_temperature": "25 °C",
    "doi": "10.1016/j.ijrmhm.2023.106163"
  },
  {
    "composition": "Nb3Ta3(Ti2Ni)4",
    "phase": "BCC",
    "ys": 671.0,
    "uts": 1036.0,
    "strain": 9.2,
    "fabrication": "Laser powder bed melting",
    "thermal_mechanical_processings": null,
    "test_type": "tensile",
    "test_temperature": "25 °C",
    "doi": "10.1016/j.ijrmhm.2023.106163"
  },
  {
    "composition": "Nb3Ta3Mo(Ti2Ni)3",
    "phase": "BCC, TiNi, FCC",
    "ys": 1184.0,
    "uts": 1403.0,
    "strain": 4.4,
    "fabrication": "Laser powder bed melting",
    "thermal_mechanical_processings": null,
    "test_type": "tensile",
    "test_temperature": "25 °C",
    "doi": "10.1016/j.ijrmhm.2023.106163"
  },
  {
    "composition": "Nb3Ta3Mo2(Ti2Ni)2",
    "phase": "BCC",
    "ys": 1212.0,
    "uts": 1212.0,
    "strain": 0.82,
    "fabrication": "Laser powder bed melting",
    "thermal_mechanical_processings": null,
    "test_type": "tensile",
    "test_temperature": "25 °C",
    "doi": "10.1016/j.ijrmhm.2023.106163"
  },
  {
    "composition": "W-Al0.5Cr0.9FeNi2.5V0.2",
    "phase": "FCC, L12",
    "ys": 880.0,
    "uts": 1222.0,
    "strain": 14.2,
    "fabrication": "3D printing",
    "thermal_mechanical_processings": null,
    "test_type": "tensile",
    "test_temperature": "25 °C",
    "doi": "10.1016/j.ijrmhm.2023.106225"
  },
  {
    "composition": "W-Al0.5Cr0.9FeNi2.5V0.2",
    "phase": "FCC, L12",
    "ys": 921.0,
    "uts": 1290.0,
    "strain": 11.8,
    "fabrication": "3D printing",
    "thermal_mechanical_processings": "aged at 700 °C for 4 h",
    "test_type": "tensile",
    "test_temperature": "25 °C",
    "doi": "10.1016/j.ijrmhm.2023.106225"
  },
  {
    "composition": "W-Al0.5Cr0.9FeNi2.5V0.2",
    "phase": "FCC, L12",
    "ys": 939.0,
    "uts": 1244.0,
    "strain": 3.9,
    "fabrication": "3D printing",
    "thermal_mechanical_processings": "aged at 700 °C for 16 h",
    "test_type": "tensile",
    "test_temperature": "25 °C",
    "doi": "10.1016/j.ijrmhm.2023.106225"
  },
  {
    "composition": "W-Al0.5Cr0.9FeNi2.5V0.2",
    "phase": "FCC, L12",
    "ys": null,
    "uts": 2100.0,
    "strain": null,
    "fabrication": "3D printing",
    "thermal_mechanical_processings": null,
    "test_type": "compressive",
    "test_temperature": "25 °C",
    "doi": "10.1016/j.ijrmhm.2023.106225"
  },
  {
    "composition": "W-Al0.5Cr0.9FeNi2.5V0.2",
    "phase": "FCC, L12",
    "ys": null,
    "uts": 2100.0,
    "strain": null,
    "fabrication": "3D printing",
    "thermal_mechanical_processings": "aged at 700 °C for 4 h",
    "test_type": "compressive",
    "test_temperature": "25 °C",
    "doi": "10.1016/j.ijrmhm.2023.106225"
  },
  {
    "composition": "W-Al0.5Cr0.9FeNi2.5V0.2",
    "phase": "FCC, L12",
    "ys": null,
    "uts": 2100.0,
    "strain": null,
    "fabrication": "3D printing",
    "thermal_mechanical_processings": "aged at 700 °C for 16 h",
    "test_type": "compressive",
    "test_temperature": "25 °C",
    "doi": "10.1016/j.ijrmhm.2023.106225"
  }
]
