Repository: Sci-Extract/sisyphus

# Step through _sisyphus_ extraction process
Author: Soike Yuan  date: 1/12/2025

Prerequisite: Assumed that you have installed sisyphus on your machine and add .env file to your root path which contains API key. :shipit:

## Below is the file structure of the project,

```
├─ README.md                        
├─ pyproject.toml                   # Python project metadata and dependencies
├─ data/                            # Extracted data of high entropy alloys
├─ notebooks/                       # Jupyter notebooks
├─ db/                              # sql databases
├─ record/                          # record sql database
│─ sisyphus/

File: heas_bulk.json (part 1 of 15)
[
  {
    "doi": "10.1016/j.matchar.2023.112865",
    "Record": {
      "metadata": {
        "composition": "Cu41.2Ni29.7Si15.6Al13.5@at"
      },
      "strength": [
        {
          "ys": null,
          "uts": "~1600 MPa",
          "strain": null,
          "temperature": "room temperature",
          "strain_rate": null,
          "test_env": "compression, cylinder-shaped specimen (6 mm diameter, 9 mm height), crosshead speed 0.02 mm/s",
          "test_type": "compressive"
        }
      ],
      "phase": [
        {
          "phases": [
            "Ni2Si",
            "FCC",
            "Cu3Si"
          ],
          "test_env": "as-cast"
        }
      ],
      "grain_size": {
        "grain_size": "200 nm ~ 1 μm (primary Ni2Si); 10-150 nm (eutectic FCC and Cu3Si phases)"
      },
      "synthesis": {
        "steps": [
          {
            "arc melting": {
              "power": "",
              "atmosphere": "argon (Ti-gettered)",
              "pressure": "",
              "crucible material": "water-cooled copper hearth",
              "electrode material": "",
              "number of remelts": "6"
            }
          },
          {
            "casting": {
              "mold material": "",
              "mold temperature": "",
              "casting temperature": ""
            }
          },
          {
            "custom": {
              "process": "suction casting",
              "final dimensions": "80 mm × 10 mm × 2 mm slab"
            }
          }
        ]
      }
    }
  },
  {
    "doi": "10.1016/j.jallcom.2023.172828",
    "Record": {
      "metadata": {
        "composition": "Al1.8CrCuFeNi2@at"
      },
      "strength": [
        {
          "ys": null,
          "uts": "39.23-407.25 MPa",
          "strain": "50%",
          "temperature": "900-1050 °C",
          "strain_rate": "1-0.001 s^-1",
          "test_env": "compressive, true strain 0.693 (50% height reduction)",
          "test_type": "compressive"
        }
      ],
      "phase": [
        {
          "phases": [
            "B2 (ordered BCC)",
            "BCC"
          ],
          "test_env": null
        }
      ],
      "grain_size": {
        "grain_size": "2.02-3.63 µm"
      },
      "synthesis": {
        "steps": [
          {
            "powder atomization": {
              "atomization method": "gas atomization",
              "superheat temperature": "",
              "impingement angle": "",
              "atomizing gas type": "",
              "atomizing gas pressure": "",
              "atomizing gas flow rate": "",
              "melt flow rate": "",
              "nozzle diameter": "",
              "atomization chamber pressure": "",
              "cooling rate": "",
              "particle size distribution": ""
            }
          },
          {
            "hot pressing": {
              "temperature": "1050 °C",
              "pressure": "40 MPa",
              "duration": "2 h",
              "atmosphere": "vacuum",
              "heating rate": "10 °C/min",
              "die material": "graphite"
            }
          },
          {
            "cooling": {
              "method": "water quench",
              "rate": ""
            }
          }
        ]
      }
    }
  },
  {
    "doi": "10.1016/j.actamat.2024.120498",
    "Record": {
      "metadata": {
        "composition": "Co60Ni40@at"
      },
      "strength": [
        {
          "ys": "140 MPa",
          "uts": "419 MPa",
          "strain": "72%",
          "temperature": "room temperature",
          "strain_rate": "8.3e-4 s^-1",
          "test_env": "dog-bone specimen, gauge length 2 mm, gauge cross-section 1 mm × 0.5 mm",
          "test_type": "tensile"
        }
      ],
      "phase": [
        {
          "phases": [
            "FCC"
          ],
          "test_env": null
        }
      ],
      "grain_size": {
        "grain_size": "3.10 μm"
      },
      "synthesis": {
        "steps": [
          {
            "arc melting": {
              "power": "",
              "atmosphere": "argon",
              "pressure": "",
              "crucible material": "",
              "electrode material": "",
              "number of remelts": "5"
            }
          },
          {
            "cooling": {
              "method": "water-cooled copper mold",
              "rate": ""
            }
          },
          {
            "cold rolling": {
              "reduction": "30%",
              "temperature": "",
              "number of passes": ""
            }
          },
          {
            "homogenization": {
              "temperature": "1100 °C",
              "duration": "24 h",
              "atmosphere": ""
            }
          },
          {
            "cold rolling": {
              "reduction": "92%",
              "temperature": "",
              "number of passes": ""
            }
          },
          {
            "annealing": {
              "temperature": "750 °C",
              "duration": "120 s",
              "atmosphere": ""
            }
          }
        ]
      }
    }
  },
  {
    "doi": "10.1016/j.actamat.2024.120498",
    "Record": {
      "metadata": {
        "composition": "Co20Cr40Ni40@at"
      },
      "strength": [
        {
          "ys": "375 MPa",
          "uts": "685 MPa",
          "strain": "72%",
          "temperature": "room temperature",
          "strain_rate": "8.3e-4 s^-1",
          "test_env": "dog-bone specimen, gauge length 2 mm, gauge cross-section 1 mm × 0.5 mm",
          "test_type": "tensile"
        }
      ],
      "phase": [
        {
          "phases": [
            "FCC"
          ],
          "test_env": null
        }
      ],
      "grain_size": {
        "grain_size": "2.79 μm"
      },
      "synthesis": {
        "steps": [
          {
            "arc melting": {
              "power": "",
              "atmosphere": "argon",
              "pressure": "",
              "crucible material": "",
              "electrode material": "",
              "number of remelts": "5"
            }
          },
          {
            "cooling": {
              "method": "water-cooled copper mold",
              "rate": ""
            }
          },
          {
            "cold rolling": {
              "reduction": "30%",
              "temperature": "",
              "number of passes": ""
            }
          },
          {
            "homogenization": {
              "temperature": "1100 °C",
              "duration": "24 h",
              "atmosphere": ""
            }
          },
          {
            "cold rolling": {
              "reduction": "92%",
              "temperature": "",
              "number of passes": ""
            }
          },
          {
            "annealing": {
              "temperature": "850 °C",
              "duration": "3.6 ks",
              "atmosphere": ""
            }
          }
        ]
      }
    }
  },
  {
    "doi": "10.1016/j.jallcom.2021.159740",
    "Record": {
      "metadata": {
        "composition": "NbTaW@at"
      },
      "strength": [
        {
          "ys": "1298 MPa",
          "uts": "1460 MPa",
          "strain": "16.2%",
          "temperature": "room temperature",
          "strain_rate": null,
          "test_env": "compressive, sample size Ф5 × 8 mm",
          "test_type": "compressive"
        }
      ],
      "phase": [
        {
          "phases": [
            "BCC"
          ],
          "test_env": null
        }
      ],
      "grain_size": {
        "grain_size": "finest among all alloys (qualitative)"
      },
      "synthesis": {
        "steps": [
          {
            "arc melting": {
              "power": "",
              "atmosphere": "argon",
              "pressure": "",
              "crucible material": "",
              "electrode material": "",
              "number of remelts": "5"
            }
          }
        ]
      }
    }
  },
  {
    "doi": "10.1016/j.jallcom.2021.159740",
    "Record": {
      "metadata": {
        "composition": "NbTaW0.95Mo0.05@at"
      },
      "strength": [
        {
          "ys": "1210 MPa",
          "uts": "1252 MPa",
          "strain": "8.3%",
          "temperature": "room temperature",
          "strain_rate": null,
          "test_env": "compressive, sample size Ф5 × 8 mm",
          "test_type": "compressive"
        }
      ],
      "phase": [
        {
          "phases": [
            "BCC"
          ],
          "test_env": null
        }
      ],
      "grain_size": {
        "grain_size": "increases compared to NbTaW (qualitative)"
      },
      "synthesis": {
        "steps": [
          {
            "arc melting": {
              "power": "",
              "atmosphere": "argon",
              "pressure": "",
              "crucible material": "",
              "electrode material": "",
              "number of remelts": "5"
            }
          }
        ]
      }
    }
  },
  {
    "doi": "10.1016/j.jallcom.2021.159740",
    "Record": {
      "metadata": {
        "composition": "NbTaW0.85Mo0.15@at"
      },
      "strength": [
        {
          "ys": "1092 MPa",
          "uts": "1119 MPa",
          "strain": "6.5%",
          "temperature": "room temperature",
          "strain_rate": null,
          "test_env": "compressive, sample size Ф5 × 8 mm",
          "test_type": "compressive"
        }
      ],
      "phase": [
        {
          "phases": [
            "BCC"
          ],
          "test_env": null
        }
      ],
      "grain_size": {
        "grain_size": "largest among all alloys (qualitative)"
      },
      "synthesis": {
        "steps": [
          {
            "arc melting": {
              "power": "",
              "atmosphere": "argon",
              "pressure": "",
              "crucible material": "",
              "electrode material": "",
              "number of remelts": "5"
            }
          }
        ]
      }
    }
  },
  {
    "doi": "10.1016/j.jallcom.2021.159740",
    "Record": {
      "metadata": {
        "composition": "NbTaW0.75Mo0.25@at"
      },
      "strength": [
        {
          "ys": "1158 MPa",
          "uts": "1194 MPa",
          "strain": "7.7%",
          "temperature": "room temperature",
          "strain_rate": null,
          "test_env": "compressive, sample size Ф5 × 8 mm",
          "test_type": "compressive"
        }
      ],
      "phase": [
        {
          "phases": [
            "BCC"
          ],
          "test_env": null
        }
      ],
      "grain_size": {
        "grain_size": "decreases compared to NbTaW0.85Mo0.15 (qualitative)"
      },
      "synthesis": {
        "steps": [
          {
            "arc melting": {
              "power": "",
              "atmosphere": "argon",
              "pressure": "",
              "crucible material": "",
              "electrode material": "",
              "number of remelts": "5"
            }
          }
        ]
      }
    }
  },
  {
    "doi": "10.1007/s11665-024-09667-1",
    "Record": {
      "metadata": {
        "composition": "Al10Cr25Co20Ni25Fe20@at"
      },
      "strength": [
        {
          "ys": null,
          "uts": "246 ± 5 MPa",
          "strain": null,
          "temperature": "room temperature",
          "strain_rate": null,
          "test_env": "conventional sintering at 1000 °C",
          "test_type": "compressive"
        },
        {
          "ys": null,
          "uts": "305 ± 6 MPa",
          "strain": null,
          "temperature": "room temperature",
          "strain_rate": null,
          "test_env": "conventional sintering at 1200 °C",
          "test_type": "compressive"
        }
      ],
      "phase": [
        {
          "phases": [
            "BCC",
            "FCC"
          ],
          "test_env": null
        }
      ],
      "grain_size": {
        "grain_size": "44 nm"
      },
      "synthesis": {
        "steps": [
          {
            "mechanical alloying": {
              "milling time": "30 h",
              "milling speed": "",
              "ball to powder ratio": "10:1",
              "atmosphere": "toluene (wet agent)",
              "milling media size": "",
              "milling media material": "tungsten carbide",
              "process control agent": "toluene"
            }
          },
          {
            "cold pressing": {
              "pressure": "50 kN",
              "duration": "",
              "die material": "steel"
            }
          },
          {
            "sintering": {
              "temperature": "1000 °C",
              "pressure": "",
              "duration": "3 h",
              "atmosphere": "argon",
              "heating rate": ""
            }
          }
        ]
      }
    }
  },
  {
    "doi": "10.1007/s11665-024-09667-1",
    "Record": {
      "metadata": {
        "composition": "Al10Cr25Co20Ni25Fe20@at"
      },
      "strength": [
        {
          "ys": null,
          "uts": "369 ± 5 MPa",
          "strain": "17.7%",
          "temperature": "room temperature",
          "strain_rate": null,
          "test_env": "spark plasma sintering at 1000 °C",
          "test_type": "compressive"
        },
        {
          "ys": null,
          "uts": "442 ± 5 MPa",
          "strain": "17.7%",
          "temperature": "room temperature",
          "strain_rate": null,
          "test_env": "spark plasma sintering at 1200 °C",
          "test_type": "compressive"
        }
      ],
      "phase": [
        {
          "phases": [
            "BCC",
            "FCC"
          ],
          "test_env": null
        }
      ],
      "grain_size": {
        "grain_size": "44 nm"
      },
      "synthesis": {
        "steps": [
          {
            "mechanical alloying": {
              "milling time": "30 h",
              "milling speed": "",
              "ball to powder ratio": "10:1",
              "atmosphere": "toluene (wet agent)",
              "milling media size": "",
              "milling media material": "tungsten carbide",
              "process control agent": "toluene"
            }
          },
          {
            "spark plasma sintering": {
              "temperature": "1000 °C",
              "pressure": "50 MPa",
              "duration": "10 min",
              "atmosphere": "",
              "heating rate": "100 °C/min",
              "current": "",
              "die material": "graphite"
            }
          }
        ]
      }
    }
  },
  {
    "doi": "10.1007/s11665-024-09667-1",
    "Record": {
      "metadata": {
        "composition": "Al10Cr25Co20Ni25Fe20@at"
      },
      "strength": [
        {
          "ys": null,
          "uts": "305 ± 6 MPa",
          "strain": null,
          "temperature": "room temperature",
          "strain_rate": null,
          "test_env": "conventional sintering at 1200 °C",
          "test_type": "compressive"
        }
      ],
      "phase": [
        {
          "phases": [
            "BCC",
            "FCC"
          ],
          "test_env": null
        }
      ],
      "grain_size": {
        "grain_size": "44 nm"
      },
      "synthesis": {
        "steps": [
          {
            "mechanical alloying": {
              "milling time": "30 h",
              "milling speed": "",
              "ball to powder ratio": "10:1",
              "atmosphere": "toluene (wet agent)",
              "milling media size": "",
              "milling media material": "tungsten carbide",
              "process control agent": "toluene"
            }
          },
          {
            "cold pressing": {
              "pressure": "50 kN",
              "duration": "",
              "die material": "steel"
            }
          },
          {
            "sintering": {
              "temperature": "1200 °C",
              "pressure": "",
              "duration": "3 h",
              "atmosphere": "argon",
              "heating rate": ""
            }
          }
        ]
      }
    }
  },
  {
    "doi": "10.1007/s11665-024-09667-1",
    "Record": {
      "metadata": {
        "composition": "Al10Cr25Co20Ni25Fe20@at"
      },
      "strength": [
        {
          "ys": null,
          "uts": "442 ± 5 MPa",
          "strain": "17.7%",
          "temperature": "room temperature",
          "strain_rate": null,
          "test_env": "spark plasma sintering at 1200 °C",
          "test_type": "compressive"
        }
      ],
      "phase": [
        {
          "phases": [
            "BCC",
            "FCC"
          ],
          "test_env": null
        }
      ],
      "grain_size": {
        "grain_size": "44 nm"
      },
      "synthesis": {
        "steps": [
          {
            "mechanical alloying": {
              "milling time": "30 h",
              "milling speed": "",
              "ball to powder ratio": "10:1",
              "atmosphere": "toluene (wet agent)",
              "milling media size": "",
              "milling media material": "tungsten carbide",
              "process control agent": "toluene"
            }
          },
          {
            "spark plasma sintering": {
              "temperature": "1200 °C",
              "pressure": "50 MPa",
              "duration": "10 min",
              "atmosphere": "",
              "heating rate": "100 °C/min",
              "current": "",
              "die material": "graphite"
            }
          }
        ]
      }
    }
  },
  {
    "doi": "10.1016/j.msea.2021.142165",
    "Record": {
      "metadata": {
        "composition": "Al0.1CoCrFeNi@at"
      },
      "strength": [
        {
          "ys": "~180 MPa",
          "uts": "",
          "strain": "",
          "temperature": "room temperature",
          "strain_rate": "1e-3 s^-1",
          "test_env": "annealed sample",
          "test_type": "tensile"
        },
        {
          "ys": "~410 MPa",
          "uts": "",
          "strain": "",
          "temperature": "room temperature",
          "strain_rate": "1e-3 s^-1",
          "test_env": "T-total (gradient structure, combined CG, GS, FG layers)",
          "test_type": "tensile"
        },
        {
          "ys": "~520 MPa",
          "uts": "~1060 MPa",
          "strain": "~22.5%",
          "temperature": "room temperature",
          "strain_rate": "1e-3 s^-1",
          "test_env": "T-GS (gradient structure, GS and FG layers)",
          "test_type": "tensile"
        }
      ],
      "phase": [
        {
          "phases": [
            "FCC"
          ],
          "test_env": "annealed"
        },
        {
          "phases": [
            "FCC"
          ],
          "test_env": "after static torsion (ST180)"
        }
      ],
      "grain_size": {
        "grain_size": "~23 μm (annealed); <10 μm (after torsion, most grains); nanotwin thickness: 7-14 nm"
      },
      "synthesis": {
        "steps": [
          {
            "levitation melting": {
              "atmosphere": "Ar",
              "pressure": "",
              "power": "",
              "coil frequency": "",
              "liquid mixing time": "",
              "number of remelts": ""
            }
          },
          {
            "homogenization": {
              "temperature": "1373 K",
              "duration": "6 h",
              "atmosphere": ""
            }
          },
          {
            "forging": {
              "temperature": "",
              "strain rate": "",
              "deformation degree": "70% (cold forged along longitudinal direction)"
            }
          },
          {
            "annealing": {
              "temperature": "1073 K",
              "duration": "3 h",
              "atmosphere": ""
            }
          },
          {
            "cooling": {
              "method": "water quenching",
              "rate": ""
            }
          },
          {
            "static torsion": {
              "twist rate": "0.1°/s",
              "torsion angle": "180°",
              "sample geometry": "dumb-bell, φ6 × 10 mm2"
            }
          }
        ]
      }
    }
  },
  {
    "doi": "10.1016/j.msea.2022.144297",
    "Record": {
      "metadata": {
        "composition": "CrMnFeCoNi@at"
      },
      "strength": [
        {
          "ys": "1150 MPa",
          "uts": "1200 MPa",
          "strain": "7.8%",
          "temperature": "room temperature",
          "strain_rate": "1e-3 s^-1",
          "test_env": "dog-bone-shaped tensile sample, gauge length 6 mm",
          "test_type": "tensile"
        },
        {
          "ys": "1150 MPa",
          "uts": "1190 MPa",
          "strain": "6.2%",
          "temperature": "room temperature",
          "strain_rate": "1e-3 s^-1",
          "test_env": "dog-bone-shaped tensile sample, gauge length 6 mm",
          "test_type": "tensile"
        },
        {
          "ys": "1150 MPa",
          "uts": "1185 MPa",
          "strain": "5.1%",
          "temperature": "room temperature",
          "strain_rate": "1e-3 s^-1",
          "test_env": "dog-bone-shaped tensile sample, gauge length 6 mm",
          "test_type": "tensile"
        },
        {
          "ys": "1150 MPa",
          "uts": "1183 MPa",
          "strain": "4.0%",
          "temperature": "room temperature",
          "strain_rate": "1e-3 s^-1",
          "test_env": "dog-bone-shaped tensile sample, gauge length 6 mm",
          "test_type": "tensile"
        },
        {
          "ys": "1200 MPa",
          "uts": "2450 MPa",
          "strain": "45%",
          "temperature": "room temperature",
          "strain_rate": "1e-3 s^-1",
          "test_env": "cylindrical compression sample, 3 mm diameter, 6 mm thickness",
          "test_type": "compressive"
        }
      ],
      "phase": [
        {
          "phases": [
            "FCC",
            "M23C6",
            "σ"
          ],
          "test_env": null
        }
      ],
      "grain_size": {
        "grain_size": "470-473 nm"
      },
      "synthesis": {
        "steps": [
          {
            "mechanical alloying": {
              "milling time": "25-40 h",
              "milling speed": "400 rpm",
              "ball to powder ratio": "10:1",
              "atmosphere": "argon",
              "milling media size": "",
              "milling media material": "stainless steel",
              "process control agent": "N-heptane 0.5 wt%"
            }
          },
          {
            "hot pressing": {
              "temperature": "1000 b0C",
              "pressure": "50 MPa",
              "duration": "50 min",
              "atmosphere": "vacuum (<1 Pa, argon gas washing before)",
              "heating rate": "",
              "die material": "graphite"
            }
          }
        ]
      }
    }
  },
  {
    "doi": "10.1016/j.msea.2022.144297",
    "Record": {
      "metadata": {
        "composition": "CrMnFeCoNi@at"
      },
      "strength": [
        {
          "ys": "400 MPa",
          "uts": "700 MPa",
          "strain": "60%",
          "temperature": "room temperature",
          "strain_rate": "1e-3 s^-1",
          "test_env": "dog-bone-shaped tensile sample, gauge length 6 mm",
          "test_type": "tensile"
        }
      ],
      "phase": [
        {
          "phases": [
            "FCC",
            "σ"
          ],
          "test_env": null
        }
      ],
      "grain_size": {
        "grain_size": "3-3.85 \u0003bcm"
      },
      "synthesis": {
        "steps": [
          {
            "spray-drying": {
              "particle size distribution": "10-25 bcm",
              "purity": "3e=99.8%"
            }
          },
          {
            "hot pressing": {
              "temperature": "1000 b0C",
              "pressure": "50 MPa",
              "duration": "50 min",
              "atmosphere": "vacuum (<1 Pa, argon gas washing before)",
              "heating rate": "",
              "die material": "graphite"
            }
          }
        ]
      }
    }
  },
  {
    "doi": "10.1016/j.msea.2022.144297",
    "Record": {
      "metadata": {
        "composition": "CrMnFeCoNi@at"
      },
      "strength": [],
      "phase": [
        {
          "phases": [
            "FCC"
          ],
          "test_env": "as-mechanically alloyed powder"
        }
      ],
      "grain_size": {
        "grain_size": "4.7-5.2 nm"
      },
      "synthesis": {
        "steps": [
          {
            "mechanical alloying": {
              "milling time": "25-40 h",
              "milling speed": "400 rpm",
              "ball to powder ratio": "10:1",
              "atmosphere": "argon",
              "milling media size": "",
              "milling media material": "stainless steel",
              "process control agent": "N-heptane 0.5 wt%"
            }
          }
        ]
      }
    }
  },
  {
    "doi": "10.1016/j.actamat.2020.08.043",
    "Record": {
      "metadata": {
        "composition": "Fe42.26Ni27.5Co17.5Al10.5Ta2.2B0.04@at"
      },
      "strength": [
        {
          "ys": "484 MPa",
          "uts": null,
          "strain": null,
          "temperature": "room temperature",
          "strain_rate": "5e-4 s^-1",
          "test_env": "tensile, HL structure, no aging",
          "test_type": "tensile"
        }
      ],
      "phase": [
        {
          "phases": [
            "FCC",
            "NiAl-B2"
          ],
          "test_env": null
        }
      ],
      "grain_size": {
        "grain_size": "fine grains: 1-4 μm; coarse grains: 15-25 μm"
      },
      "synthesis": {
        "steps": [
          {
            "arc melting": {
              "power": "",
              "atmosphere": "argon",
              "pressure": "",
              "crucible material": "",
              "electrode material": "Ti (getter)",
              "number of remelts": ""
            }
          },
          {
            "annealing": {
              "temperature": "1200 °C",
              "duration": "10 min",
              "atmosphere": ""
            }
          }
        ]
      }
    }
  },
  {
    "doi": "10.1016/j.actamat.2020.08.043",
    "Record": {
      "metadata": {
        "composition": "Fe42.26Ni27.5Co17.5Al10.5Ta2.2B0.04@at"
      },
      "strength": [
        {
          "ys": "851 MPa",
          "uts": "~1.4 GPa",
          "strain": "~30%",
          "temperature": "room temperature",
          "strain_rate": "5e-4 s^-1",
          "test_env": "tensile, HL structure, aged 600 °C 2h",
          "test_type": "tensile"
        }
      ],
      "phase": [
        {
          "phases": [
            "FCC",
            "γ' (L12)",
            "NiAl-B2"
          ],
          "test_env": null
        }
      ],
      "grain_size": {
        "grain_size": "fine grains: 1-4 μm; coarse grains: 15-25 μm"
      },
      "synthesis": {
        "steps": [
          {
            "arc melting": {
              "power": "",
              "atmosphere": "argon",
              "pressure": "",
              "crucible material": "",
              "electrode material": "Ti (getter)",
              "number of remelts": ""
            }
          },
          {
            "annealing": {
              "temperature": "1200 °C",
              "duration": "10 min",
              "atmosphere": ""
            }
          },
          {
            "aging": {
              "temperature": "600 °C",
              "duration": "2 h",
              "atmosphere": ""
            }
          }
        ]
      }
    }
  },
  {
    "doi": "10.1016/j.actamat.2020.08.043",
    "Record": {
      "metadata": {
        "composition": "Fe42.26Ni27.5Co17.5Al10.5Ta2.2B0.04@at"
      },
      "strength": [
        {
          "ys": "1126 MPa",
          "uts": "~1.7 GPa",
          "strain": "~10%",
          "temperature": "room temperature",
          "strain_rate": "5e-4 s^-1",
          "test_env": "tensile, HL structure, aged 600 °C 5h",
          "test_type": "tensile"
        }
      ],
      "phase": [
        {
          "phases": [
            "FCC",
            "γ' (L12)",
            "NiAl-B2"
          ],
          "test_env": null
        }
      ],
      "grain_size": {
        "grain_size": "fine grains: 1-4 μm; coarse grains: 15-25 μm"
      },
      "synthesis": {
        "steps": [
          {
            "arc melting": {
              "power": "",
              "atmosphere": "argon",
              "pressure": "",
              "crucible material": "",
              "electrode material": "Ti (getter)",
              "number of remelts": ""
            }
          },
          {
            "annealing": {
              "temperature": "1200 °C",
              "duration": "10 min",
              "atmosphere": ""
            }
          },
          {
            "aging": {
              "temperature": "600 °C",
              "duration": "5 h",
              "atmosphere": ""
            }
          }
        ]
      }
    }
  },
  {
    "doi": "10.1016/j.actamat.2020.08.043",
    "Record": {
      "metadata": {
        "composition": "Fe42.26Ni27.5Co17.5Al10.5Ta2.2B0.04@at"
      },
      "strength": [
        {
          "ys": null,
          "uts": "~1.05 GPa",
          "strain": "~23%",
          "temperature": "room temperature",
          "strain_rate": null,
          "test_env": "tensile, solutionized at 1050 °C 30 min, ultrafine+fine grains",
          "test_type": "tensile"
        }
      ],
      "phase": [
        {
          "phases": [
            "FCC",
            "NiAl-B2"
          ],
          "test_env": null
        }
      ],
      "grain_size": {
        "grain_size": "ultrafine grains + fine grains (exact size not specified)"
      },
      "synthesis": {
        "steps": [
          {
            "arc melting": {
              "power": "",
              "atmosphere": "argon",
              "pressure": "",
              "crucible material": "",
              "electrode material": "Ti (getter)",
              "number of remelts": ""
            }
          },
          {
            "solution treatment": {
              "temperature": "1050 °C",
              "duration": "30 min",
              "atmosphere": "",
              "quenching medium": "",
              "quenching temperature": ""
            }
          }
        ]
      }
    }
  },
  {
    "doi": "10.1016/j.ijrmhm.2023.106163",
    "Record": {
      "metadata": {
        "composition": "Nb30Ta30(Ti2Ni)40@at"
      },
      "strength": [
        {
          "ys": "395 MPa",
          "uts": null,
          "strain": ">50%",
          "temperature": "room temperature",
          "strain_rate": null,
          "test_env": null,
          "test_type": "compressive"
        },
        {
          "ys": "671 MPa",
          "uts": "1036 MPa",
          "strain": "9.2%",
          "temperature": "room temperature",
          "strain_rate": null,
          "test_env": null,
          "test_type": "tensile"
        }
      ],
      "phase": [
        {
          "phases": [
            "BCC",
            "BCC (TiNi phase)",
            "FCC (Ti2Ni phase)"
          ],
          "test_env": null
        }
      ],
      "grain_size": {
        "grain_size": "11.48 μm"
      },
      "synthesis": {
        "steps": [
          {
            "mechanical alloying": {
              "milling time": "10 h",
              "atmosphere": "",
              "milling speed": "",
              "ball to powder ratio": "",
              "milling media size": "",
              "milling media material": "",
              "process control agent": ""
            }
          },
          {
            "drying": {
              "temperature": "",
              "duration": "4 h",
              "atmosphere": "vacuum"
            }
          },
          {
            "selective laser melting": {
              "laser power": "300 W",
              "scan speed": "300 mm/s",
              "spot size": "30 μm",
              "layer thickness": "50 μm",
              "hatch spacing": "40 μm",
              "build plate temperature": "200 °C",
              "energy density": "",
              "atmosphere": "argon (99.99%)"
            }
          }
        ]
      }
    }
  },
  {
    "doi": "10.1016/j.ijrmhm.2023.106163",
    "Record": {
      "metadata": {
        "composition": "Nb30Ta30Mo10(Ti2Ni)30@at"
      },
      "strength": [
        {
          "ys": "915 MPa",
          "uts": null,
          "strain": ">50%",
          "temperature": "room temperature",
          "strain_rate": null,
          "test_env": null,
          "test_type": "compressive"
        },
        {
          "ys": "1184 MPa",
          "uts": "1403 MPa",
          "strain": "4.4%",
          "temperature": "room temperature",
          "strain_rate": null,
          "test_env": null,
          "test_type": "tensile"
        }
      ],
      "phase": [
        {
          "phases": [
            "BCC",
            "BCC (TiNi phase)",
            "FCC (Ti2Ni phase)"
          ],
          "test_env": null
        }
      ],
      "grain_size": {
        "grain_size": "6.37 μm"
      },
      "synthesis": {
        "steps": [
          {
            "mechanical alloying": {
              "milling time": "10 h",
              "atmosphere": "",
              "milling speed": "",
              "ball to powder ratio": "",
              "milling media size": "",
              "milling media material": "",
              "process control agent": ""
            }
          },
          {
            "drying": {
              "temperature": "",
              "duration": "4 h",
              "atmosphere": "vacuum"
            }
          },
          {
            "selective laser melting": {
              "laser power": "300 W",
              "scan speed": "300 mm/s",
              "spot size": "30 μm",
              "layer thickness": "50 μm",
              "hatch spacing": "40 μm",
              "build plate temperature": "200 °C",
              "energy density": "",
              "atmosphere": "argon (99.99%)"
            }
          }
        ]
      }
    }
  },
  {
    "doi": "10.1016/j.ijrmhm.2023.106163",
    "Record": {
      "metadata": {
        "composition": "Nb30Ta30Mo20(Ti2Ni)20@at"
      },
      "strength": [
        {
          "ys": "1285 MPa",
          "uts": "2447 MPa",
          "strain": "27.1%",
          "temperature": "room temperature",
          "strain_rate": null,
          "test_env": null,
          "test_type": "compressive"
        },
        {
          "ys": "1212 MPa",
          "uts": "1212 MPa",
          "strain": "0.82%",
          "temperature": "room temperature",
          "strain_rate": null,
          "test_env": null,
          "test_type": "tensile"
        }
      ],
      "phase": [
        {
          "phases": [
            "BCC",
            "BCC (TiNi phase)",
            "FCC (Ti2Ni phase)"
          ],
          "test_env": null
        }
      ],
      "grain_size": {
        "grain_size": "6.37 μm"
      },
      "synthesis": {
        "steps": [
          {
            "mechanical alloying": {
              "milling time": "10 h",
              "atmosphere": "",
              "milling speed": "",
              "ball to powder ratio": "",
              "milling media size": "",
              "milling media material": "",
              "process control agent": ""
            }
          },
          {
            "drying": {
              "temperature": "",
              "duration": "4 h",
              "atmosphere": "vacuum"
            }
          },
          {
            "selective laser melting": {
              "laser power": "300 W",
              "scan speed": "300 mm/s",
              "spot size": "30 μm",
              "layer thickness": "50 μm",
              "hatch spacing": "40 μm",
              "build plate temperature": "200 °C",
              "energy density": "",
              "atmosphere": "argon (99.99%)"
            }
          }
        ]
      }
    }
  },
  {
    "doi": "10.1016/j.ijrmhm.2023.106163",
    "Record": {
      "metadata": {
        "composition": "Nb30Ta30Mo10(Ti2Ni)30@at"
      },
      "strength": [
        {
          "ys": "780 MPa",
          "uts": "780 MPa",
          "strain": "0.39%",
          "temperature": "room temperature",
          "strain_rate": null,
          "test_env": null,
          "test_type": "tensile"
        }
      ],
      "phase": [
        {
          "phases": [
            "BCC",
            "BCC (TiNi phase)",
            "FCC (Ti2Ni phase)"
          ],
          "test_env": null
        }
      ],
      "grain_size": {
        "grain_size": "26.83 μm"
      },
      "synthesis": {
        "steps": [
          {
            "mechanical alloying": {
              "milling time": "10 h",
              "atmosphere": "",
              "milling speed": "",
              "ball to powder ratio": "",
              "milling media size": "",
              "milling media material": "",
              "process control agent": ""
            }
          },
          {
            "drying": {
              "temperature": "",
              "duration": "4 h",
              "atmosphere": "vacuum"
            }
          },
          {
            "levitation melting": {
              "atmosphere": "",
              "pressure": "",
              "power": "",
              "coil frequency": "",
              "liquid mixing time": "",
              "number of remelts": ""
            }
          }
        ]
      }
    }
  },
  {
    "doi": "10.1016/j.msea.2024.146214",
    "Record": {
      "metadata": {
        "composition": "CrCoFeMnNi@at"
      },
      "strength": [
        {
          "ys": "1036.6 MPa",
          "uts": "1117.8 MPa",
          "strain": "10.1%",
          "temperature": "room temperature",
          "strain_rate": "1e-3 s^-1",
          "test_env": "vertical (printing direction)",
          "test_type": "compressive"
        },
        {
          "ys": "1033.1 MPa",
          "uts": "1102 MPa",
          "strain": "5.6%",
          "temperature": "room temperature",
          "strain_rate": "1e-3 s^-1",
          "test_env": "horizontal (perpendicular to printing direction)",
          "test_type": "compressive"
        },
        {
          "ys": "1068 MPa",
          "uts": "1120 MPa",
          "strain": null,
          "temperature": "room temperature",
          "strain_rate": "3800 s^-1",
          "test_env": "vertical (printing direction)",
          "test_type": "compressive"
        },
        {
          "ys": "869 MPa",
          "uts": "877 MPa",
          "strain": null,
          "temperature": "room temperature",
          "strain_rate": "3800 s^-1",
          "test_env": "horizontal (perpendicular to printing direction)",
          "test_type": "compressive"
        }
      ],
      "phase": [
        {
          "phases": [
            "FCC"
          ],
          "test_env": null
        }
      ],
      "grain_size": {
        "grain_size": "3.7-3.8 μm"
      },
      "synthesis": {
        "steps": [
          {
            "powder atomization": {
              "atomization method": "not specified",
              "particle size distribution": "15-53 μm (d50 = 29.351 μm)"
            }
          },
          {
            "cold spray additive manufacturing": {
              "processing gas": "N2",
              "gas temperature": "600 °C",
              "gas pressure": "4.2 MPa",
              "gas flow": "100 m3/h",
              "scan velocity": "30 mm/s",
              "standoff distance": "25 mm",
              "substrate": "Al6061 (grit-blasted, 3 bar)"
            }
          }
        ]
      }
    }
  },
  {
    "doi": "10.1016/j.msea.2024.146214",
    "Record": {
      "metadata": {
        "composition": "CrCoFeMnNi@at"
      },
      "strength": [
        {
          "ys": "266.97 MPa",
