Repository: Sci-Extract/sisyphus

# Step through _sisyphus_ extraction process
Author: Soike Yuan  date: 1/12/2025

Prerequisite: Assumed that you have installed sisyphus on your machine and add .env file to your root path which contains API key. :shipit:

## Below is the file structure of the project,

```
├─ README.md                        
├─ pyproject.toml                   # Python project metadata and dependencies
├─ data/                            # Extracted data of high entropy alloys
├─ notebooks/                       # Jupyter notebooks
├─ db/                              # sql databases
├─ record/                          # record sql database
│─ sisyphus/

File: heas_paragraph_wised.json (part 1 of 6)
[
  {
    "doi": "10.1016/j.matchar.2023.112865",
    "Record": {
      "metadata": {
        "composition_norm": "Cu41.2Ni29.7Si15.6Al13.5@at",
        "label_norm": "",
        "processing_kw_norm": []
      },
      "properties": [
        {
          "strength": {
            "ys": null,
            "uts": "~1600 MPa",
            "strain": null,
            "temperature": "room temperature",
            "strain_rate": null,
            "test_env": null,
            "test_type": "compressive"
          }
        },
        {
          "phase": {
            "phases": [
              "FCC",
              "Cu3Si",
              "Ni2Si"
            ],
            "test_env": "as-cast"
          }
        }
      ],
      "extract_syn": false
    }
  },
  {
    "doi": "10.1016/j.matchar.2023.112865",
    "Record": {
      "metadata": {
        "composition_norm": "Cu41.2Ni29.7Si15.6Al13.5@at",
        "label_norm": "",
        "processing_kw_norm": []
      },
      "properties": [
        {
          "synthesis": {
            "steps": [
              {
                "arc melting": {
                  "power": "",
                  "atmosphere": "argon (Ti-gettered)",
                  "pressure": "",
                  "crucible material": "water-cooled copper hearth",
                  "electrode material": "",
                  "number of remelts": "6"
                }
              },
              {
                "electromagnetic stirring": {
                  "magnetic field strength": "",
                  "stirring duration": "",
                  "stirring frequency": "",
                  "number of remelts": ""
                }
              },
              {
                "casting": {
                  "mold material": "",
                  "mold temperature": "",
                  "casting temperature": "",
                  "method": "suction casting",
                  "dimensions": "80 mm x 10 mm x 2 mm"
                }
              }
            ]
          }
        }
      ],
      "extract_syn": false
    }
  },
  {
    "doi": "10.1016/j.jallcom.2023.172828",
    "Record": {
      "metadata": {
        "composition_norm": "Al1.8CrCuFeNi2@at",
        "label_norm": "",
        "processing_kw_norm": []
      },
      "properties": [
        {
          "strength": {
            "ys": null,
            "uts": "39.23-407.25 MPa",
            "strain": "0.693",
            "temperature": "900-1050 °C",
            "strain_rate": "0.001-1 s^-1",
            "test_env": "compression, cylindrical sample (6 mm × 9 mm), vacuum, graphite foil lubrication",
            "test_type": "compressive"
          }
        },
        {
          "grain_size": {
            "grain_size": "2.02 µm"
          }
        },
        {
          "grain_size": {
            "grain_size": "3.63 µm"
          }
        }
      ],
      "extract_syn": false
    }
  },
  {
    "doi": "10.1016/j.jallcom.2023.172828",
    "Record": {
      "metadata": {
        "composition_norm": "Al1.8CrCuFeNi2@at",
        "label_norm": "",
        "processing_kw_norm": []
      },
      "properties": [
        {
          "phase": {
            "phases": [
              "B2 (ordered)",
              "BCC"
            ],
            "test_env": null
          }
        },
        {
          "synthesis": {
            "steps": [
              {
                "powder atomization": {
                  "atomization method": "gas atomization",
                  "particle shape": "spherical",
                  "composition": "Al1.8CrCuFeNi2@at"
                }
              },
              {
                "hot pressing": {
                  "temperature": "1050 °C",
                  "pressure": "40 MPa",
                  "duration": "2 h",
                  "atmosphere": "vacuum",
                  "heating rate": "10 °C/min",
                  "die material": "graphite"
                }
              }
            ]
          }
        }
      ],
      "extract_syn": false
    }
  },
  {
    "doi": "10.1016/j.actamat.2024.120498",
    "Record": {
      "metadata": {
        "composition_norm": "Co60Ni40@at",
        "label_norm": "",
        "processing_kw_norm": []
      },
      "properties": [
        {
          "strength": {
            "ys": "140 MPa",
            "uts": "419 MPa",
            "strain": "0.72",
            "temperature": "room temperature",
            "strain_rate": "8.3×10^-4 s^-1",
            "test_env": "small-scale dog-bone specimen, gauge 2 mm × 1 mm × 0.5 mm",
            "test_type": "tensile"
          }
        },
        {
          "phase": {
            "phases": [
              "FCC"
            ],
            "test_env": null
          }
        },
        {
          "grain_size": {
            "grain_size": "3.10 μm"
          }
        }
      ],
      "extract_syn": false
    }
  },
  {
    "doi": "10.1016/j.actamat.2024.120498",
    "Record": {
      "metadata": {
        "composition_norm": "Co20Cr40Ni40@at",
        "label_norm": "",
        "processing_kw_norm": []
      },
      "properties": [
        {
          "strength": {
            "ys": "375 MPa",
            "uts": "685 MPa",
            "strain": "0.72",
            "temperature": "room temperature",
            "strain_rate": "8.3×10^-4 s^-1",
            "test_env": "small-scale dog-bone specimen, gauge 2 mm × 1 mm × 0.5 mm",
            "test_type": "tensile"
          }
        },
        {
          "phase": {
            "phases": [
              "FCC",
              "HCP"
            ],
            "test_env": "HCP phase (martensite) only ~0.4% after necking, tensile deformation at room temperature"
          }
        },
        {
          "grain_size": {
            "grain_size": "2.79 μm"
          }
        }
      ],
      "extract_syn": false
    }
  },
  {
    "doi": "10.1016/j.actamat.2024.120498",
    "Record": {
      "metadata": {
        "composition_norm": "Co60Ni40@at",
        "label_norm": "",
        "processing_kw_norm": []
      },
      "properties": [
        {
          "synthesis": {
            "steps": [
              {
                "arc melting": {
                  "power": "",
                  "atmosphere": "argon",
                  "pressure": "",
                  "crucible material": "",
                  "electrode material": "",
                  "number of remelts": "5"
                }
              },
              {
                "cooling": {
                  "method": "water-cooled copper mold",
                  "rate": ""
                }
              },
              {
                "cold rolling": {
                  "reduction": "30%",
                  "temperature": "",
                  "number of passes": ""
                }
              },
              {
                "homogenization": {
                  "temperature": "1100 degC",
                  "duration": "24 h",
                  "atmosphere": ""
                }
              },
              {
                "cold rolling": {
                  "reduction": "92%",
                  "temperature": "",
                  "number of passes": ""
                }
              },
              {
                "annealing": {
                  "temperature": "750 degC",
                  "duration": "120 s",
                  "atmosphere": ""
                }
              }
            ]
          }
        }
      ],
      "extract_syn": false
    }
  },
  {
    "doi": "10.1016/j.actamat.2024.120498",
    "Record": {
      "metadata": {
        "composition_norm": "Co20Cr40Ni40@at",
        "label_norm": "",
        "processing_kw_norm": []
      },
      "properties": [
        {
          "synthesis": {
            "steps": [
              {
                "arc melting": {
                  "power": "",
                  "atmosphere": "argon",
                  "pressure": "",
                  "crucible material": "",
                  "electrode material": "",
                  "number of remelts": "5"
                }
              },
              {
                "cooling": {
                  "method": "water-cooled copper mold",
                  "rate": ""
                }
              },
              {
                "cold rolling": {
                  "reduction": "30%",
                  "temperature": "",
                  "number of passes": ""
                }
              },
              {
                "homogenization": {
                  "temperature": "1100 degC",
                  "duration": "24 h",
                  "atmosphere": ""
                }
              },
              {
                "cold rolling": {
                  "reduction": "92%",
                  "temperature": "",
                  "number of passes": ""
                }
              },
              {
                "annealing": {
                  "temperature": "850 degC",
                  "duration": "3.6 ks",
                  "atmosphere": ""
                }
              }
            ]
          }
        }
      ],
      "extract_syn": false
    }
  },
  {
    "doi": "10.1016/j.msea.2022.144297",
    "Record": {
      "metadata": {
        "composition_norm": "CrMnFeCoNi@at",
        "label_norm": "HPS-MA25",
        "processing_kw_norm": []
      },
      "properties": [
        {
          "strength": {
            "ys": "1150 MPa",
            "uts": "1200 MPa",
            "strain": "7.8%",
            "temperature": "room temperature",
            "strain_rate": "1e-3 s^-1",
            "test_env": null,
            "test_type": "tensile"
          }
        },
        {
          "strength": {
            "ys": "1200 MPa",
            "uts": null,
            "strain": "45%",
            "temperature": "room temperature",
            "strain_rate": "1e-3 s^-1",
            "test_env": null,
            "test_type": "compressive"
          }
        }
      ],
      "extract_syn": false
    }
  },
  {
    "doi": "10.1016/j.msea.2022.144297",
    "Record": {
      "metadata": {
        "composition_norm": "CrMnFeCoNi@at",
        "label_norm": "HPS-MA40",
        "processing_kw_norm": []
      },
      "properties": [
        {
          "strength": {
            "ys": "1150 MPa",
            "uts": "1183 MPa",
            "strain": "4.0%",
            "temperature": "room temperature",
            "strain_rate": "1e-3 s^-1",
            "test_env": null,
            "test_type": "tensile"
          }
        },
        {
          "strength": {
            "ys": "1200 MPa",
            "uts": null,
            "strain": "45%",
            "temperature": "room temperature",
            "strain_rate": "1e-3 s^-1",
            "test_env": null,
            "test_type": "compressive"
          }
        },
        {
          "phase": {
            "phases": [
              "FCC",
              "M23C6",
              "σ"
            ],
            "test_env": null
          }
        },
        {
          "grain_size": {
            "grain_size": "~470 nm"
          }
        },
        {
          "grain_size": {
            "grain_size": "473 nm"
          }
        }
      ],
      "extract_syn": false
    }
  },
  {
    "doi": "10.1016/j.msea.2022.144297",
    "Record": {
      "metadata": {
        "composition_norm": "CrMnFeCoNi@at",
        "label_norm": "HPS-SD",
        "processing_kw_norm": []
      },
      "properties": [
        {
          "strength": {
            "ys": "400 MPa",
            "uts": "700 MPa",
            "strain": "60%",
            "temperature": "room temperature",
            "strain_rate": "1e-3 s^-1",
            "test_env": null,
            "test_type": "tensile"
          }
        },
        {
          "phase": {
            "phases": [
              "FCC",
              "σ"
            ],
            "test_env": null
          }
        },
        {
          "grain_size": {
            "grain_size": "~3 \u0003bcm"
          }
        },
        {
          "grain_size": {
            "grain_size": "3.85 \u0003bcm"
          }
        }
      ],
      "extract_syn": false
    }
  },
  {
    "doi": "10.1016/j.msea.2022.144297",
    "Record": {
      "metadata": {
        "composition_norm": "CrMnFeCoNi@at",
        "label_norm": "MA25",
        "processing_kw_norm": []
      },
      "properties": [
        {
          "synthesis": {
            "steps": [
              {
                "mechanical alloying": {
                  "milling time": "25 h",
                  "milling speed": "400 rpm",
                  "ball to powder ratio": "10:1",
                  "atmosphere": "argon",
                  "milling media material": "stainless steel",
                  "process control agent": "N-heptane@wt[0.5%]"
                }
              },
              {
                "hot pressing": {
                  "temperature": "1000 b0C",
                  "pressure": "50 MPa",
                  "duration": "50 min",
                  "atmosphere": "vacuum (<1 Pa)",
                  "die material": "graphite"
                }
              }
            ]
          }
        }
      ],
      "extract_syn": false
    }
  },
  {
    "doi": "10.1016/j.msea.2022.144297",
    "Record": {
      "metadata": {
        "composition_norm": "CrMnFeCoNi@at",
        "label_norm": "MA30",
        "processing_kw_norm": []
      },
      "properties": [
        {
          "synthesis": {
            "steps": [
              {
                "mechanical alloying": {
                  "milling time": "30 h",
                  "milling speed": "400 rpm",
                  "ball to powder ratio": "10:1",
                  "atmosphere": "argon",
                  "milling media material": "stainless steel",
                  "process control agent": "N-heptane@wt[0.5%]"
                }
              },
              {
                "hot pressing": {
                  "temperature": "1000 b0C",
                  "pressure": "50 MPa",
                  "duration": "50 min",
                  "atmosphere": "vacuum (<1 Pa)",
                  "die material": "graphite"
                }
              }
            ]
          }
        }
      ],
      "extract_syn": false
    }
  },
  {
    "doi": "10.1016/j.msea.2022.144297",
    "Record": {
      "metadata": {
        "composition_norm": "CrMnFeCoNi@at",
        "label_norm": "MA35",
        "processing_kw_norm": []
      },
      "properties": [
        {
          "synthesis": {
            "steps": [
              {
                "mechanical alloying": {
                  "milling time": "35 h",
                  "milling speed": "400 rpm",
                  "ball to powder ratio": "10:1",
                  "atmosphere": "argon",
                  "milling media material": "stainless steel",
                  "process control agent": "N-heptane@wt[0.5%]"
                }
              },
              {
                "hot pressing": {
                  "temperature": "1000 b0C",
                  "pressure": "50 MPa",
                  "duration": "50 min",
                  "atmosphere": "vacuum (<1 Pa)",
                  "die material": "graphite"
                }
              }
            ]
          }
        }
      ],
      "extract_syn": false
    }
  },
  {
    "doi": "10.1016/j.msea.2022.144297",
    "Record": {
      "metadata": {
        "composition_norm": "CrMnFeCoNi@at",
        "label_norm": "MA40",
        "processing_kw_norm": []
      },
      "properties": [
        {
          "synthesis": {
            "steps": [
              {
                "mechanical alloying": {
                  "milling time": "40 h",
                  "milling speed": "400 rpm",
                  "ball to powder ratio": "10:1",
                  "atmosphere": "argon",
                  "milling media material": "stainless steel",
                  "process control agent": "N-heptane@wt[0.5%]"
                }
              },
              {
                "hot pressing": {
                  "temperature": "1000 b0C",
                  "pressure": "50 MPa",
                  "duration": "50 min",
                  "atmosphere": "vacuum (<1 Pa)",
                  "die material": "graphite"
                }
              }
            ]
          }
        }
      ],
      "extract_syn": false
    }
  },
  {
    "doi": "10.1016/j.msea.2022.144297",
    "Record": {
      "metadata": {
        "composition_norm": "CrMnFeCoNi@at",
        "label_norm": "SD",
        "processing_kw_norm": []
      },
      "properties": [
        {
          "synthesis": {
            "steps": [
              {
                "hot pressing": {
                  "temperature": "1000 b0C",
                  "pressure": "50 MPa",
                  "duration": "50 min",
                  "atmosphere": "vacuum (<1 Pa)",
                  "die material": "graphite"
                }
              }
            ]
          }
        }
      ],
      "extract_syn": false
    }
  },
  {
    "doi": "10.1016/j.actamat.2020.08.043",
    "Record": {
      "metadata": {
        "composition_norm": "Fe27.5Ni17.5Co10.5Al2.2Ta0.04B@at",
        "label_norm": "NCATB-2",
        "processing_kw_norm": []
      },
      "properties": [
        {
          "strength": {
            "ys": null,
            "uts": "~1.4 GPa",
            "strain": "~30%",
            "temperature": "room temperature",
            "strain_rate": "5e-4 s^-1",
            "test_env": "tensile, gauge length 20 mm, cross-section 2.4×0.5 mm2",
            "test_type": "tensile"
          }
        }
      ],
      "extract_syn": false
    }
  },
  {
    "doi": "10.1016/j.actamat.2020.08.043",
    "Record": {
      "metadata": {
        "composition_norm": "Fe27.5Ni17.5Co10.5Al2.2Ta0.04B@at",
        "label_norm": "NCATB-5",
        "processing_kw_norm": []
      },
      "properties": [
        {
          "strength": {
            "ys": "~1.1 GPa",
            "uts": "~1.7 GPa",
            "strain": ">10%",
            "temperature": "room temperature",
            "strain_rate": "5e-4 s^-1",
            "test_env": "tensile, gauge length 20 mm, cross-section 2.4×0.5 mm2",
            "test_type": "tensile"
          }
        }
      ],
      "extract_syn": false
    }
  },
  {
    "doi": "10.1016/j.actamat.2020.08.043",
    "Record": {
      "metadata": {
        "composition_norm": "Fe27.5Ni17.5Co10.5Al2.2Ta0.04B@at",
        "label_norm": "solutionized NCATB",
        "processing_kw_norm": []
      },
      "properties": [
        {
          "strength": {
            "ys": null,
            "uts": "~1.05 GPa",
            "strain": "~23%",
            "temperature": "room temperature",
            "strain_rate": null,
            "test_env": "tensile, annealed at 1050°C for 30 min, ultrafine+fine grains",
            "test_type": "tensile"
          }
        }
      ],
      "extract_syn": false
    }
  },
  {
    "doi": "10.1016/j.actamat.2020.08.043",
    "Record": {
      "metadata": {
        "composition_norm": "NCATB@at",
        "label_norm": "NCATB-0",
        "processing_kw_norm": []
      },
      "properties": [
        {
          "phase": {
            "phases": [
              "FCC"
            ],
            "test_env": null
          }
        }
      ],
      "extract_syn": false
    }
  },
  {
    "doi": "10.1016/j.actamat.2020.08.043",
    "Record": {
      "metadata": {
        "composition_norm": "NCATB@at",
        "label_norm": "NCATB-2",
        "processing_kw_norm": []
      },
      "properties": [
        {
          "phase": {
            "phases": [
              "FCC",
              "γ' (L12)"
            ],
            "test_env": null
          }
        }
      ],
      "extract_syn": false
    }
  },
  {
    "doi": "10.1016/j.actamat.2020.08.043",
    "Record": {
      "metadata": {
        "composition_norm": "NCATB@at",
        "label_norm": "NCATB-5",
        "processing_kw_norm": []
      },
      "properties": [
        {
          "phase": {
            "phases": [
              "FCC",
              "γ' (L12)"
            ],
            "test_env": null
          }
        }
      ],
      "extract_syn": false
    }
  },
  {
    "doi": "10.1016/j.actamat.2020.08.043",
    "Record": {
      "metadata": {
        "composition_norm": "NCATB@at",
        "label_norm": "HL-NCATB",
        "processing_kw_norm": []
      },
      "properties": [
        {
          "phase": {
            "phases": [
              "FCC",
              "γ' (L12)",
              "NiAl (B2)"
            ],
            "test_env": "aged at 600°C for 2h or 5h"
          }
        },
        {
          "phase": {
            "phases": [
              "FCC",
              "NiAl (B2)"
            ],
            "test_env": "solutionized at 1200°C 10 min"
          }
        }
      ],
      "extract_syn": false
    }
  },
  {
    "doi": "10.1016/j.actamat.2020.08.043",
    "Record": {
      "metadata": {
        "composition_norm": "Fe27.5Ni17.5Co10.5Al2.2Ta0.04B@at",
        "label_norm": "HL-NCATB",
        "processing_kw_norm": []
      },
      "properties": [
        {
          "synthesis": {
            "steps": [
              {
                "arc melting": {
                  "power": "",
                  "atmosphere": "argon",
                  "pressure": "",
                  "crucible material": "",
                  "electrode material": "Ti (getter)",
                  "number of remelts": ""
                }
              },
              {
                "solution treatment": {
                  "temperature": "1200 °C",
                  "duration": "10 min",
                  "atmosphere": ""
                }
              },
              {
                "aging": {
                  "temperature": "600 °C",
                  "duration": "2 h",
                  "atmosphere": ""
                }
              }
            ]
          }
        }
      ],
      "extract_syn": false
    }
  },
  {
    "doi": "10.1016/j.actamat.2020.08.043",
    "Record": {
      "metadata": {
        "composition_norm": "Fe27.5Ni17.5Co10.5Al2.2Ta0.04B@at",
        "label_norm": "HL-NCATB-5h",
        "processing_kw_norm": []
      },
      "properties": [
        {
          "synthesis": {
            "steps": [
              {
                "arc melting": {
                  "power": "",
                  "atmosphere": "argon",
                  "pressure": "",
                  "crucible material": "",
                  "electrode material": "Ti (getter)",
                  "number of remelts": ""
                }
              },
              {
                "solution treatment": {
                  "temperature": "1200 °C",
                  "duration": "10 min",
                  "atmosphere": ""
                }
              },
              {
                "aging": {
                  "temperature": "600 °C",
                  "duration": "5 h",
                  "atmosphere": ""
                }
              }
            ]
          }
        }
      ],
      "extract_syn": false
    }
  },
  {
    "doi": "10.1016/j.ijrmhm.2023.106163",
    "Record": {
      "metadata": {
        "composition_norm": "Nb30Ta30Ti26.7Ni13.3@at",
        "label_norm": "M0",
        "processing_kw_norm": []
      },
      "properties": [
        {
          "strength": {
            "ys": "395 ± 36 MPa",
            "uts": null,
            "strain": ">50%",
            "temperature": "room temperature",
            "strain_rate": null,
            "test_env": null,
            "test_type": "compressive"
          }
        },
        {
          "strength": {
            "ys": "671 ± 31 MPa",
            "uts": "1036 ± 17 MPa",
            "strain": "9.2 ± 0.6%",
            "temperature": "room temperature",
            "strain_rate": null,
            "test_env": null,
            "test_type": "tensile"
          }
        }
      ],
      "extract_syn": false
    }
  },
  {
    "doi": "10.1016/j.ijrmhm.2023.106163",
    "Record": {
      "metadata": {
        "composition_norm": "Nb30Ta30Mo10Ti20Ni10@at",
        "label_norm": "M10",
        "processing_kw_norm": []
      },
      "properties": [
        {
          "strength": {
            "ys": "915 ± 47 MPa",
            "uts": null,
            "strain": ">50%",
            "temperature": "room temperature",
            "strain_rate": null,
            "test_env": null,
            "test_type": "compressive"
          }
        },
        {
          "strength": {
            "ys": "1184 ± 22 MPa",
            "uts": "1403 ± 35 MPa",
            "strain": "4.4 ± 0.7%",
            "temperature": "room temperature",
            "strain_rate": null,
            "test_env": null,
            "test_type": "tensile"
          }
        }
      ],
      "extract_syn": false
    }
  },
  {
    "doi": "10.1016/j.ijrmhm.2023.106163",
    "Record": {
      "metadata": {
        "composition_norm": "Nb30Ta30Mo20Ti13.3Ni6.7@at",
        "label_norm": "M20",
        "processing_kw_norm": []
      },
      "properties": [
        {
          "strength": {
            "ys": "1285 ± 56 MPa",
            "uts": "2447 MPa",
            "strain": "27.1 ± 2.6%",
            "temperature": "room temperature",
            "strain_rate": null,
            "test_env": null,
            "test_type": "compressive"
          }
        },
        {
          "strength": {
            "ys": "1212 ± 16 MPa",
            "uts": "1212 ± 16 MPa",
            "strain": "0.82 ± 0.06%",
            "temperature": "room temperature",
            "strain_rate": null,
            "test_env": null,
            "test_type": "tensile"
          }
        }
      ],
      "extract_syn": false
    }
  },
  {
    "doi": "10.1016/j.ijrmhm.2023.106163",
    "Record": {
      "metadata": {
        "composition_norm": "Nb30Ta30Mo10Ti20Ni10@at",
        "label_norm": "M10-SLM",
        "processing_kw_norm": []
      },
      "properties": [
        {
          "strength": {
            "ys": "1204 MPa",
            "uts": "1438 MPa",
            "strain": "5.10%",
            "temperature": "room temperature",
            "strain_rate": null,
            "test_env": "SLM formed",
            "test_type": "tensile"
          }
        }
      ],
      "extract_syn": false
    }
  },
  {
    "doi": "10.1016/j.ijrmhm.2023.106163",
    "Record": {
      "metadata": {
        "composition_norm": "Nb30Ta30Mo10Ti20Ni10@at",
        "label_norm": "M10-VLM",
        "processing_kw_norm": []
      },
      "properties": [
        {
          "strength": {
            "ys": "780 MPa",
            "uts": "780 MPa",
            "strain": "0.39%",
            "temperature": "room temperature",
            "strain_rate": null,
            "test_env": "VLM formed",
            "test_type": "tensile"
          }
        }
      ],
      "extract_syn": false
    }
  },
  {
    "doi": "10.1016/j.ijrmhm.2023.106163",
    "Record": {
      "metadata": {
        "composition_norm": "Nb30Ta30(Ti2Ni)40@at",
        "label_norm": "M0",
        "processing_kw_norm": []
      },
      "properties": [
        {
          "phase": {
            "phases": [
              "BCC",
              "BCC (TiNi)",
              "FCC (Ti2Ni)"
            ],
            "test_env": null
          }
        },
        {
          "grain_size": {
            "grain_size": "11.48 μm"
          }
        }
      ],
      "extract_syn": false
    }
  },
  {
    "doi": "10.1016/j.ijrmhm.2023.106163",
    "Record": {
      "metadata": {
        "composition_norm": "Nb30Ta30Mo10(Ti2Ni)30@at",
        "label_norm": "M10",
        "processing_kw_norm": []
      },
      "properties": [
        {
          "phase": {
            "phases": [
              "BCC",
              "BCC (TiNi)",
              "FCC (Ti2Ni)"
            ],
            "test_env": null
          }
        },
        {
          "grain_size": {
            "grain_size": "6.37 μm"
          }
        }
      ],
      "extract_syn": false
    }
  },
  {
    "doi": "10.1016/j.ijrmhm.2023.106163",
    "Record": {
      "metadata": {
        "composition_norm": "Nb30Ta30Mo20(Ti2Ni)20@at",
        "label_norm": "M20",
        "processing_kw_norm": []
      },
      "properties": [
        {
          "phase": {
            "phases": [
              "BCC",
              "BCC (TiNi)",
              "FCC (Ti2Ni)"
            ],
            "test_env": null
          }
        },
        {
          "grain_size": {
            "grain_size": "~6.37 μm"
          }
        }
      ],
      "extract_syn": false
    }
  },
  {
    "doi": "10.1016/j.ijrmhm.2023.106163",
    "Record": {
      "metadata": {
        "composition_norm": "Nb30Mo0Ta30Ti26.7Ni13.3@at",
        "label_norm": "M0",
        "processing_kw_norm": []
      },
      "properties": [
        {
          "synthesis": {
            "steps": [
              {
                "mixing": {
                  "materials": "Nb, Mo, Ta, Ti, Ni powders",
                  "purity": ">99%",
                  "particle size": "15-45 um",
                  "mixer": "SBH-10",
                  "duration": "10 h",
                  "atmosphere": ""
                }
              },
              {
                "drying": {
                  "equipment": "DZF-6090 vacuum drying oven",
                  "duration": "4 h",
                  "atmosphere": "vacuum"
                }
              },
              {
                "selective laser melting": {
                  "laser power": "300 W",
                  "scan speed": "300 mm/s",
                  "spot size": "30 um",
                  "layer thickness": "50 um",
                  "hatch spacing": "40 um",
                  "build plate temperature": "200 C",
                  "atmosphere": "argon (99.99%)"
                }
              }
            ]
          }
        }
      ],
      "extract_syn": false
    }
  },
  {
    "doi": "10.1016/j.ijrmhm.2023.106163",
    "Record": {
      "metadata": {
        "composition_norm": "Nb30Mo10Ta30Ti20Ni10@at",
        "label_norm": "M10",
        "processing_kw_norm": []
      },
      "properties": [
        {
          "synthesis": {
            "steps": [
              {
                "mixing": {
                  "materials": "Nb, Mo, Ta, Ti, Ni powders",
                  "purity": ">99%",
                  "particle size": "15-45 um",
                  "mixer": "SBH-10",
                  "duration": "10 h",
                  "atmosphere": ""
                }
              },
              {
                "drying": {
                  "equipment": "DZF-6090 vacuum drying oven",
                  "duration": "4 h",
                  "atmosphere": "vacuum"
                }
              },
              {
                "selective laser melting": {
                  "laser power": "300 W",
                  "scan speed": "300 mm/s",
                  "spot size": "30 um",
                  "layer thickness": "50 um",
                  "hatch spacing": "40 um",
                  "build plate temperature": "200 C",
                  "atmosphere": "argon (99.99%)"
                }
              }
            ]
          }
        }
      ],
      "extract_syn": false
    }
  },
  {
    "doi": "10.1016/j.ijrmhm.2023.106163",
    "Record": {
      "metadata": {
        "composition_norm": "Nb30Mo20Ta30Ti13.3Ni6.7@at",
        "label_norm": "M20",
        "processing_kw_norm": []
      },
      "properties": [
        {
          "synthesis": {
            "steps": [
              {
                "mixing": {
                  "materials": "Nb, Mo, Ta, Ti, Ni powders",
                  "purity": ">99%",
                  "particle size": "15-45 um",
                  "mixer": "SBH-10",
                  "duration": "10 h",
                  "atmosphere": ""
                }
              },
              {
                "drying": {
                  "equipment": "DZF-6090 vacuum drying oven",
                  "duration": "4 h",
                  "atmosphere": "vacuum"
                }
              },
              {
                "selective laser melting": {
                  "laser power": "300 W",
                  "scan speed": "300 mm/s",
                  "spot size": "30 um",
                  "layer thickness": "50 um",
                  "hatch spacing": "40 um",
                  "build plate temperature": "200 C",
                  "atmosphere": "argon (99.99%)"
                }
              }
            ]
          }
        }
      ],
      "extract_syn": false
    }
  },
  {
    "doi": "10.1016/j.jallcom.2018.11.116",
    "Record": {
      "metadata": {
        "composition_norm": "Al0.3CoCrFeNi@at",
        "label_norm": "1.0mm-0min",
        "processing_kw_norm": []
      },
      "properties": [
        {
          "strength": {
            "ys": "1136 MPa",
            "uts": "1207 MPa",
            "strain": "11%",
            "temperature": "room temperature",
            "strain_rate": "2e-4 s^-1",
            "test_env": "fiber diameter 1.0 mm, annealed 0 min",
            "test_type": "tensile"
          }
        }
      ],
      "extract_syn": false
    }
  },
  {
    "doi": "10.1016/j.jallcom.2018.11.116",
    "Record": {
      "metadata": {
        "composition_norm": "Al0.3CoCrFeNi@at",
        "label_norm": "1.0mm-10min",
        "processing_kw_norm": []
      },
      "properties": [
        {
          "strength": {
            "ys": "600 MPa",
            "uts": "984 MPa",
            "strain": "25%",
            "temperature": "room temperature",
            "strain_rate": "2e-4 s^-1",
            "test_env": "fiber diameter 1.0 mm, annealed 10 min at 900°C",
            "test_type": "tensile"
          }
        }
      ],
      "extract_syn": false
    }
  },
  {
    "doi": "10.1016/j.jallcom.2018.11.116",
    "Record": {
      "metadata": {
        "composition_norm": "Al0.3CoCrFeNi@at",
        "label_norm": "1.0mm-30min",
        "processing_kw_norm": []
      },
      "properties": [
        {
          "strength": {
            "ys": "588 MPa",
            "uts": "968 MPa",
            "strain": "26%",
            "temperature": "room temperature",
            "strain_rate": "2e-4 s^-1",
            "test_env": "fiber diameter 1.0 mm, annealed 30 min at 900°C",
            "test_type": "tensile"
          }
        }
      ],
      "extract_syn": false
    }
  },
  {
    "doi": "10.1016/j.jallcom.2018.11.116",
    "Record": {
      "metadata": {
        "composition_norm": "Al0.3CoCrFeNi@at",
        "label_norm": "1.0mm-300min",
        "processing_kw_norm": []
      },
      "properties": [
        {
          "strength": {
            "ys": "512 MPa",
            "uts": "924 MPa",
            "strain": "29%",
            "temperature": "room temperature",
            "strain_rate": "2e-4 s^-1",
            "test_env": "fiber diameter 1.0 mm, annealed 300 min at 900°C",
            "test_type": "tensile"
          }
        }
      ],
      "extract_syn": false
    }
  },
  {
    "doi": "10.1016/j.jallcom.2018.11.116",
    "Record": {
      "metadata": {
        "composition_norm": "Al0.3CoCrFeNi@at",
        "label_norm": "1.0mm-720min",
        "processing_kw_norm": []
      },
      "properties": [
        {
          "strength": {
            "ys": "516 MPa",
            "uts": "930 MPa",
            "strain": "30%",
            "temperature": "room temperature",
            "strain_rate": "2e-4 s^-1",
            "test_env": "fiber diameter 1.0 mm, annealed 720 min at 900°C",
            "test_type": "tensile"
          }
        }
      ],
      "extract_syn": false
    }
  },
  {
    "doi": "10.1016/j.jallcom.2018.11.116",
    "Record": {
      "metadata": {
        "composition_norm": "Al0.3CoCrFeNi@at",
        "label_norm": "1.6mm-0min",
        "processing_kw_norm": []
      },
      "properties": [
        {
          "strength": {
            "ys": "1074 MPa",
            "uts": "1217 MPa",
            "strain": "12%",
            "temperature": "room temperature",
            "strain_rate": "2e-4 s^-1",
            "test_env": "fiber diameter 1.6 mm, annealed 0 min",
            "test_type": "tensile"
          }
        }
      ],
      "extract_syn": false
    }
  },
  {
    "doi": "10.1016/j.jallcom.2018.11.116",
    "Record": {
      "metadata": {
        "composition_norm": "Al0.3CoCrFeNi@at",
        "label_norm": "1.6mm-10min",
        "processing_kw_norm": []
      },
      "properties": [
        {
          "strength": {
            "ys": "712 MPa",
            "uts": "1018 MPa",
            "strain": "20%",
            "temperature": "room temperature",
            "strain_rate": "2e-4 s^-1",
            "test_env": "fiber diameter 1.6 mm, annealed 10 min at 900°C",
            "test_type": "tensile"
          }
        }
      ],
      "extract_syn": false
    }
  },
  {
    "doi": "10.1016/j.jallcom.2018.11.116",
    "Record": {
      "metadata": {
        "composition_norm": "Al0.3CoCrFeNi@at",
        "label_norm": "1.6mm-30min",
        "processing_kw_norm": []
      },
      "properties": [
        {
          "strength": {
            "ys": "617 MPa",
            "uts": "996 MPa",
            "strain": "25%",
            "temperature": "room temperature",
            "strain_rate": "2e-4 s^-1",
            "test_env": "fiber diameter 1.6 mm, annealed 30 min at 900°C",
            "test_type": "tensile"
          }
        }
      ],
      "extract_syn": false
    }
  },
  {
    "doi": "10.1016/j.jallcom.2018.11.116",
    "Record": {
      "metadata": {
        "composition_norm": "Al0.3CoCrFeNi@at",
        "label_norm": "1.6mm-300min",
        "processing_kw_norm": []
      },
      "properties": [
        {
          "strength": {
            "ys": "518 MPa",
            "uts": "938 MPa",
            "strain": "33%",
            "temperature": "room temperature",
            "strain_rate": "2e-4 s^-1",
            "test_env": "fiber diameter 1.6 mm, annealed 300 min at 900°C",
            "test_type": "tensile"
          }
        }
      ],
      "extract_syn": false
    }
  },
  {
    "doi": "10.1016/j.jallcom.2018.11.116",
    "Record": {
      "metadata": {
        "composition_norm": "Al0.3CoCrFeNi@at",
        "label_norm": "1.6mm-720min",
        "processing_kw_norm": []
      },
      "properties": [
        {
          "strength": {
            "ys": "496 MPa",
            "uts": "922 MPa",
            "strain": "33%",
            "temperature": "room temperature",
            "strain_rate": "2e-4 s^-1",
            "test_env": "fiber diameter 1.6 mm, annealed 720 min at 900°C",
            "test_type": "tensile"
          }
        }
      ],
      "extract_syn": false
    }
  },
  {
    "doi": "10.1016/j.jallcom.2018.11.116",
    "Record": {
      "metadata": {
        "composition_norm": "Al0.3CoCrFeNi@at",
        "label_norm": "",
        "processing_kw_norm": []
      },
      "properties": [
        {
          "phase": {
            "phases": [
              "FCC",
              "B2"
            ],
            "test_env": "annealed at 900°C for 10 min, 30 min, 300 min, 720 min"
          }
        },
        {
          "phase": {
            "phases": [
              "FCC (matrix)",
              "B2 (precipitates)"
            ],
            "test_env": "annealed at 900°C for 720 min"
          }
        },
        {
          "grain_size": {
            "grain_size": "~2 μm"
          }
        },
        {
          "grain_size": {
            "grain_size": "<3 μm"
          }
        }
      ],
      "extract_syn": false
    }
  },
  {
    "doi": "10.1016/j.jallcom.2018.11.116",
    "Record": {
      "metadata": {
