Repository: Sci-Extract/sisyphus

# Step through _sisyphus_ extraction process
Author: Soike Yuan  date: 1/12/2025

Prerequisite: Assumed that you have installed sisyphus on your machine and add .env file to your root path which contains API key. :shipit:

## Below is the file structure of the project,

```
├─ README.md                        
├─ pyproject.toml                   # Python project metadata and dependencies
├─ data/                            # Extracted data of high entropy alloys
├─ notebooks/                       # Jupyter notebooks
├─ db/                              # sql databases
├─ record/                          # record sql database
│─ sisyphus/

File: heas_bulk.json (part 2 of 15)
[
          "uts": "1048 MPa",
          "strain": "70%",
          "temperature": "room temperature",
          "strain_rate": "1e-3 s^-1",
          "test_env": "vertical (printing direction), sintered at 1250 °C/1h",
          "test_type": "compressive"
        },
        {
          "ys": "211.9 MPa",
          "uts": "1009 MPa",
          "strain": "70%",
          "temperature": "room temperature",
          "strain_rate": "1e-3 s^-1",
          "test_env": "horizontal (perpendicular to printing direction), sintered at 1250 °C/1h",
          "test_type": "compressive"
        }
      ],
      "phase": [
        {
          "phases": [
            "FCC"
          ],
          "test_env": "after sintering at 1250 °C/1h"
        }
      ],
      "grain_size": {
        "grain_size": "73.1 μm"
      },
      "synthesis": {
        "steps": [
          {
            "powder atomization": {
              "atomization method": "not specified",
              "particle size distribution": "15-53 μm (d50 = 29.351 μm)"
            }
          },
          {
            "cold spray additive manufacturing": {
              "processing gas": "N2",
              "gas temperature": "600 °C",
              "gas pressure": "4.2 MPa",
              "gas flow": "100 m3/h",
              "scan velocity": "30 mm/s",
              "standoff distance": "25 mm",
              "substrate": "Al6061 (grit-blasted, 3 bar)"
            }
          },
          {
            "sintering": {
              "temperature": "1250 °C",
              "pressure": "",
              "duration": "1 h",
              "atmosphere": "",
              "heating rate": "10 °C/min"
            }
          },
          {
            "cooling": {
              "method": "furnace cooling",
              "rate": "not specified"
            }
          }
        ]
      }
    }
  },
  {
    "doi": "10.1016/j.msea.2024.146214",
    "Record": {
      "metadata": {
        "composition": "CrCoFeMnNi@at"
      },
      "strength": [
        {
          "ys": null,
          "uts": null,
          "strain": null,
          "temperature": null,
          "strain_rate": null,
          "test_env": null,
          "test_type": "compressive"
        }
      ],
      "phase": [
        {
          "phases": [
            "FCC"
          ],
          "test_env": "powder state"
        }
      ],
      "grain_size": {
        "grain_size": "not specified"
      },
      "synthesis": {
        "steps": [
          {
            "powder atomization": {
              "atomization method": "not specified",
              "particle size distribution": "15-53 μm (d50 = 29.351 μm)"
            }
          }
        ]
      }
    }
  },
  {
    "doi": "10.1016/j.msea.2024.146214",
    "Record": {
      "metadata": {
        "composition": "CrCoFeMnNi@at"
      },
      "strength": [
        {
          "ys": null,
          "uts": null,
          "strain": null,
          "temperature": null,
          "strain_rate": null,
          "test_env": "sintered at 600 °C/1h",
          "test_type": "compressive"
        }
      ],
      "phase": [],
      "grain_size": {
        "grain_size": "not specified"
      },
      "synthesis": {
        "steps": [
          {
            "powder atomization": {
              "atomization method": "not specified",
              "particle size distribution": "15-53 μm (d50 = 29.351 μm)"
            }
          },
          {
            "cold spray additive manufacturing": {
              "processing gas": "N2",
              "gas temperature": "600 °C",
              "gas pressure": "4.2 MPa",
              "gas flow": "100 m3/h",
              "scan velocity": "30 mm/s",
              "standoff distance": "25 mm",
              "substrate": "Al6061 (grit-blasted, 3 bar)"
            }
          },
          {
            "sintering": {
              "temperature": "600 °C",
              "pressure": "",
              "duration": "1 h",
              "atmosphere": "",
              "heating rate": "10 °C/min"
            }
          },
          {
            "cooling": {
              "method": "furnace cooling",
              "rate": "not specified"
            }
          }
        ]
      }
    }
  },
  {
    "doi": "10.1016/j.msea.2024.146214",
    "Record": {
      "metadata": {
        "composition": "CrCoFeMnNi@at"
      },
      "strength": [
        {
          "ys": null,
          "uts": null,
          "strain": null,
          "temperature": null,
          "strain_rate": null,
          "test_env": "sintered at 900 °C/1h",
          "test_type": "compressive"
        }
      ],
      "phase": [],
      "grain_size": {
        "grain_size": "not specified"
      },
      "synthesis": {
        "steps": [
          {
            "powder atomization": {
              "atomization method": "not specified",
              "particle size distribution": "15-53 μm (d50 = 29.351 μm)"
            }
          },
          {
            "cold spray additive manufacturing": {
              "processing gas": "N2",
              "gas temperature": "600 °C",
              "gas pressure": "4.2 MPa",
              "gas flow": "100 m3/h",
              "scan velocity": "30 mm/s",
              "standoff distance": "25 mm",
              "substrate": "Al6061 (grit-blasted, 3 bar)"
            }
          },
          {
            "sintering": {
              "temperature": "900 °C",
              "pressure": "",
              "duration": "1 h",
              "atmosphere": "",
              "heating rate": "10 °C/min"
            }
          },
          {
            "cooling": {
              "method": "furnace cooling",
              "rate": "not specified"
            }
          }
        ]
      }
    }
  },
  {
    "doi": "10.1016/j.msea.2024.146214",
    "Record": {
      "metadata": {
        "composition": "CrCoFeMnNi@at"
      },
      "strength": [
        {
          "ys": null,
          "uts": null,
          "strain": null,
          "temperature": null,
          "strain_rate": null,
          "test_env": "sintered at 1100 °C/1h",
          "test_type": "compressive"
        }
      ],
      "phase": [],
      "grain_size": {
        "grain_size": "not specified"
      },
      "synthesis": {
        "steps": [
          {
            "powder atomization": {
              "atomization method": "not specified",
              "particle size distribution": "15-53 μm (d50 = 29.351 μm)"
            }
          },
          {
            "cold spray additive manufacturing": {
              "processing gas": "N2",
              "gas temperature": "600 °C",
              "gas pressure": "4.2 MPa",
              "gas flow": "100 m3/h",
              "scan velocity": "30 mm/s",
              "standoff distance": "25 mm",
              "substrate": "Al6061 (grit-blasted, 3 bar)"
            }
          },
          {
            "sintering": {
              "temperature": "1100 °C",
              "pressure": "",
              "duration": "1 h",
              "atmosphere": "",
              "heating rate": "10 °C/min"
            }
          },
          {
            "cooling": {
              "method": "furnace cooling",
              "rate": "not specified"
            }
          }
        ]
      }
    }
  },
  {
    "doi": "10.1016/j.msea.2024.146214",
    "Record": {
      "metadata": {
        "composition": "CrCoFeMnNi@at"
      },
      "strength": [
        {
          "ys": null,
          "uts": null,
          "strain": null,
          "temperature": null,
          "strain_rate": null,
          "test_env": "sintered at 1200 °C/1h",
          "test_type": "compressive"
        }
      ],
      "phase": [],
      "grain_size": {
        "grain_size": "not specified"
      },
      "synthesis": {
        "steps": [
          {
            "powder atomization": {
              "atomization method": "not specified",
              "particle size distribution": "15-53 μm (d50 = 29.351 μm)"
            }
          },
          {
            "cold spray additive manufacturing": {
              "processing gas": "N2",
              "gas temperature": "600 °C",
              "gas pressure": "4.2 MPa",
              "gas flow": "100 m3/h",
              "scan velocity": "30 mm/s",
              "standoff distance": "25 mm",
              "substrate": "Al6061 (grit-blasted, 3 bar)"
            }
          },
          {
            "sintering": {
              "temperature": "1200 °C",
              "pressure": "",
              "duration": "1 h",
              "atmosphere": "",
              "heating rate": "10 °C/min"
            }
          },
          {
            "cooling": {
              "method": "furnace cooling",
              "rate": "not specified"
            }
          }
        ]
      }
    }
  },
  {
    "doi": "10.1007/s11837-022-05277-1",
    "Record": {
      "metadata": {
        "composition": "CoCuFeMnNi@at"
      },
      "strength": [
        {
          "ys": null,
          "uts": "678 MPa",
          "strain": null,
          "temperature": "room temperature",
          "strain_rate": "1 s^-1",
          "test_env": "sintering temperature 865°C, sintering pressure 400 MPa, heating rate 30°C/min, pressing time 1 min, argon cooling",
          "test_type": "compressive"
        },
        {
          "ys": null,
          "uts": "844 MPa",
          "strain": null,
          "temperature": "room temperature",
          "strain_rate": "1 s^-1",
          "test_env": "sintering temperature 885°C, sintering pressure 400 MPa, heating rate 30°C/min, pressing time 1 min, argon cooling",
          "test_type": "compressive"
        },
        {
          "ys": null,
          "uts": "958 MPa",
          "strain": null,
          "temperature": "room temperature",
          "strain_rate": "1 s^-1",
          "test_env": "sintering temperature 905°C, sintering pressure 400 MPa, heating rate 30°C/min, pressing time 1 min, argon cooling",
          "test_type": "compressive"
        },
        {
          "ys": null,
          "uts": "997 MPa",
          "strain": null,
          "temperature": "room temperature",
          "strain_rate": "1 s^-1",
          "test_env": "sintering temperature 925°C, sintering pressure 400 MPa, heating rate 30°C/min, pressing time 1 min, argon cooling",
          "test_type": "compressive"
        }
      ],
      "phase": [
        {
          "phases": [
            "FCC"
          ],
          "test_env": "after SPS at 865-925°C"
        }
      ],
      "grain_size": {
        "grain_size": ""
      },
      "synthesis": {
        "steps": [
          {
            "mechanical alloying": {
              "milling time": "80 h",
              "milling speed": "300 r/min",
              "ball to powder ratio": "30:1",
              "atmosphere": "argon",
              "milling media size": "",
              "milling media material": "",
              "process control agent": ""
            }
          },
          {
            "spark plasma sintering": {
              "temperature": "865°C/885°C/905°C/925°C",
              "pressure": "400 MPa",
              "duration": "1 min",
              "atmosphere": "argon",
              "heating rate": "30°C/min",
              "current": "",
              "die material": "cemented carbide"
            }
          },
          {
            "cooling": {
              "method": "argon atmosphere",
              "rate": ""
            }
          }
        ]
      }
    }
  },
  {
    "doi": "10.1007/s11837-022-05277-1",
    "Record": {
      "metadata": {
        "composition": "CoCuFeMnNi@at"
      },
      "strength": [
        {
          "ys": null,
          "uts": "978 MPa",
          "strain": null,
          "temperature": "room temperature",
          "strain_rate": "1 s^-1",
          "test_env": "sintering temperature 865°C, sintering pressure 500 MPa, heating rate 30°C/min, pressing time 1 min, argon cooling",
          "test_type": "compressive"
        },
        {
          "ys": null,
          "uts": "1060 MPa",
          "strain": null,
          "temperature": "room temperature",
          "strain_rate": "1 s^-1",
          "test_env": "sintering temperature 885°C, sintering pressure 500 MPa, heating rate 30°C/min, pressing time 1 min, argon cooling",
          "test_type": "compressive"
        },
        {
          "ys": null,
          "uts": "1148 MPa",
          "strain": null,
          "temperature": "room temperature",
          "strain_rate": "1 s^-1",
          "test_env": "sintering temperature 905°C, sintering pressure 500 MPa, heating rate 30°C/min, pressing time 1 min, argon cooling",
          "test_type": "compressive"
        },
        {
          "ys": null,
          "uts": "1315 MPa",
          "strain": null,
          "temperature": "room temperature",
          "strain_rate": "1 s^-1",
          "test_env": "sintering temperature 925°C, sintering pressure 500 MPa, heating rate 30°C/min, pressing time 1 min, argon cooling",
          "test_type": "compressive"
        }
      ],
      "phase": [
        {
          "phases": [
            "FCC"
          ],
          "test_env": "after SPS at 865-925°C"
        }
      ],
      "grain_size": {
        "grain_size": ""
      },
      "synthesis": {
        "steps": [
          {
            "mechanical alloying": {
              "milling time": "80 h",
              "milling speed": "300 r/min",
              "ball to powder ratio": "30:1",
              "atmosphere": "argon",
              "milling media size": "",
              "milling media material": "",
              "process control agent": ""
            }
          },
          {
            "spark plasma sintering": {
              "temperature": "865°C/885°C/905°C/925°C",
              "pressure": "500 MPa",
              "duration": "1 min",
              "atmosphere": "argon",
              "heating rate": "30°C/min",
              "current": "",
              "die material": "cemented carbide"
            }
          },
          {
            "cooling": {
              "method": "argon atmosphere",
              "rate": ""
            }
          }
        ]
      }
    }
  },
  {
    "doi": "10.1007/s11837-022-05277-1",
    "Record": {
      "metadata": {
        "composition": "CoCuFeMnNi@at"
      },
      "strength": [
        {
          "ys": null,
          "uts": "1491 MPa",
          "strain": null,
          "temperature": "room temperature",
          "strain_rate": "1 s^-1",
          "test_env": "sintering temperature 925°C, sintering pressure 500 MPa, heating rate 30°C/min, pressing time 5 min, argon cooling",
          "test_type": "compressive"
        }
      ],
      "phase": [
        {
          "phases": [
            "FCC"
          ],
          "test_env": "after SPS at 925°C"
        }
      ],
      "grain_size": {
        "grain_size": ""
      },
      "synthesis": {
        "steps": [
          {
            "mechanical alloying": {
              "milling time": "80 h",
              "milling speed": "300 r/min",
              "ball to powder ratio": "30:1",
              "atmosphere": "argon",
              "milling media size": "",
              "milling media material": "",
              "process control agent": ""
            }
          },
          {
            "spark plasma sintering": {
              "temperature": "925°C",
              "pressure": "500 MPa",
              "duration": "5 min",
              "atmosphere": "argon",
              "heating rate": "30°C/min",
              "current": "",
              "die material": "cemented carbide"
            }
          },
          {
            "cooling": {
              "method": "argon atmosphere",
              "rate": ""
            }
          }
        ]
      }
    }
  },
  {
    "doi": "10.1007/s11837-022-05277-1",
    "Record": {
      "metadata": {
        "composition": "CoCuFeMnNi@at"
      },
      "strength": [
        {
          "ys": null,
          "uts": "1496 MPa",
          "strain": null,
          "temperature": "room temperature",
          "strain_rate": "1 s^-1",
          "test_env": "sintering temperature 925°C, sintering pressure 500 MPa, heating rate 30°C/min, pressing time 5 min, argon cooling",
          "test_type": "compressive"
        }
      ],
      "phase": [
        {
          "phases": [
            "FCC"
          ],
          "test_env": "after SPS at 925°C"
        }
      ],
      "grain_size": {
        "grain_size": ""
      },
      "synthesis": {
        "steps": [
          {
            "mechanical alloying": {
              "milling time": "80 h",
              "milling speed": "300 r/min",
              "ball to powder ratio": "30:1",
              "atmosphere": "argon",
              "milling media size": "",
              "milling media material": "",
              "process control agent": ""
            }
          },
          {
            "spark plasma sintering": {
              "temperature": "925°C",
              "pressure": "500 MPa",
              "duration": "5 min",
              "atmosphere": "argon",
              "heating rate": "30°C/min",
              "current": "",
              "die material": "cemented carbide"
            }
          },
          {
            "cooling": {
              "method": "argon atmosphere",
              "rate": ""
            }
          }
        ]
      }
    }
  },
  {
    "doi": "10.1007/s11837-022-05277-1",
    "Record": {
      "metadata": {
        "composition": "CoCuFeMnNi@at"
      },
      "strength": [],
      "phase": [
        {
          "phases": [
            "amorphous"
          ],
          "test_env": "after mechanical alloying 80 h"
        }
      ],
      "grain_size": {
        "grain_size": ""
      },
      "synthesis": {
        "steps": [
          {
            "mechanical alloying": {
              "milling time": "80 h",
              "milling speed": "300 r/min",
              "ball to powder ratio": "30:1",
              "atmosphere": "argon",
              "milling media size": "",
              "milling media material": "",
              "process control agent": ""
            }
          }
        ]
      }
    }
  },
  {
    "doi": "10.1007/s11837-022-05277-1",
    "Record": {
      "metadata": {
        "composition": "CoCuFeMnNi@at"
      },
      "strength": [],
      "phase": [
        {
          "phases": [
            "FCC"
          ],
          "test_env": "after SPS at 925°C, EBSD shows LAGB and HAGB"
        }
      ],
      "grain_size": {
        "grain_size": "4.21 μm"
      },
      "synthesis": {
        "steps": [
          {
            "mechanical alloying": {
              "milling time": "80 h",
              "milling speed": "300 r/min",
              "ball to powder ratio": "30:1",
              "atmosphere": "argon",
              "milling media size": "",
              "milling media material": "",
              "process control agent": ""
            }
          },
          {
            "spark plasma sintering": {
              "temperature": "925°C",
              "pressure": "500 MPa",
              "duration": "5 min",
              "atmosphere": "argon",
              "heating rate": "30°C/min",
              "current": "",
              "die material": "cemented carbide"
            }
          },
          {
            "cooling": {
              "method": "argon atmosphere",
              "rate": ""
            }
          }
        ]
      }
    }
  },
  {
    "doi": "10.1007/s11837-022-05277-1",
    "Record": {
      "metadata": {
        "composition": "CoCuFeMnNi@at"
      },
      "strength": [],
      "phase": [
        {
          "phases": [
            "amorphous"
          ],
          "test_env": "powder after MA 80 h"
        }
      ],
      "grain_size": {
        "grain_size": ""
      },
      "synthesis": {
        "steps": [
          {
            "mechanical alloying": {
              "milling time": "80 h",
              "milling speed": "300 r/min",
              "ball to powder ratio": "30:1",
              "atmosphere": "argon",
              "milling media size": "",
              "milling media material": "",
              "process control agent": ""
            }
          }
        ]
      }
    }
  },
  {
    "doi": "10.1002/mawe.202300263",
    "Record": {
      "metadata": {
        "composition": "Co19.90Cr20.00Fe19.90Mn21.30Ni18.90@at"
      },
      "strength": [],
      "phase": [
        {
          "phases": [
            "FCC"
          ],
          "test_env": null
        }
      ],
      "grain_size": {
        "grain_size": "4.2 μm"
      },
      "synthesis": {
        "steps": [
          {
            "levitation melting": {
              "atmosphere": "high-purity nitrogen",
              "pressure": "",
              "power": "",
              "coil frequency": "",
              "liquid mixing time": "25 min at 1650 °C",
              "number of remelts": "4"
            }
          },
          {
            "solution treatment": {
              "temperature": "1100 °C",
              "duration": "2 h",
              "atmosphere": ""
            }
          },
          {
            "hot rolling": {
              "reduction": "50%",
              "temperature": "",
              "number of passes": ""
            }
          },
          {
            "annealing": {
              "temperature": "800 °C",
              "duration": "40 min",
              "atmosphere": ""
            }
          }
        ]
      }
    }
  },
  {
    "doi": "10.1002/mawe.202300263",
    "Record": {
      "metadata": {
        "composition": "Co19.90Cr19.75Fe19.80Mn21.20Ni18.80C0.55@at"
      },
      "strength": [],
      "phase": [
        {
          "phases": [
            "FCC"
          ],
          "test_env": null
        }
      ],
      "grain_size": {
        "grain_size": "15.6 μm"
      },
      "synthesis": {
        "steps": [
          {
            "levitation melting": {
              "atmosphere": "high-purity nitrogen",
              "pressure": "",
              "power": "",
              "coil frequency": "",
              "liquid mixing time": "25 min at 1650 °C",
              "number of remelts": "4"
            }
          },
          {
            "solution treatment": {
              "temperature": "1100 °C",
              "duration": "2 h",
              "atmosphere": ""
            }
          },
          {
            "hot rolling": {
              "reduction": "50%",
              "temperature": "",
              "number of passes": ""
            }
          },
          {
            "annealing": {
              "temperature": "800 °C",
              "duration": "40 min",
              "atmosphere": ""
            }
          }
        ]
      }
    }
  },
  {
    "doi": "10.1002/mawe.202300263",
    "Record": {
      "metadata": {
        "composition": "Co19.70Cr19.70Fe19.70Mn21.07Ni18.80C1.03@at"
      },
      "strength": [],
      "phase": [
        {
          "phases": [
            "FCC"
          ],
          "test_env": null
        }
      ],
      "grain_size": {
        "grain_size": "10.62 μm"
      },
      "synthesis": {
        "steps": [
          {
            "levitation melting": {
              "atmosphere": "high-purity nitrogen",
              "pressure": "",
              "power": "",
              "coil frequency": "",
              "liquid mixing time": "25 min at 1650 °C",
              "number of remelts": "4"
            }
          },
          {
            "solution treatment": {
              "temperature": "1100 °C",
              "duration": "2 h",
              "atmosphere": ""
            }
          },
          {
            "hot rolling": {
              "reduction": "50%",
              "temperature": "",
              "number of passes": ""
            }
          },
          {
            "annealing": {
              "temperature": "800 °C",
              "duration": "40 min",
              "atmosphere": ""
            }
          }
        ]
      }
    }
  },
  {
    "doi": "10.1016/j.jallcom.2018.11.116",
    "Record": {
      "metadata": {
        "composition": "Al0.3CoCrFeNi@at"
      },
      "strength": [
        {
          "ys": "1136 MPa",
          "uts": "1207 MPa",
          "strain": "11%",
          "temperature": "room temperature",
          "strain_rate": "2e-4 s^-1",
          "test_env": "fiber diameter 1.0 mm",
          "test_type": "tensile"
        }
      ],
      "phase": [
        {
          "phases": [
            "FCC",
            "B2"
          ],
          "test_env": null
        }
      ],
      "grain_size": {
        "grain_size": "1.26 μm"
      },
      "synthesis": {
        "steps": [
          {
            "levitation melting": {
              "atmosphere": "vacuum",
              "pressure": "",
              "power": "",
              "coil frequency": "",
              "liquid mixing time": "",
              "number of remelts": ""
            }
          },
          {
            "forging": {
              "temperature": "1050 °C",
              "strain rate": "",
              "deformation degree": ""
            }
          },
          {
            "rotary swaging": {
              "temperature": "1000 °C",
              "final diameter": "6 mm"
            }
          },
          {
            "hot drawing": {
              "temperature": "900 °C",
              "final diameter": "1.0 mm"
            }
          }
        ]
      }
    }
  },
  {
    "doi": "10.1016/j.jallcom.2018.11.116",
    "Record": {
      "metadata": {
        "composition": "Al0.3CoCrFeNi@at"
      },
      "strength": [
        {
          "ys": "600 MPa",
          "uts": "984 MPa",
          "strain": "25%",
          "temperature": "room temperature",
          "strain_rate": "2e-4 s^-1",
          "test_env": "fiber diameter 1.0 mm",
          "test_type": "tensile"
        }
      ],
      "phase": [
        {
          "phases": [
            "FCC",
            "B2"
          ],
          "test_env": null
        }
      ],
      "grain_size": {
        "grain_size": "1.95 μm"
      },
      "synthesis": {
        "steps": [
          {
            "levitation melting": {
              "atmosphere": "vacuum",
              "pressure": "",
              "power": "",
              "coil frequency": "",
              "liquid mixing time": "",
              "number of remelts": ""
            }
          },
          {
            "forging": {
              "temperature": "1050 °C",
              "strain rate": "",
              "deformation degree": ""
            }
          },
          {
            "rotary swaging": {
              "temperature": "1000 °C",
              "final diameter": "6 mm"
            }
          },
          {
            "hot drawing": {
              "temperature": "900 °C",
              "final diameter": "1.0 mm"
            }
          },
          {
            "annealing": {
              "temperature": "900 °C",
              "duration": "10 min",
              "atmosphere": ""
            }
          }
        ]
      }
    }
  },
  {
    "doi": "10.1016/j.jallcom.2018.11.116",
    "Record": {
      "metadata": {
        "composition": "Al0.3CoCrFeNi@at"
      },
      "strength": [
        {
          "ys": "588 MPa",
          "uts": "968 MPa",
          "strain": "26%",
          "temperature": "room temperature",
          "strain_rate": "2e-4 s^-1",
          "test_env": "fiber diameter 1.0 mm",
          "test_type": "tensile"
        }
      ],
      "phase": [
        {
          "phases": [
            "FCC",
            "B2"
          ],
          "test_env": null
        }
      ],
      "grain_size": {
        "grain_size": "2.13 μm"
      },
      "synthesis": {
        "steps": [
          {
            "levitation melting": {
              "atmosphere": "vacuum",
              "pressure": "",
              "power": "",
              "coil frequency": "",
              "liquid mixing time": "",
              "number of remelts": ""
            }
          },
          {
            "forging": {
              "temperature": "1050 °C",
              "strain rate": "",
              "deformation degree": ""
            }
          },
          {
            "rotary swaging": {
              "temperature": "1000 °C",
              "final diameter": "6 mm"
            }
          },
          {
            "hot drawing": {
              "temperature": "900 °C",
              "final diameter": "1.0 mm"
            }
          },
          {
            "annealing": {
              "temperature": "900 °C",
              "duration": "30 min",
              "atmosphere": ""
            }
          }
        ]
      }
    }
  },
  {
    "doi": "10.1016/j.jallcom.2018.11.116",
    "Record": {
      "metadata": {
        "composition": "Al0.3CoCrFeNi@at"
      },
      "strength": [
        {
          "ys": "512 MPa",
          "uts": "924 MPa",
          "strain": "29%",
          "temperature": "room temperature",
          "strain_rate": "2e-4 s^-1",
          "test_env": "fiber diameter 1.0 mm",
          "test_type": "tensile"
        }
      ],
      "phase": [
        {
          "phases": [
            "FCC",
            "B2"
          ],
          "test_env": null
        }
      ],
      "grain_size": {
        "grain_size": "2.29 μm"
      },
      "synthesis": {
        "steps": [
          {
            "levitation melting": {
              "atmosphere": "vacuum",
              "pressure": "",
              "power": "",
              "coil frequency": "",
              "liquid mixing time": "",
              "number of remelts": ""
            }
          },
          {
            "forging": {
              "temperature": "1050 °C",
              "strain rate": "",
              "deformation degree": ""
            }
          },
          {
            "rotary swaging": {
              "temperature": "1000 °C",
              "final diameter": "6 mm"
            }
          },
          {
            "hot drawing": {
              "temperature": "900 °C",
              "final diameter": "1.0 mm"
            }
          },
          {
            "annealing": {
              "temperature": "900 °C",
              "duration": "300 min",
              "atmosphere": ""
            }
          }
        ]
      }
    }
  },
  {
    "doi": "10.1016/j.jallcom.2018.11.116",
    "Record": {
      "metadata": {
        "composition": "Al0.3CoCrFeNi@at"
      },
      "strength": [
        {
          "ys": "516 MPa",
          "uts": "930 MPa",
          "strain": "30%",
          "temperature": "room temperature",
          "strain_rate": "2e-4 s^-1",
          "test_env": "fiber diameter 1.0 mm",
          "test_type": "tensile"
        }
      ],
      "phase": [
        {
          "phases": [
            "FCC",
            "B2"
          ],
          "test_env": null
        }
      ],
      "grain_size": {
        "grain_size": "2.30 μm"
      },
      "synthesis": {
        "steps": [
          {
            "levitation melting": {
              "atmosphere": "vacuum",
              "pressure": "",
              "power": "",
              "coil frequency": "",
              "liquid mixing time": "",
              "number of remelts": ""
            }
          },
          {
            "forging": {
              "temperature": "1050 °C",
              "strain rate": "",
              "deformation degree": ""
            }
          },
          {
            "rotary swaging": {
              "temperature": "1000 °C",
              "final diameter": "6 mm"
            }
          },
          {
            "hot drawing": {
              "temperature": "900 °C",
              "final diameter": "1.0 mm"
            }
          },
          {
            "annealing": {
              "temperature": "900 °C",
              "duration": "720 min",
              "atmosphere": ""
            }
          }
        ]
      }
    }
  },
  {
    "doi": "10.1016/j.jallcom.2018.11.116",
    "Record": {
      "metadata": {
        "composition": "Al0.3CoCrFeNi@at"
      },
      "strength": [
        {
          "ys": "1074 MPa",
          "uts": "1217 MPa",
          "strain": "12%",
          "temperature": "room temperature",
          "strain_rate": "2e-4 s^-1",
          "test_env": "fiber diameter 1.6 mm",
          "test_type": "tensile"
        }
      ],
      "phase": [
        {
          "phases": [
            "FCC",
            "B2"
          ],
          "test_env": null
        }
      ],
      "grain_size": {
        "grain_size": "1.21 μm"
      },
      "synthesis": {
        "steps": [
          {
            "levitation melting": {
              "atmosphere": "vacuum",
              "pressure": "",
              "power": "",
              "coil frequency": "",
              "liquid mixing time": "",
              "number of remelts": ""
            }
          },
          {
            "forging": {
              "temperature": "1050 °C",
              "strain rate": "",
              "deformation degree": ""
            }
          },
          {
            "rotary swaging": {
              "temperature": "1000 °C",
              "final diameter": "6 mm"
            }
          },
          {
            "hot drawing": {
              "temperature": "900 °C",
              "final diameter": "1.6 mm"
            }
          }
        ]
      }
    }
  },
  {
    "doi": "10.1016/j.jallcom.2018.11.116",
    "Record": {
      "metadata": {
        "composition": "Al0.3CoCrFeNi@at"
      },
      "strength": [
        {
          "ys": "712 MPa",
          "uts": "1018 MPa",
          "strain": "20%",
          "temperature": "room temperature",
          "strain_rate": "2e-4 s^-1",
          "test_env": "fiber diameter 1.6 mm",
          "test_type": "tensile"
        }
      ],
      "phase": [
        {
          "phases": [
            "FCC",
            "B2"
          ],
          "test_env": null
        }
      ],
      "grain_size": {
        "grain_size": "1.84 μm"
      },
      "synthesis": {
        "steps": [
          {
            "levitation melting": {
              "atmosphere": "vacuum",
              "pressure": "",
              "power": "",
              "coil frequency": "",
              "liquid mixing time": "",
              "number of remelts": ""
            }
          },
          {
            "forging": {
              "temperature": "1050 °C",
              "strain rate": "",
              "deformation degree": ""
            }
          },
          {
            "rotary swaging": {
              "temperature": "1000 °C",
              "final diameter": "6 mm"
            }
          },
          {
            "hot drawing": {
              "temperature": "900 °C",
              "final diameter": "1.6 mm"
            }
          },
          {
            "annealing": {
              "temperature": "900 °C",
              "duration": "10 min",
              "atmosphere": ""
            }
          }
        ]
      }
    }
  },
  {
    "doi": "10.1016/j.jallcom.2018.11.116",
    "Record": {
      "metadata": {
        "composition": "Al0.3CoCrFeNi@at"
      },
      "strength": [
        {
          "ys": "617 MPa",
          "uts": "996 MPa",
          "strain": "25%",
          "temperature": "room temperature",
          "strain_rate": "2e-4 s^-1",
          "test_env": "fiber diameter 1.6 mm",
          "test_type": "tensile"
        }
      ],
      "phase": [
        {
          "phases": [
            "FCC",
            "B2"
          ],
          "test_env": null
        }
      ],
      "grain_size": {
        "grain_size": "2.08 μm"
      },
      "synthesis": {
        "steps": [
          {
            "levitation melting": {
              "atmosphere": "vacuum",
              "pressure": "",
              "power": "",
              "coil frequency": "",
              "liquid mixing time": "",
              "number of remelts": ""
            }
          },
          {
            "forging": {
              "temperature": "1050 °C",
              "strain rate": "",
              "deformation degree": ""
            }
          },
          {
            "rotary swaging": {
              "temperature": "1000 °C",
              "final diameter": "6 mm"
            }
          },
          {
            "hot drawing": {
              "temperature": "900 °C",
              "final diameter": "1.6 mm"
            }
          },
          {
            "annealing": {
              "temperature": "900 °C",
              "duration": "30 min",
              "atmosphere": ""
            }
          }
        ]
      }
    }
  },
  {
    "doi": "10.1016/j.jallcom.2018.11.116",
    "Record": {
      "metadata": {
        "composition": "Al0.3CoCrFeNi@at"
      },
      "strength": [
        {
          "ys": "518 MPa",
          "uts": "938 MPa",
          "strain": "33%",
          "temperature": "room temperature",
          "strain_rate": "2e-4 s^-1",
          "test_env": "fiber diameter 1.6 mm",
          "test_type": "tensile"
        }
      ],
      "phase": [
        {
          "phases": [
            "FCC",
            "B2"
          ],
          "test_env": null
        }
      ],
      "grain_size": {
        "grain_size": "2.19 μm"
      },
      "synthesis": {
        "steps": [
          {
            "levitation melting": {
              "atmosphere": "vacuum",
              "pressure": "",
              "power": "",
              "coil frequency": "",
              "liquid mixing time": "",
              "number of remelts": ""
            }
          },
          {
            "forging": {
              "temperature": "1050 °C",
              "strain rate": "",
              "deformation degree": ""
            }
          },
          {
            "rotary swaging": {
              "temperature": "1000 °C",
              "final diameter": "6 mm"
            }
          },
          {
            "hot drawing": {
              "temperature": "900 °C",
              "final diameter": "1.6 mm"
            }
          },
          {
            "annealing": {
              "temperature": "900 °C",
              "duration": "300 min",
              "atmosphere": ""
            }
          }
        ]
      }
    }
  },
  {
    "doi": "10.1016/j.jallcom.2018.11.116",
    "Record": {
      "metadata": {
        "composition": "Al0.3CoCrFeNi@at"
      },
      "strength": [
        {
          "ys": "496 MPa",
          "uts": "922 MPa",
          "strain": "33%",
          "temperature": "room temperature",
          "strain_rate": "2e-4 s^-1",
          "test_env": "fiber diameter 1.6 mm",
          "test_type": "tensile"
        }
      ],
      "phase": [
        {
          "phases": [
            "FCC",
            "B2"
          ],
          "test_env": null
        }
      ],
      "grain_size": {
        "grain_size": "2.22 μm"
      },
      "synthesis": {
        "steps": [
          {
            "levitation melting": {
              "atmosphere": "vacuum",
              "pressure": "",
              "power": "",
              "coil frequency": "",
              "liquid mixing time": "",
              "number of remelts": ""
            }
          },
          {
            "forging": {
              "temperature": "1050 °C",
              "strain rate": "",
              "deformation degree": ""
            }
          },
          {
            "rotary swaging": {
              "temperature": "1000 °C",
              "final diameter": "6 mm"
            }
          },
          {
            "hot drawing": {
              "temperature": "900 °C",
              "final diameter": "1.6 mm"
