Repository: Sci-Extract/sisyphus

# Step through _sisyphus_ extraction process
Author: Soike Yuan  date: 1/12/2025

Prerequisite: Assumed that you have installed sisyphus on your machine and add .env file to your root path which contains API key. :shipit:

## Below is the file structure of the project,

```
├─ README.md                        
├─ pyproject.toml                   # Python project metadata and dependencies
├─ data/                            # Extracted data of high entropy alloys
├─ notebooks/                       # Jupyter notebooks
├─ db/                              # sql databases
├─ record/                          # record sql database
│─ sisyphus/

File: heas_paragraph_wised.json (part 2 of 6)
[
        "composition_norm": "Al0.3CoCrFeNi@at",
        "label_norm": "",
        "processing_kw_norm": []
      },
      "properties": [
        {
          "synthesis": {
            "steps": [
              {
                "levitation melting": {
                  "atmosphere": "vacuum",
                  "pressure": "",
                  "power": "",
                  "coil frequency": "",
                  "liquid mixing time": "",
                  "number of remelts": ""
                }
              },
              {
                "casting": {
                  "mold material": "",
                  "mold temperature": "",
                  "casting temperature": ""
                }
              },
              {
                "forging": {
                  "temperature": "1050 degC",
                  "strain rate": "",
                  "deformation degree": ""
                }
              },
              {
                "rotary swaging": {
                  "temperature": "1000 degC",
                  "final diameter": "6 mm"
                }
              },
              {
                "wire drawing": {
                  "temperature": "900 degC",
                  "final diameters": "1.0 mm and 1.6 mm"
                }
              },
              {
                "annealing": {
                  "temperature": "900 degC",
                  "duration": "10 min, 30 min, 300 min, 720 min",
                  "atmosphere": ""
                }
              }
            ]
          }
        }
      ],
      "extract_syn": false
    }
  },
  {
    "doi": "10.1016/j.jallcom.2022.168261",
    "Record": {
      "metadata": {
        "composition_norm": "Al0.1CoCrFeNi@at",
        "label_norm": "",
        "processing_kw_norm": []
      },
      "properties": [
        {
          "phase": {
            "phases": [
              "FCC"
            ],
            "test_env": "after Taylor impact (dynamic severe plastic deformation)"
          }
        }
      ],
      "extract_syn": false
    }
  },
  {
    "doi": "10.1016/j.jallcom.2022.168261",
    "Record": {
      "metadata": {
        "composition_norm": "Al0.1CoCrFeNi@at",
        "label_norm": "",
        "processing_kw_norm": []
      },
      "properties": [
        {
          "synthesis": {
            "steps": [
              {
                "casting": {
                  "mold material": "",
                  "mold temperature": "",
                  "casting temperature": ""
                }
              },
              {
                "sample preparation": {
                  "shape": "cylindrical",
                  "diameter": "10 mm",
                  "length": "35 mm",
                  "source": "as-cast ingot"
                }
              },
              {
                "Taylor impact test": {
                  "impact velocity": "310 m/s",
                  "projectile diameter": "10 mm",
                  "projectile length": "35 mm",
                  "target material": "spring steel (rigid wall)",
                  "number of tests": "2"
                }
              },
              {
                "annealing": {
                  "temperature": "800 b0C",
                  "duration": "1 h",
                  "atmosphere": "vacuum"
                }
              }
            ]
          }
        }
      ],
      "extract_syn": false
    }
  },
  {
    "doi": "10.1016/j.msea.2024.146214",
    "Record": {
      "metadata": {
        "composition_norm": "CrCoFeMnNi@at",
        "label_norm": "as-sprayed vertical",
        "processing_kw_norm": []
      },
      "properties": [
        {
          "strength": {
            "ys": "1036.6 MPa",
            "uts": "1117.8 MPa",
            "strain": "10.1%",
            "temperature": "room temperature",
            "strain_rate": "1e-3 s^-1",
            "test_env": "cylindrical, vertical (0° to print direction)",
            "test_type": "compressive"
          }
        },
        {
          "strength": {
            "ys": "1068 MPa",
            "uts": "1120 MPa",
            "strain": null,
            "temperature": "room temperature",
            "strain_rate": "3800 s^-1",
            "test_env": "cylindrical, vertical (0° to print direction)",
            "test_type": "compressive"
          }
        }
      ],
      "extract_syn": false
    }
  },
  {
    "doi": "10.1016/j.msea.2024.146214",
    "Record": {
      "metadata": {
        "composition_norm": "CrCoFeMnNi@at",
        "label_norm": "as-sprayed horizontal",
        "processing_kw_norm": []
      },
      "properties": [
        {
          "strength": {
            "ys": "1033.1 MPa",
            "uts": "1102 MPa",
            "strain": "5.6%",
            "temperature": "room temperature",
            "strain_rate": "1e-3 s^-1",
            "test_env": "cylindrical, horizontal (90° to print direction)",
            "test_type": "compressive"
          }
        },
        {
          "strength": {
            "ys": "869 MPa",
            "uts": "877 MPa",
            "strain": null,
            "temperature": "room temperature",
            "strain_rate": "3800 s^-1",
            "test_env": "cylindrical, horizontal (90° to print direction)",
            "test_type": "compressive"
          }
        }
      ],
      "extract_syn": false
    }
  },
  {
    "doi": "10.1016/j.msea.2024.146214",
    "Record": {
      "metadata": {
        "composition_norm": "CrCoFeMnNi@at",
        "label_norm": "sintered vertical",
        "processing_kw_norm": []
      },
      "properties": [
        {
          "strength": {
            "ys": "266.97 MPa",
            "uts": "1048 MPa",
            "strain": ">70%",
            "temperature": "room temperature",
            "strain_rate": "1e-3 s^-1",
            "test_env": "cylindrical, vertical (0° to print direction)",
            "test_type": "compressive"
          }
        }
      ],
      "extract_syn": false
    }
  },
  {
    "doi": "10.1016/j.msea.2024.146214",
    "Record": {
      "metadata": {
        "composition_norm": "CrCoFeMnNi@at",
        "label_norm": "sintered horizontal",
        "processing_kw_norm": []
      },
      "properties": [
        {
          "strength": {
            "ys": "211.9 MPa",
            "uts": "1009 MPa",
            "strain": ">70%",
            "temperature": "room temperature",
            "strain_rate": "1e-3 s^-1",
            "test_env": "cylindrical, horizontal (90° to print direction)",
            "test_type": "compressive"
          }
        }
      ],
      "extract_syn": false
    }
  },
  {
    "doi": "10.1016/j.msea.2024.146214",
    "Record": {
      "metadata": {
        "composition_norm": "CoCrFeMnNi@at",
        "label_norm": "powder",
        "processing_kw_norm": []
      },
      "properties": [
        {
          "phase": {
            "phases": [
              "FCC"
            ],
            "test_env": null
          }
        }
      ],
      "extract_syn": false
    }
  },
  {
    "doi": "10.1016/j.msea.2024.146214",
    "Record": {
      "metadata": {
        "composition_norm": "CoCrFeMnNi@at",
        "label_norm": "as-sprayed",
        "processing_kw_norm": []
      },
      "properties": [
        {
          "phase": {
            "phases": [
              "FCC"
            ],
            "test_env": null
          }
        },
        {
          "synthesis": {
            "steps": [
              {
                "grit blasting": {
                  "substrate": "Al6061",
                  "thickness": "5 mm",
                  "grit material": "alumina",
                  "pressure": "3 bar"
                }
              },
              {
                "cold spray": {
                  "powder composition": "CoCrFeMnNi@at",
                  "powder size distribution": "15-53 μm",
                  "d50": "29.351 μm",
                  "substrate": "Al6061",
                  "gas": "nitrogen",
                  "gas temperature": "600 °C",
                  "gas pressure": "4.2 MPa",
                  "gas flow": "100 m3/h",
                  "scan velocity": "30 mm/s",
                  "standoff distance": "25 mm"
                }
              }
            ]
          }
        }
      ],
      "extract_syn": false
    }
  },
  {
    "doi": "10.1016/j.msea.2024.146214",
    "Record": {
      "metadata": {
        "composition_norm": "CoCrFeMnNi@at",
        "label_norm": "sintered",
        "processing_kw_norm": []
      },
      "properties": [
        {
          "phase": {
            "phases": [
              "FCC"
            ],
            "test_env": "sintered at 1250 °C for 1 h"
          }
        }
      ],
      "extract_syn": false
    }
  },
  {
    "doi": "10.1016/j.msea.2024.146214",
    "Record": {
      "metadata": {
        "composition_norm": "CrCoFeMnNi@at",
        "label_norm": "powder",
        "processing_kw_norm": []
      },
      "properties": [
        {
          "grain_size": {
            "grain_size": "15.5 nm"
          }
        }
      ],
      "extract_syn": false
    }
  },
  {
    "doi": "10.1016/j.msea.2024.146214",
    "Record": {
      "metadata": {
        "composition_norm": "CrCoFeMnNi@at",
        "label_norm": "as-sprayed-horizontal",
        "processing_kw_norm": []
      },
      "properties": [
        {
          "grain_size": {
            "grain_size": "3.8 μm"
          }
        }
      ],
      "extract_syn": false
    }
  },
  {
    "doi": "10.1016/j.msea.2024.146214",
    "Record": {
      "metadata": {
        "composition_norm": "CrCoFeMnNi@at",
        "label_norm": "as-sprayed-vertical",
        "processing_kw_norm": []
      },
      "properties": [
        {
          "grain_size": {
            "grain_size": "3.7 μm"
          }
        }
      ],
      "extract_syn": false
    }
  },
  {
    "doi": "10.1016/j.msea.2024.146214",
    "Record": {
      "metadata": {
        "composition_norm": "CrCoFeMnNi@at",
        "label_norm": "sintered",
        "processing_kw_norm": []
      },
      "properties": [
        {
          "grain_size": {
            "grain_size": "73.1 μm"
          }
        }
      ],
      "extract_syn": false
    }
  },
  {
    "doi": "10.1016/j.msea.2024.146214",
    "Record": {
      "metadata": {
        "composition_norm": "CrCoFeMnNi@at",
        "label_norm": "as-sprayed-after-compression",
        "processing_kw_norm": []
      },
      "properties": [
        {
          "grain_size": {
            "grain_size": "0.3 μm"
          }
        }
      ],
      "extract_syn": false
    }
  },
  {
    "doi": "10.1016/j.msea.2024.146214",
    "Record": {
      "metadata": {
        "composition_norm": "CrCoFeMnNi@at",
        "label_norm": "sintered-after-dynamic-loading",
        "processing_kw_norm": []
      },
      "properties": [
        {
          "grain_size": {
            "grain_size": "2.06 μm"
          }
        }
      ],
      "extract_syn": false
    }
  },
  {
    "doi": "10.1016/j.msea.2024.146214",
    "Record": {
      "metadata": {
        "composition_norm": "CoCrFeMnNi@at",
        "label_norm": "600C_1h",
        "processing_kw_norm": []
      },
      "properties": [
        {
          "synthesis": {
            "steps": [
              {
                "grit blasting": {
                  "substrate": "Al6061",
                  "thickness": "5 mm",
                  "grit material": "alumina",
                  "pressure": "3 bar"
                }
              },
              {
                "cold spray": {
                  "powder composition": "CoCrFeMnNi@at",
                  "powder size distribution": "15-53 μm",
                  "d50": "29.351 μm",
                  "substrate": "Al6061",
                  "gas": "nitrogen",
                  "gas temperature": "600 °C",
                  "gas pressure": "4.2 MPa",
                  "gas flow": "100 m3/h",
                  "scan velocity": "30 mm/s",
                  "standoff distance": "25 mm"
                }
              },
              {
                "sintering": {
                  "temperature": "600 °C",
                  "duration": "1 h",
                  "heating rate": "10 °C/min",
                  "atmosphere": "",
                  "pressure": ""
                }
              },
              {
                "cooling": {
                  "method": "furnace cooling",
                  "rate": ""
                }
              }
            ]
          }
        }
      ],
      "extract_syn": false
    }
  },
  {
    "doi": "10.1016/j.msea.2024.146214",
    "Record": {
      "metadata": {
        "composition_norm": "CoCrFeMnNi@at",
        "label_norm": "900C_1h",
        "processing_kw_norm": []
      },
      "properties": [
        {
          "synthesis": {
            "steps": [
              {
                "grit blasting": {
                  "substrate": "Al6061",
                  "thickness": "5 mm",
                  "grit material": "alumina",
                  "pressure": "3 bar"
                }
              },
              {
                "cold spray": {
                  "powder composition": "CoCrFeMnNi@at",
                  "powder size distribution": "15-53 μm",
                  "d50": "29.351 μm",
                  "substrate": "Al6061",
                  "gas": "nitrogen",
                  "gas temperature": "600 °C",
                  "gas pressure": "4.2 MPa",
                  "gas flow": "100 m3/h",
                  "scan velocity": "30 mm/s",
                  "standoff distance": "25 mm"
                }
              },
              {
                "sintering": {
                  "temperature": "900 °C",
                  "duration": "1 h",
                  "heating rate": "10 °C/min",
                  "atmosphere": "",
                  "pressure": ""
                }
              },
              {
                "cooling": {
                  "method": "furnace cooling",
                  "rate": ""
                }
              }
            ]
          }
        }
      ],
      "extract_syn": false
    }
  },
  {
    "doi": "10.1016/j.msea.2024.146214",
    "Record": {
      "metadata": {
        "composition_norm": "CoCrFeMnNi@at",
        "label_norm": "1100C_1h",
        "processing_kw_norm": []
      },
      "properties": [
        {
          "synthesis": {
            "steps": [
              {
                "grit blasting": {
                  "substrate": "Al6061",
                  "thickness": "5 mm",
                  "grit material": "alumina",
                  "pressure": "3 bar"
                }
              },
              {
                "cold spray": {
                  "powder composition": "CoCrFeMnNi@at",
                  "powder size distribution": "15-53 μm",
                  "d50": "29.351 μm",
                  "substrate": "Al6061",
                  "gas": "nitrogen",
                  "gas temperature": "600 °C",
                  "gas pressure": "4.2 MPa",
                  "gas flow": "100 m3/h",
                  "scan velocity": "30 mm/s",
                  "standoff distance": "25 mm"
                }
              },
              {
                "sintering": {
                  "temperature": "1100 °C",
                  "duration": "1 h",
                  "heating rate": "10 °C/min",
                  "atmosphere": "",
                  "pressure": ""
                }
              },
              {
                "cooling": {
                  "method": "furnace cooling",
                  "rate": ""
                }
              }
            ]
          }
        }
      ],
      "extract_syn": false
    }
  },
  {
    "doi": "10.1016/j.msea.2024.146214",
    "Record": {
      "metadata": {
        "composition_norm": "CoCrFeMnNi@at",
        "label_norm": "1200C_1h",
        "processing_kw_norm": []
      },
      "properties": [
        {
          "synthesis": {
            "steps": [
              {
                "grit blasting": {
                  "substrate": "Al6061",
                  "thickness": "5 mm",
                  "grit material": "alumina",
                  "pressure": "3 bar"
                }
              },
              {
                "cold spray": {
                  "powder composition": "CoCrFeMnNi@at",
                  "powder size distribution": "15-53 μm",
                  "d50": "29.351 μm",
                  "substrate": "Al6061",
                  "gas": "nitrogen",
                  "gas temperature": "600 °C",
                  "gas pressure": "4.2 MPa",
                  "gas flow": "100 m3/h",
                  "scan velocity": "30 mm/s",
                  "standoff distance": "25 mm"
                }
              },
              {
                "sintering": {
                  "temperature": "1200 °C",
                  "duration": "1 h",
                  "heating rate": "10 °C/min",
                  "atmosphere": "",
                  "pressure": ""
                }
              },
              {
                "cooling": {
                  "method": "furnace cooling",
                  "rate": ""
                }
              }
            ]
          }
        }
      ],
      "extract_syn": false
    }
  },
  {
    "doi": "10.1016/j.msea.2024.146214",
    "Record": {
      "metadata": {
        "composition_norm": "CoCrFeMnNi@at",
        "label_norm": "1250C_1h",
        "processing_kw_norm": []
      },
      "properties": [
        {
          "synthesis": {
            "steps": [
              {
                "grit blasting": {
                  "substrate": "Al6061",
                  "thickness": "5 mm",
                  "grit material": "alumina",
                  "pressure": "3 bar"
                }
              },
              {
                "cold spray": {
                  "powder composition": "CoCrFeMnNi@at",
                  "powder size distribution": "15-53 μm",
                  "d50": "29.351 μm",
                  "substrate": "Al6061",
                  "gas": "nitrogen",
                  "gas temperature": "600 °C",
                  "gas pressure": "4.2 MPa",
                  "gas flow": "100 m3/h",
                  "scan velocity": "30 mm/s",
                  "standoff distance": "25 mm"
                }
              },
              {
                "sintering": {
                  "temperature": "1250 °C",
                  "duration": "1 h",
                  "heating rate": "10 °C/min",
                  "atmosphere": "",
                  "pressure": ""
                }
              },
              {
                "cooling": {
                  "method": "furnace cooling",
                  "rate": ""
                }
              }
            ]
          }
        }
      ],
      "extract_syn": false
    }
  },
  {
    "doi": "10.1002/mawe.202300263",
    "Record": {
      "metadata": {
        "composition_norm": "Co19.90Cr20.00Fe19.90Mn21.30Ni18.90C0.00@at",
        "label_norm": "0 Carbon",
        "processing_kw_norm": []
      },
      "properties": [
        {
          "grain_size": {
            "grain_size": "4.2 μm"
          }
        },
        {
          "synthesis": {
            "steps": [
              {
                "levitation melting": {
                  "atmosphere": "nitrogen",
                  "pressure": "",
                  "power": "",
                  "coil frequency": "",
                  "liquid mixing time": "25 min",
                  "number of remelts": "4",
                  "temperature": "1650 b0C"
                }
              },
              {
                "solution treatment": {
                  "temperature": "1100 b0C",
                  "duration": "2 h",
                  "atmosphere": "",
                  "quenching medium": "",
                  "quenching temperature": ""
                }
              },
              {
                "hot rolling": {
                  "reduction": "50%",
                  "temperature": "",
                  "number of passes": "",
                  "speed": "70 m/s"
                }
              },
              {
                "annealing": {
                  "temperature": "800 b0C",
                  "duration": "40 min",
                  "atmosphere": ""
                }
              }
            ]
          }
        }
      ],
      "extract_syn": false
    }
  },
  {
    "doi": "10.1002/mawe.202300263",
    "Record": {
      "metadata": {
        "composition_norm": "Co19.90Cr19.75Fe19.80Mn21.20Ni18.80C0.55@at",
        "label_norm": "0.5 Carbon",
        "processing_kw_norm": []
      },
      "properties": [
        {
          "grain_size": {
            "grain_size": "15.6 μm"
          }
        },
        {
          "synthesis": {
            "steps": [
              {
                "levitation melting": {
                  "atmosphere": "nitrogen",
                  "pressure": "",
                  "power": "",
                  "coil frequency": "",
                  "liquid mixing time": "25 min",
                  "number of remelts": "4",
                  "temperature": "1650 b0C"
                }
              },
              {
                "solution treatment": {
                  "temperature": "1100 b0C",
                  "duration": "2 h",
                  "atmosphere": "",
                  "quenching medium": "",
                  "quenching temperature": ""
                }
              },
              {
                "hot rolling": {
                  "reduction": "50%",
                  "temperature": "",
                  "number of passes": "",
                  "speed": "70 m/s"
                }
              },
              {
                "annealing": {
                  "temperature": "800 b0C",
                  "duration": "40 min",
                  "atmosphere": ""
                }
              }
            ]
          }
        }
      ],
      "extract_syn": false
    }
  },
  {
    "doi": "10.1002/mawe.202300263",
    "Record": {
      "metadata": {
        "composition_norm": "Co19.70Cr19.70Fe19.70Mn21.07Ni18.80C1.03@at",
        "label_norm": "1.0 Carbon",
        "processing_kw_norm": []
      },
      "properties": [
        {
          "grain_size": {
            "grain_size": "10.62 μm"
          }
        },
        {
          "synthesis": {
            "steps": [
              {
                "levitation melting": {
                  "atmosphere": "nitrogen",
                  "pressure": "",
                  "power": "",
                  "coil frequency": "",
                  "liquid mixing time": "25 min",
                  "number of remelts": "4",
                  "temperature": "1650 b0C"
                }
              },
              {
                "solution treatment": {
                  "temperature": "1100 b0C",
                  "duration": "2 h",
                  "atmosphere": "",
                  "quenching medium": "",
                  "quenching temperature": ""
                }
              },
              {
                "hot rolling": {
                  "reduction": "50%",
                  "temperature": "",
                  "number of passes": "",
                  "speed": "70 m/s"
                }
              },
              {
                "annealing": {
                  "temperature": "800 b0C",
                  "duration": "40 min",
                  "atmosphere": ""
                }
              }
            ]
          }
        }
      ],
      "extract_syn": false
    }
  },
  {
    "doi": "10.1002/mawe.202300263",
    "Record": {
      "metadata": {
        "composition_norm": "Co19.70Cr19.70Fe19.70Mn21.07Ni18.80C1.03@at",
        "label_norm": "1.0 Carbon (fine grain)",
        "processing_kw_norm": []
      },
      "properties": [
        {
          "grain_size": {
            "grain_size": "<10 μm"
          }
        }
      ],
      "extract_syn": false
    }
  },
  {
    "doi": "10.1002/mawe.202300263",
    "Record": {
      "metadata": {
        "composition_norm": "Co19.70Cr19.70Fe19.70Mn21.07Ni18.80C1.03@at",
        "label_norm": "1.0 Carbon (coarse grain)",
        "processing_kw_norm": []
      },
      "properties": [
        {
          "grain_size": {
            "grain_size": "~100 μm"
          }
        }
      ],
      "extract_syn": false
    }
  },
  {
    "doi": "10.1002/adma.201807142",
    "Record": {
      "metadata": {
        "composition_norm": "VCoNi@at",
        "label_norm": "",
        "processing_kw_norm": []
      },
      "properties": [
        {
          "strength": {
            "ys": "~1 GPa",
            "uts": "1359 MPa",
            "strain": "38%",
            "temperature": "room temperature",
            "strain_rate": null,
            "test_env": "grain size 2.0 ± 1.5 µm, single fcc solid solution",
            "test_type": "tensile"
          }
        },
        {
          "strength": {
            "ys": null,
            "uts": null,
            "strain": null,
            "temperature": "room temperature",
            "strain_rate": null,
            "test_env": "grain size 11.0 ± 6.7 µm, single fcc solid solution",
            "test_type": "tensile"
          }
        },
        {
          "phase": {
            "phases": [
              "FCC"
            ],
            "test_env": "annealed at 900 °C for 60 min, recrystallized, water-quenched"
          }
        }
      ],
      "extract_syn": false
    }
  },
  {
    "doi": "10.1002/adma.201807142",
    "Record": {
      "metadata": {
        "composition_norm": "CrCoNi@at",
        "label_norm": "",
        "processing_kw_norm": []
      },
      "properties": [
        {
          "strength": {
            "ys": "460 MPa",
            "uts": null,
            "strain": null,
            "temperature": "room temperature",
            "strain_rate": null,
            "test_env": "grain size ≈6.5 µm, single fcc solid solution, recrystallized state",
            "test_type": "tensile"
          }
        }
      ],
      "extract_syn": false
    }
  },
  {
    "doi": "10.1002/adma.201807142",
    "Record": {
      "metadata": {
        "composition_norm": "VCoNi@at",
        "label_norm": "",
        "processing_kw_norm": []
      },
      "properties": [
        {
          "synthesis": {
            "steps": [
              {
                "induction melting": {
                  "power": "",
                  "coil frequency": "",
                  "atmosphere": "argon",
                  "pressure": "",
                  "crucible material": "",
                  "liquid mixing time": "",
                  "number of remelts": ""
                }
              },
              {
                "homogenization": {
                  "temperature": "1200 °C",
                  "duration": "24 h",
                  "atmosphere": ""
                }
              },
              {
                "cold rolling": {
                  "reduction": "75%",
                  "temperature": "",
                  "number of passes": ""
                }
              },
              {
                "annealing": {
                  "temperature": "900-1200 °C",
                  "duration": "1-60 min",
                  "atmosphere": ""
                }
              },
              {
                "water quenching": {}
              }
            ]
          }
        }
      ],
      "extract_syn": false
    }
  },
  {
    "doi": "10.1002/adem.202200523",
    "Record": {
      "metadata": {
        "composition_norm": "CoCuFeMnNi@at",
        "label_norm": "BM",
        "processing_kw_norm": []
      },
      "properties": [
        {
          "strength": {
            "ys": "259.4 MPa",
            "uts": "580.3 MPa",
            "strain": "28.3%",
            "temperature": "room temperature",
            "strain_rate": null,
            "test_env": null,
            "test_type": "tensile"
          }
        },
        {
          "phase": {
            "phases": [
              "FCC"
            ],
            "test_env": "base metal (BM), before welding"
          }
        }
      ],
      "extract_syn": false
    }
  },
  {
    "doi": "10.1002/adem.202200523",
    "Record": {
      "metadata": {
        "composition_norm": "CoCuFeMnNi@at",
        "label_norm": "Welded",
        "processing_kw_norm": []
      },
      "properties": [
        {
          "strength": {
            "ys": "255.9 MPa",
            "uts": "576.4 MPa",
            "strain": "29.0%",
            "temperature": "room temperature",
            "strain_rate": null,
            "test_env": "laser beam welded",
            "test_type": "tensile"
          }
        }
      ],
      "extract_syn": false
    }
  },
  {
    "doi": "10.1002/adem.202200523",
    "Record": {
      "metadata": {
        "composition_norm": "CoCuFeMnNi@at",
        "label_norm": "MZ",
        "processing_kw_norm": []
      },
      "properties": [
        {
          "phase": {
            "phases": [
              "FCC (Cu-lean)",
              "FCC (Cu-rich)"
            ],
            "test_env": "melted zone (MZ) after laser beam welding"
          }
        }
      ],
      "extract_syn": false
    }
  },
  {
    "doi": "10.1002/adem.202200523",
    "Record": {
      "metadata": {
        "composition_norm": "CoCuFeMnNi@at",
        "label_norm": "HAZ",
        "processing_kw_norm": []
      },
      "properties": [
        {
          "phase": {
            "phases": [
              "FCC (matrix)",
              "FCC (Cu-rich grain boundary phase)"
            ],
            "test_env": "heat-affected zone (HAZ) after laser beam welding"
          }
        }
      ],
      "extract_syn": false
    }
  },
  {
    "doi": "10.1002/adem.202200523",
    "Record": {
      "metadata": {
        "composition_norm": "CoCuFeMnNi@at",
        "label_norm": "",
        "processing_kw_norm": []
      },
      "properties": [
        {
          "grain_size": {
            "grain_size": "23 μm"
          }
        }
      ],
      "extract_syn": false
    }
  },
  {
    "doi": "10.1002/adem.202200523",
    "Record": {
      "metadata": {
        "composition_norm": "CoCuFeMnNi@at",
        "label_norm": "",
        "processing_kw_norm": []
      },
      "properties": [
        {
          "synthesis": {
            "steps": [
              {
                "arc melting": {
                  "power": "",
                  "atmosphere": "argon",
                  "pressure": "450 mbar",
                  "crucible material": "copper (water-cooled)",
                  "electrode material": "",
                  "number of remelts": "6"
                }
              },
              {
                "cold pressing": {
                  "pressure": "",
                  "duration": "",
                  "die material": ""
                }
              },
              {
                "cold rolling": {
                  "reduction": "90%",
                  "temperature": "",
                  "number of passes": ""
                }
              },
              {
                "solution treatment": {
                  "temperature": "1000 degC",
                  "duration": "1 h",
                  "atmosphere": "argon",
                  "quenching medium": "water",
                  "quenching temperature": ""
                }
              },
              {
                "laser welding": {
                  "laser type": "active fiber laser (YLR300/3000)",
                  "power": "300 W",
                  "shielding gas": "argon",
                  "shielding gas pressure": "2 bar",
                  "shielding gas flow": "15 l/min",
                  "spot size": "0.45-1.47 mm",
                  "scanning speed": "10-30 mm/s",
                  "angle of lateral nozzle": "35 deg",
                  "configuration": "bead-on-plate"
                }
              }
            ]
          }
        }
      ],
      "extract_syn": false
    }
  },
  {
    "doi": "10.1016/j.actamat.2017.02.014",
    "Record": {
      "metadata": {
        "composition_norm": "Al0.6CoCrFeNi@at",
        "label_norm": "",
        "processing_kw_norm": []
      },
      "properties": [
        {
          "strength": {
            "ys": "~1100 MPa",
            "uts": null,
            "strain": "~2.0%",
            "temperature": "room temperature",
            "strain_rate": null,
            "test_env": null,
            "test_type": "tensile"
          }
        },
        {
          "phase": {
            "phases": [
              "FCC",
              "BCC (B2)",
              "sigma (σ)"
            ],
            "test_env": null
          }
        },
        {
          "phase": {
            "phases": [
              "FCC",
              "BCC (B2)",
              "martensite",
              "sigma (σ)"
            ],
            "test_env": "under tensile deformation"
          }
        }
      ],
      "extract_syn": false
    }
  },
  {
    "doi": "10.1016/j.actamat.2017.02.014",
    "Record": {
      "metadata": {
        "composition_norm": "Al0.6CoCrFeNi@at",
        "label_norm": "",
        "processing_kw_norm": []
      },
      "properties": [
        {
          "synthesis": {
            "steps": [
              {
                "arc melting": {
                  "power": "",
                  "atmosphere": "argon, Ti-gettered, high-purity",
                  "pressure": "",
                  "crucible material": "",
                  "electrode material": "",
                  "number of remelts": "5"
                }
              },
              {
                "induction melting": {
                  "power": "",
                  "coil frequency": "",
                  "atmosphere": "high vacuum",
                  "pressure": "2.5e-3 Pa",
                  "crucible material": "",
                  "liquid mixing time": "",
                  "number of remelts": "1"
                }
              },
              {
                "casting": {
                  "mold material": "copper",
                  "mold temperature": "",
                  "casting temperature": ""
                }
              },
              {
                "homogenization": {
                  "temperature": "1373 K",
                  "duration": "24 h",
                  "atmosphere": ""
                }
              },
              {
                "water quenching": {}
              },
              {
                "cold rolling": {
                  "reduction": "50%",
                  "temperature": "room temperature",
                  "number of passes": ""
                }
              },
              {
                "annealing": {
                  "temperature": "1123 K",
                  "duration": "1 h",
                  "atmosphere": ""
                }
              }
            ]
          }
        }
      ],
      "extract_syn": false
    }
  },
  {
    "doi": "10.1016/j.ijplas.2023.103619",
    "Record": {
      "metadata": {
        "composition_norm": "Fe45Co25Ni10V20@at",
        "label_norm": "",
        "processing_kw_norm": []
      },
      "properties": [
        {
          "strength": {
            "ys": "308 ± 10 MPa",
            "uts": "715 ± 8 MPa",
            "strain": "51 ± 1%",
            "temperature": "300 K",
            "strain_rate": "1e-4 s^-1",
            "test_env": "dog-bone, 12 × 1.8 × 0.9 mm3, annealed sheet",
            "test_type": "tensile"
          }
        },
        {
          "strength": {
            "ys": "588 ± 13 MPa",
            "uts": "1112 ± 7 MPa",
            "strain": "82 ± 3%",
            "temperature": "77 K",
            "strain_rate": "1e-4 s^-1",
            "test_env": "dog-bone, 12 × 1.8 × 0.9 mm3, annealed sheet",
            "test_type": "tensile"
          }
        },
        {
          "phase": {
            "phases": [
              "FCC"
            ],
            "test_env": "undeformed, as-prepared"
          }
        },
        {
          "phase": {
            "phases": [
              "FCC"
            ],
            "test_env": "<20% strain, 77 K"
          }
        },
        {
          "phase": {
            "phases": [
              "FCC",
              "BCC"
            ],
            "test_env": "40% strain, 77 K"
          }
        },
        {
          "phase": {
            "phases": [
              "FCC",
              "BCC"
            ],
            "test_env": "50% strain, 77 K"
          }
        },
        {
          "phase": {
            "phases": [
              "FCC",
              "BCC"
            ],
            "test_env": "60% strain, 77 K"
          }
        },
        {
          "grain_size": {
            "grain_size": "8.3 ± 3.1 µm"
          }
        }
      ],
      "extract_syn": false
    }
  },
  {
    "doi": "10.1016/j.ijplas.2023.103619",
    "Record": {
      "metadata": {
        "composition_norm": "Fe45Co25Ni10V20@at",
        "label_norm": "",
        "processing_kw_norm": []
      },
      "properties": [
        {
          "synthesis": {
            "steps": [
              {
                "arc melting": {
                  "power": "",
                  "atmosphere": "argon",
                  "pressure": "vacuum",
                  "crucible material": "",
                  "electrode material": "",
                  "number of remelts": ""
                }
              },
              {
                "casting": {
                  "mold material": "",
                  "mold temperature": "",
                  "casting temperature": "",
                  "method": "suction casting",
                  "dimensions": "100 x 10 x 3 mm3"
                }
              },
              {
                "homogenization": {
                  "temperature": "1373 K",
                  "duration": "2 h",
                  "atmosphere": "vacuum (5 x 10^-4 Pa)"
                }
              },
              {
                "quenching": {
                  "medium": "water"
                }
              },
              {
                "cold rolling": {
                  "reduction": "70%",
                  "temperature": "",
                  "number of passes": ""
                }
              },
              {
                "annealing": {
                  "temperature": "1173 K",
                  "duration": "1 h",
                  "atmosphere": "vacuum sealed"
                }
              },
              {
                "quenching": {
                  "medium": "water"
                }
              }
            ]
          }
        }
      ],
      "extract_syn": false
    }
  },
  {
    "doi": "10.1007/s12540-018-0200-x",
    "Record": {
      "metadata": {
        "composition_norm": "CoCrFeMnNi@at",
        "label_norm": "",
        "processing_kw_norm": []
      },
      "properties": [
        {
          "phase": {
            "phases": [
              "FCC"
            ],
            "test_env": "as-cast"
          }
        }
      ],
      "extract_syn": false
    }
  },
  {
    "doi": "10.1007/s12540-018-0200-x",
    "Record": {
      "metadata": {
        "composition_norm": "CoCrFeMnNi@wt",
        "label_norm": "",
        "processing_kw_norm": []
      },
      "properties": [
        {
          "synthesis": {
            "steps": [
              {
                "vacuum induction melting": {
                  "atmosphere": "vacuum",
                  "charge mass": "8 kg"
                }
              },
              {
                "casting": {
