Repository: Sci-Extract/sisyphus

# Step through _sisyphus_ extraction process
Author: Soike Yuan  date: 1/12/2025

Prerequisite: Assumed that you have installed sisyphus on your machine and add .env file to your root path which contains API key. :shipit:

## Below is the file structure of the project,

```
├─ README.md                        
├─ pyproject.toml                   # Python project metadata and dependencies
├─ data/                            # Extracted data of high entropy alloys
├─ notebooks/                       # Jupyter notebooks
├─ db/                              # sql databases
├─ record/                          # record sql database
│─ sisyphus/

File: heas_bulk.json (part 3 of 15)
[
            }
          },
          {
            "annealing": {
              "temperature": "900 °C",
              "duration": "720 min",
              "atmosphere": ""
            }
          }
        ]
      }
    }
  },
  {
    "doi": "10.1016/j.jallcom.2018.11.116",
    "Record": {
      "metadata": {
        "composition": "Al0.3CoCrFeNi@at"
      },
      "strength": [
        {
          "ys": "~1200 MPa",
          "uts": "~1200 MPa",
          "strain": "8%",
          "temperature": "room temperature",
          "strain_rate": null,
          "test_env": "fiber (prior study, as-drawn)",
          "test_type": "tensile"
        }
      ],
      "phase": [],
      "grain_size": {
        "grain_size": ""
      },
      "synthesis": {
        "steps": []
      }
    }
  },
  {
    "doi": "10.1016/j.ijrmhm.2023.106288",
    "Record": {
      "metadata": {
        "composition": "Co40Cr20Ni15Fe15Mo10@at"
      },
      "strength": [
        {
          "ys": "371.5 MPa",
          "uts": "526.0 MPa",
          "strain": "6.94%",
          "temperature": "room temperature",
          "strain_rate": "1e-5 s^-1",
          "test_env": null,
          "test_type": "tensile"
        },
        {
          "ys": "364.2 MPa",
          "uts": "588.4 MPa",
          "strain": "7.16%",
          "temperature": "room temperature",
          "strain_rate": "1e-4 s^-1",
          "test_env": null,
          "test_type": "tensile"
        },
        {
          "ys": "423.1 MPa",
          "uts": "636.8 MPa",
          "strain": "8.56%",
          "temperature": "room temperature",
          "strain_rate": "1e-3 s^-1",
          "test_env": null,
          "test_type": "tensile"
        }
      ],
      "phase": [
        {
          "phases": [
            "FCC"
          ],
          "test_env": "as-annealed"
        },
        {
          "phases": [
            "FCC",
            "HCP"
          ],
          "test_env": "after tensile test at 1e-3 s^-1"
        }
      ],
      "grain_size": {
        "grain_size": "300 μm (as-annealed); 50 μm (after tensile at 1e-3 s^-1); <10 μm (HCP phase after tensile at 1e-3 s^-1); 5 μm (brittle HCP region at fracture)"
      },
      "synthesis": {
        "steps": [
          {
            "arc melting": {
              "power": "",
              "atmosphere": "argon",
              "pressure": "",
              "crucible material": "copper",
              "electrode material": "tungsten",
              "number of remelts": "5"
            }
          },
          {
            "homogenization": {
              "temperature": "1230 °C",
              "duration": "2 h",
              "atmosphere": "argon"
            }
          },
          {
            "cooling": {
              "method": "gas cooling in furnace",
              "rate": "rapid"
            }
          }
        ]
      }
    }
  },
  {
    "doi": "10.1016/j.scriptamat.2024.116269",
    "Record": {
      "metadata": {
        "composition": "VCrFeMn0.33@at"
      },
      "strength": [
        {
          "ys": null,
          "uts": "745 MPa",
          "strain": "2.3%",
          "temperature": "500 °C",
          "strain_rate": null,
          "test_env": null,
          "test_type": "tensile"
        },
        {
          "ys": null,
          "uts": "~717 MPa",
          "strain": "12.8%",
          "temperature": "650 °C",
          "strain_rate": null,
          "test_env": null,
          "test_type": "tensile"
        },
        {
          "ys": null,
          "uts": "588 MPa",
          "strain": "3.3%",
          "temperature": "700 °C",
          "strain_rate": null,
          "test_env": null,
          "test_type": "tensile"
        }
      ],
      "phase": [
        {
          "phases": [
            "BCC"
          ],
          "test_env": null
        },
        {
          "phases": [
            "BCC"
          ],
          "test_env": "after tensile deformation at 650 °C, up to 12.8% strain"
        }
      ],
      "grain_size": {
        "grain_size": "coarse"
      },
      "synthesis": {
        "steps": []
      }
    }
  },
  {
    "doi": "10.1016/j.scriptamat.2024.116269",
    "Record": {
      "metadata": {
        "composition": "316@ss"
      },
      "strength": [
        {
          "ys": null,
          "uts": null,
          "strain": null,
          "temperature": "similar temperature (500-700 °C)",
          "strain_rate": null,
          "test_env": "coarse-grained",
          "test_type": "tensile"
        }
      ],
      "phase": [
        {
          "phases": [
            "FCC"
          ],
          "test_env": null
        }
      ],
      "grain_size": {
        "grain_size": "coarse"
      },
      "synthesis": {
        "steps": []
      }
    }
  },
  {
    "doi": "10.1016/j.actamat.2017.07.041",
    "Record": {
      "metadata": {
        "composition": "AlCoCrFeNi2.1@at"
      },
      "strength": [
        {
          "ys": null,
          "uts": "1100 ± 50 MPa",
          "strain": "18 ± 2%",
          "temperature": "room temperature",
          "strain_rate": "1e-3 s^-1",
          "test_env": "dog bone-shaped tensile samples, gauge 20 × 3 × 2 mm3",
          "test_type": "tensile"
        },
        {
          "ys": null,
          "uts": "1351 MPa",
          "strain": "15.4%",
          "temperature": "room temperature",
          "strain_rate": "1e-3 s^-1",
          "test_env": "true stress-strain curve, dog bone-shaped tensile samples, gauge 20 × 3 × 2 mm3",
          "test_type": "tensile"
        }
      ],
      "phase": [
        {
          "phases": [
            "FCC (L12)",
            "BCC (B2)"
          ],
          "test_env": "as-cast, confirmed by XRD and TEM-SAED"
        }
      ],
      "grain_size": {
        "grain_size": "BCC(B2) lamellae ~2 μm thick"
      },
      "synthesis": {
        "steps": [
          {
            "induction melting": {
              "power": "",
              "coil frequency": "",
              "atmosphere": "argon",
              "pressure": "0.06 Pa (evacuated), then 0.06 MPa (argon)",
              "crucible material": "ZrO2",
              "liquid mixing time": "",
              "number of remelts": ""
            }
          },
          {
            "casting": {
              "mold material": "graphite",
              "mold temperature": "",
              "casting temperature": "1500 °C"
            }
          }
        ]
      }
    }
  },
  {
    "doi": "10.1016/j.actamat.2017.07.041",
    "Record": {
      "metadata": {
        "composition": "CrMnFeCoNi@at"
      },
      "strength": [
        {
          "ys": "~410 MPa",
          "uts": null,
          "strain": "~50%",
          "temperature": "room temperature",
          "strain_rate": null,
          "test_env": null,
          "test_type": "tensile"
        }
      ],
      "phase": [],
      "grain_size": {
        "grain_size": ""
      },
      "synthesis": {
        "steps": []
      }
    }
  },
  {
    "doi": "10.1016/j.actamat.2017.07.041",
    "Record": {
      "metadata": {
        "composition": "Fe40Mn40Co10Cr10@at"
      },
      "strength": [
        {
          "ys": "~240 MPa",
          "uts": null,
          "strain": "~58%",
          "temperature": "room temperature",
          "strain_rate": null,
          "test_env": null,
          "test_type": "tensile"
        }
      ],
      "phase": [],
      "grain_size": {
        "grain_size": ""
      },
      "synthesis": {
        "steps": []
      }
    }
  },
  {
    "doi": "10.1016/j.actamat.2017.07.041",
    "Record": {
      "metadata": {
        "composition": "Fe40Mn26Ni27Co5Cr2@at"
      },
      "strength": [
        {
          "ys": "~95 MPa",
          "uts": null,
          "strain": "~58%",
          "temperature": "room temperature",
          "strain_rate": null,
          "test_env": null,
          "test_type": "tensile"
        }
      ],
      "phase": [],
      "grain_size": {
        "grain_size": ""
      },
      "synthesis": {
        "steps": []
      }
    }
  },
  {
    "doi": "10.1016/j.actamat.2017.07.041",
    "Record": {
      "metadata": {
        "composition": "Nb25Mo25Ta25W25@at"
      },
      "strength": [
        {
          "ys": "~4-4.5 GPa",
          "uts": null,
          "strain": "<0.2%",
          "temperature": "room temperature",
          "strain_rate": null,
          "test_env": "[316]-oriented and [001]-oriented single crystalline pillars",
          "test_type": "compressive"
        }
      ],
      "phase": [],
      "grain_size": {
        "grain_size": ""
      },
      "synthesis": {
        "steps": []
      }
    }
  },
  {
    "doi": "10.1007/s12540-020-00786-7",
    "Record": {
      "metadata": {
        "composition": "CoCrFeMnNi@at"
      },
      "strength": [
        {
          "ys": "430 MPa",
          "uts": "730 MPa",
          "strain": "46%",
          "temperature": "room temperature",
          "strain_rate": "1e-3 s^-1",
          "test_env": null,
          "test_type": "tensile"
        }
      ],
      "phase": [
        {
          "phases": [
            "FCC"
          ],
          "test_env": null
        }
      ],
      "grain_size": {
        "grain_size": "22.5 μm"
      },
      "synthesis": {
        "steps": [
          {
            "induction melting": {
              "power": "",
              "coil frequency": "",
              "atmosphere": "vacuum",
              "pressure": "",
              "crucible material": "",
              "liquid mixing time": "",
              "number of remelts": ""
            }
          },
          {
            "homogenization": {
              "temperature": "1200 °C",
              "duration": "24 h",
              "atmosphere": ""
            }
          },
          {
            "cooling": {
              "method": "furnace cooling",
              "rate": ""
            }
          },
          {
            "cooling": {
              "method": "air cooling",
              "rate": ""
            }
          },
          {
            "hot rolling": {
              "reduction": "70%",
              "temperature": "700 °C",
              "number of passes": ""
            }
          },
          {
            "annealing": {
              "temperature": "1000 °C",
              "duration": "1 h",
              "atmosphere": ""
            }
          }
        ]
      }
    }
  },
  {
    "doi": "10.1007/s12540-020-00786-7",
    "Record": {
      "metadata": {
        "composition": "CoCrFeMnNi@at"
      },
      "strength": [
        {
          "ys": "610 MPa",
          "uts": "880 MPa",
          "strain": "19%",
          "temperature": "room temperature",
          "strain_rate": "1e-3 s^-1",
          "test_env": null,
          "test_type": "tensile"
        }
      ],
      "phase": [
        {
          "phases": [
            "FCC"
          ],
          "test_env": "dislocation cell structures, LABs present"
        }
      ],
      "grain_size": {
        "grain_size": "15.2 μm"
      },
      "synthesis": {
        "steps": [
          {
            "induction melting": {
              "power": "",
              "coil frequency": "",
              "atmosphere": "vacuum",
              "pressure": "",
              "crucible material": "",
              "liquid mixing time": "",
              "number of remelts": ""
            }
          },
          {
            "homogenization": {
              "temperature": "1200 °C",
              "duration": "24 h",
              "atmosphere": ""
            }
          },
          {
            "cooling": {
              "method": "furnace cooling",
              "rate": ""
            }
          },
          {
            "cooling": {
              "method": "air cooling",
              "rate": ""
            }
          },
          {
            "hot rolling": {
              "reduction": "70%",
              "temperature": "700 °C",
              "number of passes": ""
            }
          },
          {
            "annealing": {
              "temperature": "1000 °C",
              "duration": "1 h",
              "atmosphere": ""
            }
          },
          {
            "prestraining": {
              "temperature": "room temperature",
              "strain": "30%"
            }
          }
        ]
      }
    }
  },
  {
    "doi": "10.1007/s12540-020-00786-7",
    "Record": {
      "metadata": {
        "composition": "CoCrFeMnNi@at"
      },
      "strength": [
        {
          "ys": "670 MPa",
          "uts": "885 MPa",
          "strain": "13%",
          "temperature": "-196 °C",
          "strain_rate": "1e-3 s^-1",
          "test_env": null,
          "test_type": "tensile"
        }
      ],
      "phase": [
        {
          "phases": [
            "FCC"
          ],
          "test_env": "deformation twins present"
        }
      ],
      "grain_size": {
        "grain_size": "13.7 μm"
      },
      "synthesis": {
        "steps": [
          {
            "induction melting": {
              "power": "",
              "coil frequency": "",
              "atmosphere": "vacuum",
              "pressure": "",
              "crucible material": "",
              "liquid mixing time": "",
              "number of remelts": ""
            }
          },
          {
            "homogenization": {
              "temperature": "1200 °C",
              "duration": "24 h",
              "atmosphere": ""
            }
          },
          {
            "cooling": {
              "method": "furnace cooling",
              "rate": ""
            }
          },
          {
            "cooling": {
              "method": "air cooling",
              "rate": ""
            }
          },
          {
            "hot rolling": {
              "reduction": "70%",
              "temperature": "700 °C",
              "number of passes": ""
            }
          },
          {
            "annealing": {
              "temperature": "1000 °C",
              "duration": "1 h",
              "atmosphere": ""
            }
          },
          {
            "prestraining": {
              "temperature": "-196 °C",
              "strain": "18%"
            }
          }
        ]
      }
    }
  },
  {
    "doi": "10.1016/j.jallcom.2021.162260",
    "Record": {
      "metadata": {
        "composition": "FeCrNiMnCo@at"
      },
      "strength": [
        {
          "ys": null,
          "uts": null,
          "strain": null,
          "temperature": "room temperature",
          "strain_rate": "2e-3 s^-1",
          "test_env": "no hydrogen charging",
          "test_type": "tensile"
        },
        {
          "ys": null,
          "uts": null,
          "strain": null,
          "temperature": "room temperature",
          "strain_rate": "2e-3 s^-1",
          "test_env": "hydrogen charged, 3 h, 20 mA/cm2, 0.5 mol/L H2SO4 + 0.022 g/L CH4N2S, ambient temperature",
          "test_type": "tensile"
        },
        {
          "ys": null,
          "uts": null,
          "strain": null,
          "temperature": "room temperature",
          "strain_rate": "2e-3 s^-1",
          "test_env": "hydrogen charged, 3 h, 50 mA/cm2, 0.5 mol/L H2SO4 + 0.022 g/L CH4N2S, ambient temperature",
          "test_type": "tensile"
        }
      ],
      "phase": [
        {
          "phases": [
            "FCC"
          ],
          "test_env": null
        }
      ],
      "grain_size": {
        "grain_size": ""
      },
      "synthesis": {
        "steps": [
          {
            "induction melting": {
              "power": "",
              "coil frequency": "",
              "atmosphere": "vacuum",
              "pressure": "",
              "crucible material": "",
              "liquid mixing time": "",
              "number of remelts": ""
            }
          },
          {
            "annealing": {
              "temperature": "1273 K",
              "duration": "1 h",
              "atmosphere": "high vacuum (~10^-5 Pa)"
            }
          }
        ]
      }
    }
  },
  {
    "doi": "10.1016/j.jallcom.2021.162260",
    "Record": {
      "metadata": {
        "composition": "FeCrNiMnCo@at"
      },
      "strength": [],
      "phase": [
        {
          "phases": [
            "FCC",
            "HCP"
          ],
          "test_env": "after hydrogen charging, stacking faults/twins present"
        }
      ],
      "grain_size": {
        "grain_size": ""
      },
      "synthesis": {
        "steps": [
          {
            "induction melting": {
              "power": "",
              "coil frequency": "",
              "atmosphere": "vacuum",
              "pressure": "",
              "crucible material": "",
              "liquid mixing time": "",
              "number of remelts": ""
            }
          },
          {
            "annealing": {
              "temperature": "1273 K",
              "duration": "1 h",
              "atmosphere": "high vacuum (~10^-5 Pa)"
            }
          }
        ]
      }
    }
  },
  {
    "doi": "10.1016/j.jallcom.2021.162260",
    "Record": {
      "metadata": {
        "composition": "FeCrNiMnCo@at"
      },
      "strength": [],
      "phase": [
        {
          "phases": [
            "FCC"
          ],
          "test_env": "before hydrogen charging"
        }
      ],
      "grain_size": {
        "grain_size": ""
      },
      "synthesis": {
        "steps": [
          {
            "induction melting": {
              "power": "",
              "coil frequency": "",
              "atmosphere": "vacuum",
              "pressure": "",
              "crucible material": "",
              "liquid mixing time": "",
              "number of remelts": ""
            }
          },
          {
            "annealing": {
              "temperature": "1273 K",
              "duration": "1 h",
              "atmosphere": "high vacuum (~10^-5 Pa)"
            }
          }
        ]
      }
    }
  },
  {
    "doi": "10.1016/j.jallcom.2021.162260",
    "Record": {
      "metadata": {
        "composition": "FeCrNiMnCo@at"
      },
      "strength": [],
      "phase": [
        {
          "phases": [
            "FCC",
            "stacking faults",
            "twins"
          ],
          "test_env": "after hydrogen charging"
        }
      ],
      "grain_size": {
        "grain_size": ""
      },
      "synthesis": {
        "steps": [
          {
            "induction melting": {
              "power": "",
              "coil frequency": "",
              "atmosphere": "vacuum",
              "pressure": "",
              "crucible material": "",
              "liquid mixing time": "",
              "number of remelts": ""
            }
          },
          {
            "annealing": {
              "temperature": "1273 K",
              "duration": "1 h",
              "atmosphere": "high vacuum (~10^-5 Pa)"
            }
          }
        ]
      }
    }
  },
  {
    "doi": "10.1016/j.jallcom.2021.162260",
    "Record": {
      "metadata": {
        "composition": "FeCrNiMnCo@at"
      },
      "strength": [],
      "phase": [
        {
          "phases": [
            "FCC",
            "HCP"
          ],
          "test_env": "AIMD simulation, 0 K, with hydrogen, stacking fault/twin system"
        }
      ],
      "grain_size": {
        "grain_size": ""
      },
      "synthesis": {
        "steps": []
      }
    }
  },
  {
    "doi": "10.1016/j.jallcom.2021.162260",
    "Record": {
      "metadata": {
        "composition": "Fe66.48Cr17.28Ni11.65Mo2.49Mn1.24Cu0.46Si0.34C0.038Co0.01P0.008S0.003@wt"
      },
      "strength": [
        {
          "ys": null,
          "uts": null,
          "strain": "32%",
          "temperature": "room temperature",
          "strain_rate": "2e-3 s^-1",
          "test_env": "no hydrogen charging",
          "test_type": "tensile"
        },
        {
          "ys": null,
          "uts": null,
          "strain": "16%",
          "temperature": "room temperature",
          "strain_rate": "2e-3 s^-1",
          "test_env": "hydrogen charged, 6 h, 50 mA/cm2, 0.5 mol/L H2SO4 + 0.022 g/L CH4N2S, ambient temperature",
          "test_type": "tensile"
        }
      ],
      "phase": [
        {
          "phases": [
            "FCC"
          ],
          "test_env": null
        }
      ],
      "grain_size": {
        "grain_size": ""
      },
      "synthesis": {
        "steps": []
      }
    }
  },
  {
    "doi": "10.1007/s11837-022-05263-7",
    "Record": {
      "metadata": {
        "composition": "FeCoCrNi@at"
      },
      "strength": [
        {
          "ys": "318.89 MPa",
          "uts": "440.69 MPa",
          "strain": "8.56%",
          "temperature": "room temperature",
          "strain_rate": null,
          "test_env": null,
          "test_type": "tensile"
        }
      ],
      "phase": [
        {
          "phases": [
            "FCC",
            "BCC"
          ],
          "test_env": null
        }
      ],
      "grain_size": {
        "grain_size": "large columnar grains"
      },
      "synthesis": {
        "steps": [
          {
            "direct energy deposition": {
              "laser power": "1300 W",
              "scan speed": "6 mm/s",
              "shielding gas flow rate": "25 mL/min",
              "nozzle type": "",
              "layer thickness": "1.5 mm",
              "hatch spacing": "",
              "powder feed rate": "3.5 rpm",
              "spot size": "3 mm",
              "energy density": "",
              "atmosphere": "argon"
            }
          }
        ]
      }
    }
  },
  {
    "doi": "10.1007/s11837-022-05263-7",
    "Record": {
      "metadata": {
        "composition": "FeCoCrNiAl@at"
      },
      "strength": [],
      "phase": [
        {
          "phases": [
            "FCC",
            "BCC"
          ],
          "test_env": null
        }
      ],
      "grain_size": {
        "grain_size": "small columnar grains"
      },
      "synthesis": {
        "steps": [
          {
            "direct energy deposition": {
              "laser power": "1300 W",
              "scan speed": "6 mm/s",
              "shielding gas flow rate": "25 mL/min",
              "nozzle type": "",
              "layer thickness": "1.5 mm",
              "hatch spacing": "",
              "powder feed rate": "3.5 rpm",
              "spot size": "3 mm",
              "energy density": "",
              "atmosphere": "argon"
            }
          }
        ]
      }
    }
  },
  {
    "doi": "10.1007/s11837-022-05263-7",
    "Record": {
      "metadata": {
        "composition": "FeCoCrNi@at+FeCoCrNiAl@at"
      },
      "strength": [
        {
          "ys": "390 MPa",
          "uts": "533 MPa",
          "strain": "10.25%",
          "temperature": "room temperature",
          "strain_rate": null,
          "test_env": null,
          "test_type": "tensile"
        },
        {
          "ys": "383.42 MPa",
          "uts": "533.39 MPa",
          "strain": "10.61%",
          "temperature": "room temperature",
          "strain_rate": null,
          "test_env": null,
          "test_type": "tensile"
        }
      ],
      "phase": [
        {
          "phases": [
            "FCC",
            "BCC"
          ],
          "test_env": null
        }
      ],
      "grain_size": {
        "grain_size": "columnar grains (FeCoCrNi: large, FeCoCrNiAl: small)"
      },
      "synthesis": {
        "steps": [
          {
            "direct energy deposition": {
              "laser power": "1300 W",
              "scan speed": "6 mm/s",
              "shielding gas flow rate": "25 mL/min",
              "nozzle type": "",
              "layer thickness": "1.5 mm",
              "hatch spacing": "",
              "powder feed rate": "3.5 rpm",
              "spot size": "3 mm",
              "energy density": "",
              "atmosphere": "argon"
            }
          }
        ]
      }
    }
  },
  {
    "doi": "10.1016/j.jallcom.2022.168261",
    "Record": {
      "metadata": {
        "composition": "Al0.1CoCrFeNi@at"
      },
      "strength": [],
      "phase": [
        {
          "phases": [
            "FCC"
          ],
          "test_env": null
        }
      ],
      "grain_size": {
        "grain_size": "~200 μm"
      },
      "synthesis": {
        "steps": [
          {
            "casting": {
              "mold material": "",
              "mold temperature": "",
              "casting temperature": ""
            }
          }
        ]
      }
    }
  },
  {
    "doi": "10.1016/j.jallcom.2022.168261",
    "Record": {
      "metadata": {
        "composition": "Al0.1CoCrFeNi@at"
      },
      "strength": [],
      "phase": [
        {
          "phases": [
            "FCC"
          ],
          "test_env": "after Taylor impact (dynamic severe plastic deformation)"
        }
      ],
      "grain_size": {
        "grain_size": ""
      },
      "synthesis": {
        "steps": [
          {
            "casting": {
              "mold material": "",
              "mold temperature": "",
              "casting temperature": ""
            }
          },
          {
            "Taylor impact": {
              "impact velocity": "~310 m/s",
              "projectile diameter": "10 mm",
              "projectile length": "35 mm",
              "target material": "spring steel (rigid wall)"
            }
          }
        ]
      }
    }
  },
  {
    "doi": "10.1016/j.jallcom.2022.168261",
    "Record": {
      "metadata": {
        "composition": "Al0.1CoCrFeNi@at"
      },
      "strength": [],
      "phase": [
        {
          "phases": [
            "FCC"
          ],
          "test_env": "after Taylor impact and annealing"
        }
      ],
      "grain_size": {
        "grain_size": "gradient: from ~200 μm (zone I) to much finer grains (zone V, value not specified)"
      },
      "synthesis": {
        "steps": [
          {
            "casting": {
              "mold material": "",
              "mold temperature": "",
              "casting temperature": ""
            }
          },
          {
            "Taylor impact": {
              "impact velocity": "~310 m/s",
              "projectile diameter": "10 mm",
              "projectile length": "35 mm",
              "target material": "spring steel (rigid wall)"
            }
          },
          {
            "annealing": {
              "temperature": "800 °C",
              "duration": "1 h",
              "atmosphere": "vacuum"
            }
          }
        ]
      }
    }
  },
  {
    "doi": "10.1002/adem.202200523",
    "Record": {
      "metadata": {
        "composition": "CoCuFeMnNi@at"
      },
      "strength": [
        {
          "ys": "259.4 MPa",
          "uts": "580.3 MPa",
          "strain": "28.3%",
          "temperature": "room temperature",
          "strain_rate": null,
          "test_env": "base material (BM)",
          "test_type": "tensile"
        }
      ],
      "phase": [
        {
          "phases": [
            "FCC"
          ],
          "test_env": "base material"
        }
      ],
      "grain_size": {
        "grain_size": "23 μm"
      },
      "synthesis": {
        "steps": [
          {
            "arc melting": {
              "power": "",
              "atmosphere": "Ar",
              "pressure": "450 mbar",
              "crucible material": "copper",
              "electrode material": "",
              "number of remelts": "6"
            }
          },
          {
            "cold pressing": {
              "pressure": "",
              "duration": "",
              "die material": ""
            }
          },
          {
            "cold rolling": {
              "reduction": "90%",
              "temperature": "",
              "number of passes": ""
            }
          },
          {
            "solution treatment": {
              "temperature": "1000 °C",
              "duration": "1 h",
              "atmosphere": "Ar",
              "quenching medium": "water",
              "quenching temperature": ""
            }
          }
        ]
      }
    }
  },
  {
    "doi": "10.1002/adem.202200523",
    "Record": {
      "metadata": {
        "composition": "CoCuFeMnNi@at"
      },
      "strength": [
        {
          "ys": "255.9 MPa",
          "uts": "576.4 MPa",
          "strain": "29.0%",
          "temperature": "room temperature",
          "strain_rate": null,
          "test_env": "after laser beam welding; fracture occurred in BM",
          "test_type": "tensile"
        }
      ],
      "phase": [
        {
          "phases": [
            "FCC",
            "FCC"
          ],
          "test_env": "melted zone (MZ): Cu-lean FCC matrix (66.1 wt%), Cu-rich FCC interdendritic phase (33.9 wt%)"
        },
        {
          "phases": [
            "FCC"
          ],
          "test_env": "heat-affected zone (HAZ): matrix and Cu-rich FCC grain boundary phase"
        }
      ],
      "grain_size": {
        "grain_size": "41 μm (length), 30 μm (thickness) in MZ; 23 μm in HAZ"
      },
      "synthesis": {
        "steps": [
          {
            "arc melting": {
              "power": "",
              "atmosphere": "Ar",
              "pressure": "450 mbar",
              "crucible material": "copper",
              "electrode material": "",
              "number of remelts": "6"
            }
          },
          {
            "cold pressing": {
              "pressure": "",
              "duration": "",
              "die material": ""
            }
          },
          {
            "cold rolling": {
              "reduction": "90%",
              "temperature": "",
              "number of passes": ""
            }
          },
          {
            "solution treatment": {
              "temperature": "1000 °C",
              "duration": "1 h",
              "atmosphere": "Ar",
              "quenching medium": "water",
              "quenching temperature": ""
            }
          },
          {
            "laser beam welding": {
              "laser power": "300 W",
              "scan speed": "20 mm s^-1",
              "spot size": "0.45 mm",
              "shielding gas": "Ar",
              "shielding gas pressure": "2 bar",
              "shielding gas flow rate": "15 l/min"
            }
          }
        ]
      }
    }
  },
  {
    "doi": "10.1016/j.actamat.2017.02.014",
    "Record": {
      "metadata": {
        "composition": "Al0.6CoCrFeNi@at"
      },
      "strength": [
        {
          "ys": "~1100 MPa",
          "uts": null,
          "strain": "~2.0%",
          "temperature": "room temperature",
          "strain_rate": null,
          "test_env": "tensile, dog-bone specimen, loading direction parallel to rolling direction",
          "test_type": "tensile"
        }
      ],
      "phase": [
        {
          "phases": [
            "FCC",
            "BCC-based (B2)",
            "σ phase"
          ],
          "test_env": null
        },
        {
          "phases": [
            "orthorhombic martensite"
          ],
          "test_env": "under tensile deformation, stress > ~1150 MPa"
        }
      ],
      "grain_size": {
        "grain_size": "15.2 nm (martensite, at 1311 MPa)"
      },
      "synthesis": {
        "steps": [
          {
            "arc melting": {
              "power": "",
              "atmosphere": "Ti-gettered high-purity argon",
              "pressure": "",
              "crucible material": "",
              "electrode material": "",
              "number of remelts": "5"
            }
          },
          {
            "induction melting": {
              "power": "",
              "coil frequency": "",
              "atmosphere": "high vacuum",
              "pressure": "2.5 × 10^-3 Pa",
              "crucible material": "",
              "liquid mixing time": "",
              "number of remelts": ""
            }
          },
          {
            "casting": {
              "mold material": "copper",
              "mold temperature": "",
              "casting temperature": ""
            }
          },
          {
            "homogenization": {
              "temperature": "1373 K",
              "duration": "24 h",
              "atmosphere": ""
            }
          },
          {
            "cooling": {
              "method": "water quenching",
              "rate": ""
            }
          },
          {
            "cold rolling": {
              "reduction": "50%",
              "temperature": "room temperature",
              "number of passes": ""
            }
          },
          {
            "annealing": {
              "temperature": "1123 K",
              "duration": "1 h",
              "atmosphere": ""
            }
          }
        ]
      }
    }
  },
  {
    "doi": "10.1007/s11666-021-01295-8",
    "Record": {
      "metadata": {
        "composition": "Fe50Mn30Co10Cr10@at"
      },
      "strength": [
        {
          "ys": null,
          "uts": "692.4 MPa",
          "strain": "21.3%",
          "temperature": "room temperature",
          "strain_rate": null,
          "test_env": "substrate with double-sided cladding; tensile test; constant displacement rate 1 mm/min",
          "test_type": "tensile"
        }
      ],
      "phase": [
        {
          "phases": [
            "FCC",
            "HCP",
            "BCC"
          ],
          "test_env": "as-cladded"
        }
      ],
      "grain_size": {
        "grain_size": "a few microns (fine equiaxed grains at top); columnar grains near fusion zone"
      },
      "synthesis": {
        "steps": [
          {
            "smelting": {
              "elements": "Fe, Mn, Co, Cr",
              "purity": ">99.5%",
              "atomic ratio": "5:3:1:1"
            }
          },
          {
            "powder atomization": {
              "atomization method": "not specified",
              "particle size distribution": "~25 bcm"
            }
          },
          {
            "substrate preparation": {
              "material": "304L stainless steel",
              "dimensions": "150 mm d7 200 mm d7 14 mm",
              "surface treatment": "polished with sandpaper, cleaned with alcohol and acetone"
            }
          },
          {
            "preset coating": {
              "powder layer thickness": "250 bcm",
              "binder": "alcohol",
              "drying temperature": "100 b0C",
              "drying duration": "1 h"
            }
          },
          {
            "laser cladding": {
              "laser type": "Nd:YAG",
              "laser power": "200 W",
              "scan speed": "5 mm/s",
              "spot size": "1 mm",
              "pulse width": "2 ms",
              "pulse frequency": "25 Hz",
              "overlap rate": "50%",
              "atmosphere": "Ar",
              "gas flow rate": "10 L/min"
            }
          }
        ]
      }
    }
  },
  {
    "doi": "10.1007/s11666-021-01295-8",
    "Record": {
      "metadata": {
        "composition": "Fe50Mn30Co10Cr10@at"
      },
      "strength": [],
      "phase": [
        {
          "phases": [
            "FCC",
            "HCP",
            "BCC"
          ],
          "test_env": "as-cladded"
        }
      ],
      "grain_size": {
        "grain_size": "a few microns (fine equiaxed grains at top); columnar grains near fusion zone"
      },
      "synthesis": {
        "steps": [
          {
            "smelting": {
              "elements": "Fe, Mn, Co, Cr",
              "purity": ">99.5%",
              "atomic ratio": "5:3:1:1"
            }
          },
          {
            "powder atomization": {
              "atomization method": "not specified",
              "particle size distribution": "~25 bcm"
            }
          },
          {
            "substrate preparation": {
              "material": "304L stainless steel",
              "dimensions": "150 mm d7 200 mm d7 14 mm",
              "surface treatment": "polished with sandpaper, cleaned with alcohol and acetone"
            }
          },
          {
            "preset coating": {
              "powder layer thickness": "250 bcm",
              "binder": "alcohol",
              "drying temperature": "100 b0C",
              "drying duration": "1 h"
            }
          },
          {
            "laser cladding": {
              "laser type": "Nd:YAG",
              "laser power": "200 W",
              "scan speed": "7 mm/s",
              "spot size": "1 mm",
              "pulse width": "2 ms",
              "pulse frequency": "25 Hz",
              "overlap rate": "50%",
              "atmosphere": "Ar",
              "gas flow rate": "10 L/min"
            }
          }
        ]
      }
    }
  },
  {
    "doi": "10.1007/s11666-021-01295-8",
    "Record": {
      "metadata": {
        "composition": "Fe50Mn30Co10Cr10@at"
      },
      "strength": [],
      "phase": [
        {
          "phases": [
            "FCC",
            "HCP",
            "BCC"
          ],
          "test_env": "as-cladded"
        }
      ],
      "grain_size": {
        "grain_size": "a few microns (fine equiaxed grains at top); columnar grains near fusion zone"
      },
      "synthesis": {
        "steps": [
          {
            "smelting": {
              "elements": "Fe, Mn, Co, Cr",
              "purity": ">99.5%",
              "atomic ratio": "5:3:1:1"
            }
          },
          {
            "powder atomization": {
              "atomization method": "not specified",
              "particle size distribution": "~25 bcm"
            }
          },
          {
            "substrate preparation": {
              "material": "304L stainless steel",
              "dimensions": "150 mm d7 200 mm d7 14 mm",
              "surface treatment": "polished with sandpaper, cleaned with alcohol and acetone"
            }
          },
          {
            "preset coating": {
              "powder layer thickness": "250 bcm",
              "binder": "alcohol",
              "drying temperature": "100 b0C",
              "drying duration": "1 h"
            }
          },
          {
            "laser cladding": {
              "laser type": "Nd:YAG",
              "laser power": "250 W",
              "scan speed": "3 mm/s",
              "spot size": "1 mm",
              "pulse width": "2 ms",
              "pulse frequency": "25 Hz",
              "overlap rate": "50%",
              "atmosphere": "Ar",
              "gas flow rate": "10 L/min"
            }
          }
        ]
      }
    }
  },
  {
    "doi": "10.1007/s11666-021-01295-8",
    "Record": {
      "metadata": {
        "composition": "Fe50Mn30Co10Cr10@at"
      },
      "strength": [],
      "phase": [],
      "grain_size": {
        "grain_size": "a few microns (fine equiaxed grains at top); columnar grains near fusion zone"
      },
      "synthesis": {
        "steps": [
          {
            "smelting": {
              "elements": "Fe, Mn, Co, Cr",
              "purity": ">99.5%",
              "atomic ratio": "5:3:1:1"
            }
          },
          {
            "powder atomization": {
              "atomization method": "not specified",
              "particle size distribution": "~25 bcm"
            }
          },
          {
            "substrate preparation": {
              "material": "304L stainless steel",
              "dimensions": "150 mm d7 200 mm d7 14 mm",
              "surface treatment": "polished with sandpaper, cleaned with alcohol and acetone"
            }
          },
          {
            "preset coating": {
              "powder layer thickness": "250 bcm",
