Repository: Sci-Extract/sisyphus

# Step through _sisyphus_ extraction process
Author: Soike Yuan  date: 1/12/2025

Prerequisite: Assumed that you have installed sisyphus on your machine and add .env file to your root path which contains API key. :shipit:

## Below is the file structure of the project,

```
├─ README.md                        
├─ pyproject.toml                   # Python project metadata and dependencies
├─ data/                            # Extracted data of high entropy alloys
├─ notebooks/                       # Jupyter notebooks
├─ db/                              # sql databases
├─ record/                          # record sql database
│─ sisyphus/

File: heas_paragraph_wised.json (part 3 of 6)
[
                  "mold material": "graphite",
                  "mold shape": "Y-block",
                  "mold dimensions": "110 x 60 x 80 mm"
                }
              },
              {
                "homogenization": {
                  "temperature": "1000 °C",
                  "duration": "6 h",
                  "atmosphere": ""
                }
              },
              {
                "cooling": {
                  "method": "furnace cooling to 700 °C, then air cooling",
                  "rate": ""
                }
              },
              {
                "machining": {
                  "method": "specimens machined along two directions (WS and H)",
                  "final dimensions": ""
                }
              }
            ]
          }
        }
      ],
      "extract_syn": false
    }
  },
  {
    "doi": "10.1007/s12540-016-6304-2",
    "Record": {
      "metadata": {
        "composition_norm": "CrMnFeCoNi@at",
        "label_norm": "",
        "processing_kw_norm": []
      },
      "properties": [
        {
          "phase": {
            "phases": [
              "FCC"
            ],
            "test_env": null
          }
        }
      ],
      "extract_syn": false
    }
  },
  {
    "doi": "10.1016/j.ijhydene.2020.11.154",
    "Record": {
      "metadata": {
        "composition_norm": "CoCrFeMnNi@at",
        "label_norm": "cold rolled",
        "processing_kw_norm": []
      },
      "properties": [
        {
          "strength": {
            "ys": null,
            "uts": ">1400 MPa",
            "strain": "<10%",
            "temperature": "room temperature",
            "strain_rate": null,
            "test_env": "air, SSRT test",
            "test_type": "tensile"
          }
        }
      ],
      "extract_syn": false
    }
  },
  {
    "doi": "10.1016/j.ijhydene.2020.11.154",
    "Record": {
      "metadata": {
        "composition_norm": "CoCrFeMnNi@at",
        "label_norm": "T3",
        "processing_kw_norm": []
      },
      "properties": [
        {
          "strength": {
            "ys": null,
            "uts": "520 MPa",
            "strain": "60.3%",
            "temperature": "room temperature",
            "strain_rate": null,
            "test_env": "air, SSRT test, recrystallized (T3)",
            "test_type": "tensile"
          }
        }
      ],
      "extract_syn": false
    }
  },
  {
    "doi": "10.1016/j.ijhydene.2020.11.154",
    "Record": {
      "metadata": {
        "composition_norm": "CoCrFeMnNi@at",
        "label_norm": "T1",
        "processing_kw_norm": []
      },
      "properties": [
        {
          "strength": {
            "ys": null,
            "uts": "789 MPa",
            "strain": "40.8%",
            "temperature": "room temperature",
            "strain_rate": null,
            "test_env": "air, SSRT test, recrystallized (T1)",
            "test_type": "tensile"
          }
        }
      ],
      "extract_syn": false
    }
  },
  {
    "doi": "10.1016/j.ijhydene.2020.11.154",
    "Record": {
      "metadata": {
        "composition_norm": "CoCrFeMnNi@at",
        "label_norm": "",
        "processing_kw_norm": []
      },
      "properties": [
        {
          "phase": {
            "phases": [
              "FCC"
            ],
            "test_env": null
          }
        }
      ],
      "extract_syn": false
    }
  },
  {
    "doi": "10.1016/j.ijhydene.2020.11.154",
    "Record": {
      "metadata": {
        "composition_norm": "Co19.87Cr20.05Fe19.92Mn19.91Ni20.15@at",
        "label_norm": "T1",
        "processing_kw_norm": []
      },
      "properties": [
        {
          "synthesis": {
            "steps": [
              {
                "arc melting": {
                  "power": "",
                  "atmosphere": "vacuum",
                  "pressure": "",
                  "crucible material": "",
                  "electrode material": "",
                  "number of remelts": ""
                }
              },
              {
                "homogenization": {
                  "temperature": "1200 °C",
                  "duration": "24 h",
                  "atmosphere": "Ar"
                }
              },
              {
                "quenching": {
                  "medium": "water"
                }
              },
              {
                "hot rolling": {
                  "reduction": "50%",
                  "temperature": "1000 °C",
                  "number of passes": ""
                }
              },
              {
                "cold rolling": {
                  "reduction": "80%",
                  "temperature": "room temperature",
                  "number of passes": "",
                  "type": "cross rolling"
                }
              },
              {
                "annealing": {
                  "temperature": "700 °C",
                  "duration": "30 min",
                  "atmosphere": ""
                }
              }
            ]
          }
        }
      ],
      "extract_syn": false
    }
  },
  {
    "doi": "10.1016/j.ijhydene.2020.11.154",
    "Record": {
      "metadata": {
        "composition_norm": "Co19.87Cr20.05Fe19.92Mn19.91Ni20.15@at",
        "label_norm": "T2",
        "processing_kw_norm": []
      },
      "properties": [
        {
          "synthesis": {
            "steps": [
              {
                "arc melting": {
                  "power": "",
                  "atmosphere": "vacuum",
                  "pressure": "",
                  "crucible material": "",
                  "electrode material": "",
                  "number of remelts": ""
                }
              },
              {
                "homogenization": {
                  "temperature": "1200 °C",
                  "duration": "24 h",
                  "atmosphere": "Ar"
                }
              },
              {
                "quenching": {
                  "medium": "water"
                }
              },
              {
                "hot rolling": {
                  "reduction": "50%",
                  "temperature": "1000 °C",
                  "number of passes": ""
                }
              },
              {
                "cold rolling": {
                  "reduction": "80%",
                  "temperature": "room temperature",
                  "number of passes": "",
                  "type": "cross rolling"
                }
              },
              {
                "annealing": {
                  "temperature": "850 °C",
                  "duration": "60 min",
                  "atmosphere": ""
                }
              }
            ]
          }
        }
      ],
      "extract_syn": false
    }
  },
  {
    "doi": "10.1016/j.ijhydene.2020.11.154",
    "Record": {
      "metadata": {
        "composition_norm": "Co19.87Cr20.05Fe19.92Mn19.91Ni20.15@at",
        "label_norm": "T3",
        "processing_kw_norm": []
      },
      "properties": [
        {
          "synthesis": {
            "steps": [
              {
                "arc melting": {
                  "power": "",
                  "atmosphere": "vacuum",
                  "pressure": "",
                  "crucible material": "",
                  "electrode material": "",
                  "number of remelts": ""
                }
              },
              {
                "homogenization": {
                  "temperature": "1200 °C",
                  "duration": "24 h",
                  "atmosphere": "Ar"
                }
              },
              {
                "quenching": {
                  "medium": "water"
                }
              },
              {
                "hot rolling": {
                  "reduction": "50%",
                  "temperature": "1000 °C",
                  "number of passes": ""
                }
              },
              {
                "cold rolling": {
                  "reduction": "80%",
                  "temperature": "room temperature",
                  "number of passes": "",
                  "type": "cross rolling"
                }
              },
              {
                "annealing": {
                  "temperature": "950 °C",
                  "duration": "60 min",
                  "atmosphere": ""
                }
              }
            ]
          }
        }
      ],
      "extract_syn": false
    }
  },
  {
    "doi": "10.1007/s11665-015-1869-3",
    "Record": {
      "metadata": {
        "composition_norm": "AlCoCrFeNi@at",
        "label_norm": "Ti0",
        "processing_kw_norm": []
      },
      "properties": [
        {
          "strength": {
            "ys": "1390 MPa",
            "uts": "4390 MPa",
            "strain": "29.8%",
            "temperature": "room temperature",
            "strain_rate": "1e-3 s^-1",
            "test_env": "cylindrical, aspect ratio 2:1",
            "test_type": "compressive"
          }
        },
        {
          "strength": {
            "ys": "1546-1571 MPa",
            "uts": null,
            "strain": null,
            "temperature": "room temperature",
            "strain_rate": "960-2000 s^-1",
            "test_env": "cylindrical, aspect ratio 1:1",
            "test_type": "compressive"
          }
        },
        {
          "phase": {
            "phases": [
              "A2",
              "B2"
            ],
            "test_env": "as-cast"
          }
        },
        {
          "synthesis": {
            "steps": [
              {
                "arc melting": {
                  "power": "",
                  "atmosphere": "argon, Ti-gettered, high-purity",
                  "pressure": "",
                  "crucible material": "",
                  "electrode material": "",
                  "number of remelts": "5"
                }
              },
              {
                "casting": {
                  "mold material": "copper, water-cooled",
                  "mold temperature": "",
                  "casting temperature": ""
                }
              }
            ]
          }
        }
      ],
      "extract_syn": false
    }
  },
  {
    "doi": "10.1007/s11665-015-1869-3",
    "Record": {
      "metadata": {
        "composition_norm": "AlCoCrFeNiTi0.2@at",
        "label_norm": "Ti0.2",
        "processing_kw_norm": []
      },
      "properties": [
        {
          "strength": {
            "ys": null,
            "uts": null,
            "strain": null,
            "temperature": "room temperature",
            "strain_rate": "1e-3 s^-1",
            "test_env": "cylindrical, aspect ratio 2:1",
            "test_type": "compressive"
          }
        },
        {
          "strength": {
            "ys": null,
            "uts": "2895 MPa",
            "strain": "13.3%",
            "temperature": "room temperature",
            "strain_rate": "2770 s^-1",
            "test_env": "cylindrical, aspect ratio 1:1",
            "test_type": "compressive"
          }
        },
        {
          "phase": {
            "phases": [
              "A2",
              "B2"
            ],
            "test_env": "as-cast"
          }
        },
        {
          "synthesis": {
            "steps": [
              {
                "arc melting": {
                  "power": "",
                  "atmosphere": "argon, Ti-gettered, high-purity",
                  "pressure": "",
                  "crucible material": "",
                  "electrode material": "",
                  "number of remelts": "5"
                }
              },
              {
                "casting": {
                  "mold material": "copper, water-cooled",
                  "mold temperature": "",
                  "casting temperature": ""
                }
              }
            ]
          }
        }
      ],
      "extract_syn": false
    }
  },
  {
    "doi": "10.1007/s11665-015-1869-3",
    "Record": {
      "metadata": {
        "composition_norm": "AlCoCrFeNiTi0.4@at",
        "label_norm": "Ti0.4",
        "processing_kw_norm": []
      },
      "properties": [
        {
          "strength": {
            "ys": null,
            "uts": null,
            "strain": null,
            "temperature": "room temperature",
            "strain_rate": "1e-3 s^-1",
            "test_env": "cylindrical, aspect ratio 2:1",
            "test_type": "compressive"
          }
        },
        {
          "strength": {
            "ys": "2090 MPa",
            "uts": "2908 MPa",
            "strain": "12.7%",
            "temperature": "room temperature",
            "strain_rate": "2900 s^-1",
            "test_env": "cylindrical, aspect ratio 1:1",
            "test_type": "compressive"
          }
        },
        {
          "phase": {
            "phases": [
              "A2",
              "B2",
              "Laves"
            ],
            "test_env": "as-cast"
          }
        },
        {
          "synthesis": {
            "steps": [
              {
                "arc melting": {
                  "power": "",
                  "atmosphere": "argon, Ti-gettered, high-purity",
                  "pressure": "",
                  "crucible material": "",
                  "electrode material": "",
                  "number of remelts": "5"
                }
              },
              {
                "casting": {
                  "mold material": "copper, water-cooled",
                  "mold temperature": "",
                  "casting temperature": ""
                }
              }
            ]
          }
        }
      ],
      "extract_syn": false
    }
  },
  {
    "doi": "10.1016/j.jallcom.2021.161518",
    "Record": {
      "metadata": {
        "composition_norm": "CoCrFeNi@at",
        "label_norm": "",
        "processing_kw_norm": []
      },
      "properties": [
        {
          "strength": {
            "ys": "184 MPa",
            "uts": "523 MPa",
            "strain": null,
            "temperature": "room temperature",
            "strain_rate": "2×10^-3/s",
            "test_env": "tensile specimen thickness 0.2 mm",
            "test_type": "tensile"
          }
        }
      ],
      "extract_syn": false
    }
  },
  {
    "doi": "10.1016/j.jallcom.2021.161518",
    "Record": {
      "metadata": {
        "composition_norm": "CoCrFeMnNi@at",
        "label_norm": "",
        "processing_kw_norm": []
      },
      "properties": [
        {
          "strength": {
            "ys": "230 MPa",
            "uts": "760 MPa",
            "strain": null,
            "temperature": "room temperature",
            "strain_rate": "2×10^-3/s",
            "test_env": "tensile specimen thickness 0.2 mm",
            "test_type": "tensile"
          }
        }
      ],
      "extract_syn": false
    }
  },
  {
    "doi": "10.1016/j.jallcom.2021.161518",
    "Record": {
      "metadata": {
        "composition_norm": "(CoCrFeNi)95Ti1Nb1Al3@at",
        "label_norm": "",
        "processing_kw_norm": []
      },
      "properties": [
        {
          "strength": {
            "ys": "190 MPa",
            "uts": "580 MPa",
            "strain": "50%",
            "temperature": "room temperature",
            "strain_rate": "2×10^-3/s",
            "test_env": "tensile specimen thickness 0.2 mm, annealed at 1273 K 1 h",
            "test_type": "tensile"
          }
        },
        {
          "strength": {
            "ys": "450 MPa",
            "uts": "580-870 MPa",
            "strain": "40%",
            "temperature": "room temperature",
            "strain_rate": "2×10^-3/s",
            "test_env": "tensile specimen thickness 0.2 mm, annealed at 1273 K 1 h, aged at 1023 K 8 h",
            "test_type": "tensile"
          }
        }
      ],
      "extract_syn": false
    }
  },
  {
    "doi": "10.1016/j.jallcom.2021.161518",
    "Record": {
      "metadata": {
        "composition_norm": "CoCrFeNi95Ti1Nb1Al3@at",
        "label_norm": "",
        "processing_kw_norm": []
      },
      "properties": [
        {
          "phase": {
            "phases": [
              "FCC"
            ],
            "test_env": "annealed at 1273 K for 1 h"
          }
        },
        {
          "phase": {
            "phases": [
              "FCC",
              "L12 (γ', Ni3(Ti,Al,Nb))"
            ],
            "test_env": "aged at 1023 K for 8 h after annealing at 1273 K for 1 h"
          }
        }
      ],
      "extract_syn": false
    }
  },
  {
    "doi": "10.1016/j.jallcom.2021.161518",
    "Record": {
      "metadata": {
        "composition_norm": "CoCrFeNi95Ti1Nb1Al3@at",
        "label_norm": "",
        "processing_kw_norm": []
      },
      "properties": [
        {
          "synthesis": {
            "steps": [
              {
                "induction melting": {
                  "power": "",
                  "coil frequency": "",
                  "atmosphere": "vacuum",
                  "pressure": "",
                  "crucible material": "",
                  "liquid mixing time": "",
                  "number of remelts": ""
                }
              },
              {
                "homogenization": {
                  "temperature": "1473 K",
                  "duration": "12 h",
                  "atmosphere": ""
                }
              },
              {
                "cutting": {
                  "thickness": "1 mm",
                  "method": "cut from ingot"
                }
              },
              {
                "cold rolling": {
                  "reduction": "",
                  "temperature": "",
                  "number of passes": "",
                  "final thickness": "0.1 mm or 0.2 mm"
                }
              },
              {
                "punching": {
                  "sample thickness": "0.2 mm, 0.1 mm",
                  "purpose": "tensile, TEM, irradiation samples"
                }
              },
              {
                "solution treatment": {
                  "temperature": "1273 K",
                  "duration": "1 h",
                  "atmosphere": "vacuum (10^-5 Pa)",
                  "quenching medium": "air",
                  "quenching temperature": "room temperature"
                }
              },
              {
                "annealing (precipitation)": {
                  "temperature": "1023 K",
                  "duration": "8 h",
                  "atmosphere": "vacuum"
                }
              },
              {
                "electropolishing": {
                  "voltage": "15 V",
                  "solution": "HClO4 (25%) + CH3COOH (75%)",
                  "purpose": "remove oxide film"
                }
              }
            ]
          }
        }
      ],
      "extract_syn": false
    }
  },
  {
    "doi": "10.1016/j.actamat.2022.118516",
    "Record": {
      "metadata": {
        "composition_norm": "Co30Cr20Fe18Ni14Mn18@at",
        "label_norm": "RA-730",
        "processing_kw_norm": []
      },
      "properties": [
        {
          "strength": {
            "ys": "1300 MPa",
            "uts": null,
            "strain": null,
            "temperature": "room temperature",
            "strain_rate": "1e-3 s^-1",
            "test_env": "dog bone-shaped, gauge 15×2.5×1.2 mm",
            "test_type": "tensile"
          }
        },
        {
          "synthesis": {
            "steps": [
              {
                "vacuum suspension melting": {
                  "atmosphere": "argon",
                  "number of remelts": "7",
                  "charge mass": "3 kg",
                  "crucible size": "60 mm x 130 mm"
                }
              },
              {
                "homogenization": {
                  "temperature": "1200 °C",
                  "duration": "24 h",
                  "atmosphere": ""
                }
              },
              {
                "cold rolling": {
                  "reduction": "",
                  "temperature": "",
                  "number of passes": ""
                }
              },
              {
                "annealing": {
                  "temperature": "900 °C",
                  "duration": "5 h",
                  "atmosphere": ""
                }
              },
              {
                "cold rolling": {
                  "reduction": "80%",
                  "final thickness": "1.2 mm",
                  "temperature": "",
                  "number of passes": ""
                }
              },
              {
                "annealing": {
                  "temperature": "730 °C",
                  "duration": "10 min",
                  "atmosphere": ""
                }
              },
              {
                "water quenching": {}
              }
            ]
          }
        }
      ],
      "extract_syn": false
    }
  },
  {
    "doi": "10.1016/j.actamat.2022.118516",
    "Record": {
      "metadata": {
        "composition_norm": "Co30Cr20Fe18Ni14Mn18@at",
        "label_norm": "RA-820",
        "processing_kw_norm": []
      },
      "properties": [
        {
          "strength": {
            "ys": null,
            "uts": null,
            "strain": "56%",
            "temperature": "room temperature",
            "strain_rate": "1e-3 s^-1",
            "test_env": "dog bone-shaped, gauge 15×2.5×1.2 mm",
            "test_type": "tensile"
          }
        },
        {
          "grain_size": {
            "grain_size": "8 μm"
          }
        },
        {
          "synthesis": {
            "steps": [
              {
                "vacuum suspension melting": {
                  "atmosphere": "argon",
                  "number of remelts": "7",
                  "charge mass": "3 kg",
                  "crucible size": "60 mm x 130 mm"
                }
              },
              {
                "homogenization": {
                  "temperature": "1200 °C",
                  "duration": "24 h",
                  "atmosphere": ""
                }
              },
              {
                "cold rolling": {
                  "reduction": "",
                  "temperature": "",
                  "number of passes": ""
                }
              },
              {
                "annealing": {
                  "temperature": "900 °C",
                  "duration": "5 h",
                  "atmosphere": ""
                }
              },
              {
                "cold rolling": {
                  "reduction": "80%",
                  "final thickness": "1.2 mm",
                  "temperature": "",
                  "number of passes": ""
                }
              },
              {
                "annealing": {
                  "temperature": "820 °C",
                  "duration": "10 min",
                  "atmosphere": ""
                }
              },
              {
                "water quenching": {}
              }
            ]
          }
        }
      ],
      "extract_syn": false
    }
  },
  {
    "doi": "10.1016/j.actamat.2022.118516",
    "Record": {
      "metadata": {
        "composition_norm": "Co30Cr20Fe18Ni14Mn18@at",
        "label_norm": "RA-780",
        "processing_kw_norm": []
      },
      "properties": [
        {
          "strength": {
            "ys": "980 MPa",
            "uts": "1385 MPa",
            "strain": "48%",
            "temperature": "room temperature",
            "strain_rate": "1e-3 s^-1",
            "test_env": "dog bone-shaped, gauge 15×2.5×1.2 mm",
            "test_type": "tensile"
          }
        },
        {
          "synthesis": {
            "steps": [
              {
                "vacuum suspension melting": {
                  "atmosphere": "argon",
                  "number of remelts": "7",
                  "charge mass": "3 kg",
                  "crucible size": "60 mm x 130 mm"
                }
              },
              {
                "homogenization": {
                  "temperature": "1200 °C",
                  "duration": "24 h",
                  "atmosphere": ""
                }
              },
              {
                "cold rolling": {
                  "reduction": "",
                  "temperature": "",
                  "number of passes": ""
                }
              },
              {
                "annealing": {
                  "temperature": "900 °C",
                  "duration": "5 h",
                  "atmosphere": ""
                }
              },
              {
                "cold rolling": {
                  "reduction": "80%",
                  "final thickness": "1.2 mm",
                  "temperature": "",
                  "number of passes": ""
                }
              },
              {
                "annealing": {
                  "temperature": "780 °C",
                  "duration": "10 min",
                  "atmosphere": ""
                }
              },
              {
                "water quenching": {}
              }
            ]
          }
        }
      ],
      "extract_syn": false
    }
  },
  {
    "doi": "10.1016/j.actamat.2022.118516",
    "Record": {
      "metadata": {
        "composition_norm": "Co30Cr20Fe18Ni14Mn18@at",
        "label_norm": "",
        "processing_kw_norm": []
      },
      "properties": [
        {
          "phase": {
            "phases": [
              "FCC"
            ],
            "test_env": null
          }
        }
      ],
      "extract_syn": false
    }
  },
  {
    "doi": "10.1016/j.actamat.2022.118516",
    "Record": {
      "metadata": {
        "composition_norm": "Co30Cr20Fe18Ni14Mn18@at",
        "label_norm": "homogenized",
        "processing_kw_norm": []
      },
      "properties": [
        {
          "grain_size": {
            "grain_size": "300 μm"
          }
        }
      ],
      "extract_syn": false
    }
  },
  {
    "doi": "10.1016/j.actamat.2022.118516",
    "Record": {
      "metadata": {
        "composition_norm": "Co30Cr20Fe18Ni14Mn18@at",
        "label_norm": "RA-780 (small grains)",
        "processing_kw_norm": []
      },
      "properties": [
        {
          "grain_size": {
            "grain_size": "~1 μm"
          }
        }
      ],
      "extract_syn": false
    }
  },
  {
    "doi": "10.1016/j.actamat.2022.118516",
    "Record": {
      "metadata": {
        "composition_norm": "Co30Cr20Fe18Ni14Mn18@at",
        "label_norm": "RA-780 (large grains)",
        "processing_kw_norm": []
      },
      "properties": [
        {
          "grain_size": {
            "grain_size": "~18 μm"
          }
        }
      ],
      "extract_syn": false
    }
  },
  {
    "doi": "10.1016/j.jallcom.2019.153526",
    "Record": {
      "metadata": {
        "composition_norm": "Co10Cr15Fe25Mn10Ni30V10@at",
        "label_norm": "R96",
        "processing_kw_norm": []
      },
      "properties": [
        {
          "strength": {
            "ys": null,
            "uts": "1.6 GPa",
            "strain": null,
            "temperature": "room temperature",
            "strain_rate": null,
            "test_env": "cold-drawn wire",
            "test_type": "tensile"
          }
        },
        {
          "phase": {
            "phases": [
              "FCC"
            ],
            "test_env": "cold-drawn, reduction ratio 96%, center"
          }
        }
      ],
      "extract_syn": false
    }
  },
  {
    "doi": "10.1016/j.jallcom.2019.153526",
    "Record": {
      "metadata": {
        "composition_norm": "Co10Cr15Fe25Mn10Ni30V10@at",
        "label_norm": "R0",
        "processing_kw_norm": []
      },
      "properties": [
        {
          "phase": {
            "phases": [
              "FCC"
            ],
            "test_env": "as-cast, center part of rod"
          }
        }
      ],
      "extract_syn": false
    }
  },
  {
    "doi": "10.1016/j.jallcom.2019.153526",
    "Record": {
      "metadata": {
        "composition_norm": "Co10Cr15Fe25Mn10Ni30V10@at",
        "label_norm": "R90",
        "processing_kw_norm": []
      },
      "properties": [
        {
          "phase": {
            "phases": [
              "FCC"
            ],
            "test_env": "cold-drawn, reduction ratio 90%, center and surface"
          }
        }
      ],
      "extract_syn": false
    }
  },
  {
    "doi": "10.1016/j.jallcom.2019.153526",
    "Record": {
      "metadata": {
        "composition_norm": "Co10Cr15Fe25Mn10Ni30V10@at",
        "label_norm": "R0-center",
        "processing_kw_norm": []
      },
      "properties": [
        {
          "grain_size": {
            "grain_size": "55.6 μm"
          }
        }
      ],
      "extract_syn": false
    }
  },
  {
    "doi": "10.1016/j.jallcom.2019.153526",
    "Record": {
      "metadata": {
        "composition_norm": "Co10Cr15Fe25Mn10Ni30V10@at",
        "label_norm": "R90-center",
        "processing_kw_norm": []
      },
      "properties": [
        {
          "grain_size": {
            "grain_size": "3.2 μm"
          }
        }
      ],
      "extract_syn": false
    }
  },
  {
    "doi": "10.1016/j.jallcom.2019.153526",
    "Record": {
      "metadata": {
        "composition_norm": "Co10Cr15Fe25Mn10Ni30V10@at",
        "label_norm": "R96-center",
        "processing_kw_norm": []
      },
      "properties": [
        {
          "grain_size": {
            "grain_size": "1.1 μm"
          }
        }
      ],
      "extract_syn": false
    }
  },
  {
    "doi": "10.1016/j.jallcom.2019.153526",
    "Record": {
      "metadata": {
        "composition_norm": "Co10Cr15Fe25Mn10Ni30V10@at",
        "label_norm": "R90-surface",
        "processing_kw_norm": []
      },
      "properties": [
        {
          "grain_size": {
            "grain_size": "1.2 μm"
          }
        }
      ],
      "extract_syn": false
    }
  },
  {
    "doi": "10.1016/j.jallcom.2019.153526",
    "Record": {
      "metadata": {
        "composition_norm": "Co10Cr15Fe25Mn10Ni30V10@at",
        "label_norm": "",
        "processing_kw_norm": []
      },
      "properties": [
        {
          "synthesis": {
            "steps": [
              {
                "casting": {
                  "mold material": "",
                  "mold temperature": "",
                  "casting temperature": ""
                }
              },
              {
                "homogenization": {
                  "temperature": "1025 degC",
                  "duration": "6 h",
                  "atmosphere": ""
                }
              },
              {
                "cooling": {
                  "method": "furnace cooled to 700 degC, then air cooled to room temperature",
                  "rate": ""
                }
              },
              {
                "electrical discharge machining": {
                  "shape": "rod",
                  "diameter": "7.0 mm",
                  "length": "100 mm"
                }
              },
              {
                "groove rolling": {
                  "final diameter": "4.75 mm"
                }
              },
              {
                "annealing": {
                  "temperature": "1200 degC",
                  "duration": "2 h",
                  "atmosphere": ""
                }
              },
              {
                "cold drawing": {
                  "initial diameter": "4.75 mm",
                  "final diameter": "1.0 mm",
                  "reduction ratio per pass": "9.75%",
                  "drawing velocity": "3 mm/s",
                  "number of passes": "",
                  "die material": "tungsten carbide",
                  "lubricant": "phosphate",
                  "temperature": "room temperature",
                  "total reduction ratios": "0%, 60%, 80%, 90%, 96%"
                }
              }
            ]
          }
        }
      ],
      "extract_syn": false
    }
  },
  {
    "doi": "10.1007/s11665-019-04162-4",
    "Record": {
      "metadata": {
        "composition_norm": "Al0.4FeCrNiCo0@mol",
        "label_norm": "x=0",
        "processing_kw_norm": []
      },
      "properties": [
        {
          "strength": {
            "ys": "965.22 MPa",
            "uts": null,
            "strain": null,
            "temperature": "room temperature",
            "strain_rate": null,
            "test_env": null,
            "test_type": "compressive"
          }
        }
      ],
      "extract_syn": false
    }
  },
  {
    "doi": "10.1007/s11665-019-04162-4",
    "Record": {
      "metadata": {
        "composition_norm": "Al0.4FeCrNiCo1.0@mol",
        "label_norm": "x=1.0",
        "processing_kw_norm": []
      },
      "properties": [
        {
          "strength": {
            "ys": "233.37 MPa",
            "uts": null,
            "strain": ">81%",
            "temperature": "room temperature",
            "strain_rate": null,
            "test_env": null,
            "test_type": "compressive"
          }
        }
      ],
      "extract_syn": false
    }
  },
  {
    "doi": "10.1007/s11665-019-04162-4",
    "Record": {
      "metadata": {
        "composition_norm": "Al0.4FeCrNiCo0@at",
        "label_norm": "Co0",
        "processing_kw_norm": []
      },
      "properties": [
        {
          "phase": {
            "phases": [
              "FCC",
              "BCC"
            ],
            "test_env": "as-cast"
          }
        }
      ],
      "extract_syn": false
    }
  },
  {
    "doi": "10.1007/s11665-019-04162-4",
    "Record": {
      "metadata": {
        "composition_norm": "Al0.4FeCrNiCo0.25@at",
        "label_norm": "Co0.25",
        "processing_kw_norm": []
      },
      "properties": [
        {
          "phase": {
            "phases": [
              "FCC",
              "BCC"
            ],
            "test_env": "as-cast"
          }
        }
      ],
      "extract_syn": false
    }
  },
  {
    "doi": "10.1007/s11665-019-04162-4",
    "Record": {
      "metadata": {
        "composition_norm": "Al0.4FeCrNiCo0.5@at",
        "label_norm": "Co0.5",
        "processing_kw_norm": []
      },
      "properties": [
        {
          "phase": {
            "phases": [
              "FCC",
              "BCC"
            ],
            "test_env": "as-cast"
          }
        }
      ],
      "extract_syn": false
    }
  },
  {
    "doi": "10.1007/s11665-019-04162-4",
    "Record": {
      "metadata": {
        "composition_norm": "Al0.4FeCrNiCo1.0@at",
        "label_norm": "Co1.0",
        "processing_kw_norm": []
      },
      "properties": [
        {
          "phase": {
            "phases": [
              "FCC"
            ],
            "test_env": "as-cast"
          }
        }
      ],
      "extract_syn": false
    }
  },
  {
    "doi": "10.1007/s11665-019-04162-4",
    "Record": {
      "metadata": {
        "composition_norm": "Al0.4FeCrNiCo0@at",
        "label_norm": "x=0",
        "processing_kw_norm": []
      },
      "properties": [
        {
          "synthesis": {
            "steps": [
              {
                "cold pressing": {
                  "pressure": "10 ton",
                  "duration": "",
                  "die material": "high-speed steel",
                  "die inner diameter": "12 mm",
                  "temperature": "room temperature"
                }
              },
              {
                "arc melting": {
                  "power": "",
                  "atmosphere": "argon",
                  "pressure": "vacuum",
                  "crucible material": "water-cooled copper mold",
                  "electrode material": "",
                  "number of remelts": "several"
                }
              }
            ]
          }
        }
      ],
      "extract_syn": false
    }
  },
  {
    "doi": "10.1007/s11665-019-04162-4",
    "Record": {
      "metadata": {
        "composition_norm": "Al0.4FeCrNiCo0.25@at",
        "label_norm": "x=0.25",
        "processing_kw_norm": []
      },
      "properties": [
        {
          "synthesis": {
            "steps": [
              {
                "cold pressing": {
                  "pressure": "10 ton",
                  "duration": "",
                  "die material": "high-speed steel",
                  "die inner diameter": "12 mm",
                  "temperature": "room temperature"
                }
              },
              {
                "arc melting": {
                  "power": "",
                  "atmosphere": "argon",
                  "pressure": "vacuum",
                  "crucible material": "water-cooled copper mold",
                  "electrode material": "",
                  "number of remelts": "several"
                }
              }
            ]
          }
        }
      ],
      "extract_syn": false
    }
  },
  {
    "doi": "10.1007/s11665-019-04162-4",
    "Record": {
      "metadata": {
        "composition_norm": "Al0.4FeCrNiCo0.5@at",
        "label_norm": "x=0.5",
        "processing_kw_norm": []
      },
      "properties": [
        {
          "synthesis": {
            "steps": [
              {
                "cold pressing": {
                  "pressure": "10 ton",
                  "duration": "",
                  "die material": "high-speed steel",
                  "die inner diameter": "12 mm",
                  "temperature": "room temperature"
                }
              },
              {
                "arc melting": {
                  "power": "",
                  "atmosphere": "argon",
                  "pressure": "vacuum",
                  "crucible material": "water-cooled copper mold",
                  "electrode material": "",
                  "number of remelts": "several"
                }
              }
            ]
          }
        }
      ],
      "extract_syn": false
    }
  },
  {
    "doi": "10.1007/s11665-019-04162-4",
    "Record": {
      "metadata": {
        "composition_norm": "Al0.4FeCrNiCo1.0@at",
        "label_norm": "x=1.0",
        "processing_kw_norm": []
      },
      "properties": [
        {
          "synthesis": {
            "steps": [
              {
                "cold pressing": {
                  "pressure": "10 ton",
                  "duration": "",
                  "die material": "high-speed steel",
                  "die inner diameter": "12 mm",
                  "temperature": "room temperature"
                }
              },
              {
                "arc melting": {
                  "power": "",
                  "atmosphere": "argon",
                  "pressure": "vacuum",
                  "crucible material": "water-cooled copper mold",
                  "electrode material": "",
                  "number of remelts": "several"
                }
              }
            ]
          }
        }
      ],
      "extract_syn": false
    }
  },
  {
    "doi": "10.1016/j.corsci.2023.111422",
    "Record": {
      "metadata": {
        "composition_norm": "Fe39Mn20Co20Cr15Si5Al1@at",
        "label_norm": "",
        "processing_kw_norm": []
      },
      "properties": [
        {
          "strength": {
            "ys": "277 MPa",
            "uts": "673 MPa",
            "strain": "~17.8%",
            "temperature": "room temperature",
            "strain_rate": "1e-4 s^-1",
            "test_env": "air",
            "test_type": "tensile"
          }
        },
        {
          "strength": {
            "ys": "305 MPa",
            "uts": "675 MPa",
            "strain": "~19.0%",
            "temperature": "room temperature",
            "strain_rate": "1e-4 s^-1",
