Repository: Sci-Extract/sisyphus

# Step through _sisyphus_ extraction process
Author: Soike Yuan  date: 1/12/2025

Prerequisite: Assumed that you have installed sisyphus on your machine and add .env file to your root path which contains API key. :shipit:

## Below is the file structure of the project,

```
├─ README.md                        
├─ pyproject.toml                   # Python project metadata and dependencies
├─ data/                            # Extracted data of high entropy alloys
├─ notebooks/                       # Jupyter notebooks
├─ db/                              # sql databases
├─ record/                          # record sql database
│─ sisyphus/

File: heas_bulk.json (part 4 of 15)
[
              "binder": "alcohol",
              "drying temperature": "100 b0C",
              "drying duration": "1 h"
            }
          },
          {
            "laser cladding": {
              "laser type": "Nd:YAG",
              "laser power": "200 W",
              "scan speed": "3 mm/s",
              "spot size": "1 mm",
              "pulse width": "2 ms",
              "pulse frequency": "25 Hz",
              "overlap rate": "50%",
              "atmosphere": "Ar",
              "gas flow rate": "10 L/min"
            }
          }
        ]
      }
    }
  },
  {
    "doi": "10.1007/s11666-021-01295-8",
    "Record": {
      "metadata": {
        "composition": "Fe50Mn30Co10Cr10@at"
      },
      "strength": [],
      "phase": [],
      "grain_size": {
        "grain_size": "a few microns (fine equiaxed grains at top); columnar grains near fusion zone"
      },
      "synthesis": {
        "steps": [
          {
            "smelting": {
              "elements": "Fe, Mn, Co, Cr",
              "purity": ">99.5%",
              "atomic ratio": "5:3:1:1"
            }
          },
          {
            "powder atomization": {
              "atomization method": "not specified",
              "particle size distribution": "~25 bcm"
            }
          },
          {
            "substrate preparation": {
              "material": "304L stainless steel",
              "dimensions": "150 mm d7 200 mm d7 14 mm",
              "surface treatment": "polished with sandpaper, cleaned with alcohol and acetone"
            }
          },
          {
            "preset coating": {
              "powder layer thickness": "250 bcm",
              "binder": "alcohol",
              "drying temperature": "100 b0C",
              "drying duration": "1 h"
            }
          },
          {
            "laser cladding": {
              "laser type": "Nd:YAG",
              "laser power": "250 W",
              "scan speed": "5 mm/s",
              "spot size": "1 mm",
              "pulse width": "2 ms",
              "pulse frequency": "25 Hz",
              "overlap rate": "50%",
              "atmosphere": "Ar",
              "gas flow rate": "10 L/min"
            }
          }
        ]
      }
    }
  },
  {
    "doi": "10.1007/s11666-021-01295-8",
    "Record": {
      "metadata": {
        "composition": "Fe50Mn30Co10Cr10@at"
      },
      "strength": [],
      "phase": [],
      "grain_size": {
        "grain_size": "a few microns (fine equiaxed grains at top); columnar grains near fusion zone"
      },
      "synthesis": {
        "steps": [
          {
            "smelting": {
              "elements": "Fe, Mn, Co, Cr",
              "purity": ">99.5%",
              "atomic ratio": "5:3:1:1"
            }
          },
          {
            "powder atomization": {
              "atomization method": "not specified",
              "particle size distribution": "~25 bcm"
            }
          },
          {
            "substrate preparation": {
              "material": "304L stainless steel",
              "dimensions": "150 mm d7 200 mm d7 14 mm",
              "surface treatment": "polished with sandpaper, cleaned with alcohol and acetone"
            }
          },
          {
            "preset coating": {
              "powder layer thickness": "250 bcm",
              "binder": "alcohol",
              "drying temperature": "100 b0C",
              "drying duration": "1 h"
            }
          },
          {
            "laser cladding": {
              "laser type": "Nd:YAG",
              "laser power": "250 W",
              "scan speed": "7 mm/s",
              "spot size": "1 mm",
              "pulse width": "2 ms",
              "pulse frequency": "25 Hz",
              "overlap rate": "50%",
              "atmosphere": "Ar",
              "gas flow rate": "10 L/min"
            }
          }
        ]
      }
    }
  },
  {
    "doi": "10.1007/s11666-021-01295-8",
    "Record": {
      "metadata": {
        "composition": "Fe50Mn30Co10Cr10@at"
      },
      "strength": [],
      "phase": [],
      "grain_size": {
        "grain_size": "a few microns (fine equiaxed grains at top); columnar grains near fusion zone"
      },
      "synthesis": {
        "steps": [
          {
            "smelting": {
              "elements": "Fe, Mn, Co, Cr",
              "purity": ">99.5%",
              "atomic ratio": "5:3:1:1"
            }
          },
          {
            "powder atomization": {
              "atomization method": "not specified",
              "particle size distribution": "~25 bcm"
            }
          },
          {
            "substrate preparation": {
              "material": "304L stainless steel",
              "dimensions": "150 mm d7 200 mm d7 14 mm",
              "surface treatment": "polished with sandpaper, cleaned with alcohol and acetone"
            }
          },
          {
            "preset coating": {
              "powder layer thickness": "250 bcm",
              "binder": "alcohol",
              "drying temperature": "100 b0C",
              "drying duration": "1 h"
            }
          },
          {
            "laser cladding": {
              "laser type": "Nd:YAG",
              "laser power": "200 W",
              "scan speed": "3 mm/s",
              "spot size": "1 mm",
              "pulse width": "2 ms",
              "pulse frequency": "25 Hz",
              "overlap rate": "50%",
              "atmosphere": "Ar",
              "gas flow rate": "10 L/min"
            }
          }
        ]
      }
    }
  },
  {
    "doi": "10.1007/s11666-021-01295-8",
    "Record": {
      "metadata": {
        "composition": "Fe50Mn30Co10Cr10@at"
      },
      "strength": [],
      "phase": [],
      "grain_size": {
        "grain_size": "a few microns (fine equiaxed grains at top); columnar grains near fusion zone"
      },
      "synthesis": {
        "steps": [
          {
            "smelting": {
              "elements": "Fe, Mn, Co, Cr",
              "purity": ">99.5%",
              "atomic ratio": "5:3:1:1"
            }
          },
          {
            "powder atomization": {
              "atomization method": "not specified",
              "particle size distribution": "~25 bcm"
            }
          },
          {
            "substrate preparation": {
              "material": "304L stainless steel",
              "dimensions": "150 mm d7 200 mm d7 14 mm",
              "surface treatment": "polished with sandpaper, cleaned with alcohol and acetone"
            }
          },
          {
            "preset coating": {
              "powder layer thickness": "250 bcm",
              "binder": "alcohol",
              "drying temperature": "100 b0C",
              "drying duration": "1 h"
            }
          },
          {
            "laser cladding": {
              "laser type": "Nd:YAG",
              "laser power": "200 W",
              "scan speed": "7 mm/s",
              "spot size": "1 mm",
              "pulse width": "2 ms",
              "pulse frequency": "25 Hz",
              "overlap rate": "50%",
              "atmosphere": "Ar",
              "gas flow rate": "10 L/min"
            }
          }
        ]
      }
    }
  },
  {
    "doi": "10.1002/adma.201807142",
    "Record": {
      "metadata": {
        "composition": "VCoNi@at"
      },
      "strength": [
        {
          "ys": "~1 GPa",
          "uts": "1359 MPa",
          "strain": "38%",
          "temperature": "room temperature",
          "strain_rate": null,
          "test_env": null,
          "test_type": "tensile"
        }
      ],
      "phase": [
        {
          "phases": [
            "FCC"
          ],
          "test_env": null
        }
      ],
      "grain_size": {
        "grain_size": "2.0 ± 1.5 µm"
      },
      "synthesis": {
        "steps": [
          {
            "induction melting": {
              "power": "",
              "coil frequency": "",
              "atmosphere": "argon",
              "pressure": "",
              "crucible material": "",
              "liquid mixing time": "",
              "number of remelts": ""
            }
          },
          {
            "homogenization": {
              "temperature": "1200 °C",
              "duration": "24 h",
              "atmosphere": ""
            }
          },
          {
            "cold rolling": {
              "reduction": "75%",
              "temperature": "",
              "number of passes": ""
            }
          },
          {
            "annealing": {
              "temperature": "900-1200 °C",
              "duration": "1-60 min",
              "atmosphere": ""
            }
          },
          {
            "cooling": {
              "method": "water quenching",
              "rate": ""
            }
          }
        ]
      }
    }
  },
  {
    "doi": "10.1002/adma.201807142",
    "Record": {
      "metadata": {
        "composition": "VCoNi@at"
      },
      "strength": [
        {
          "ys": "383 MPa",
          "uts": null,
          "strain": null,
          "temperature": "room temperature",
          "strain_rate": null,
          "test_env": "lattice friction stress (σ0), after Hall-Petch correction",
          "test_type": "tensile"
        }
      ],
      "phase": [
        {
          "phases": [
            "FCC"
          ],
          "test_env": null
        }
      ],
      "grain_size": {
        "grain_size": ""
      },
      "synthesis": {
        "steps": [
          {
            "induction melting": {
              "power": "",
              "coil frequency": "",
              "atmosphere": "argon",
              "pressure": "",
              "crucible material": "",
              "liquid mixing time": "",
              "number of remelts": ""
            }
          },
          {
            "homogenization": {
              "temperature": "1200 °C",
              "duration": "24 h",
              "atmosphere": ""
            }
          },
          {
            "cold rolling": {
              "reduction": "75%",
              "temperature": "",
              "number of passes": ""
            }
          },
          {
            "annealing": {
              "temperature": "900-1200 °C",
              "duration": "1-60 min",
              "atmosphere": ""
            }
          },
          {
            "cooling": {
              "method": "water quenching",
              "rate": ""
            }
          }
        ]
      }
    }
  },
  {
    "doi": "10.1002/adma.201807142",
    "Record": {
      "metadata": {
        "composition": "VCoNi@at"
      },
      "strength": [
        {
          "ys": null,
          "uts": null,
          "strain": null,
          "temperature": "room temperature",
          "strain_rate": null,
          "test_env": null,
          "test_type": "tensile"
        }
      ],
      "phase": [
        {
          "phases": [
            "FCC"
          ],
          "test_env": "after annealing at 900 °C for 60 min"
        }
      ],
      "grain_size": {
        "grain_size": "5.64 ± 3.05 µm"
      },
      "synthesis": {
        "steps": [
          {
            "induction melting": {
              "power": "",
              "coil frequency": "",
              "atmosphere": "argon",
              "pressure": "",
              "crucible material": "",
              "liquid mixing time": "",
              "number of remelts": ""
            }
          },
          {
            "homogenization": {
              "temperature": "1200 °C",
              "duration": "24 h",
              "atmosphere": ""
            }
          },
          {
            "cold rolling": {
              "reduction": "75%",
              "temperature": "",
              "number of passes": ""
            }
          },
          {
            "annealing": {
              "temperature": "900 °C",
              "duration": "60 min",
              "atmosphere": ""
            }
          },
          {
            "cooling": {
              "method": "water quenching",
              "rate": ""
            }
          }
        ]
      }
    }
  },
  {
    "doi": "10.1002/adma.201807142",
    "Record": {
      "metadata": {
        "composition": "CrCoNi@at"
      },
      "strength": [
        {
          "ys": "389 MPa",
          "uts": null,
          "strain": null,
          "temperature": "room temperature",
          "strain_rate": null,
          "test_env": "grain size 11.0 ± 6.7 µm",
          "test_type": "tensile"
        },
        {
          "ys": "460 MPa",
          "uts": null,
          "strain": null,
          "temperature": "room temperature",
          "strain_rate": null,
          "test_env": "grain size ≈6.5 µm",
          "test_type": "tensile"
        }
      ],
      "phase": [
        {
          "phases": [
            "FCC"
          ],
          "test_env": "fully recrystallized"
        }
      ],
      "grain_size": {
        "grain_size": "11.0 ± 6.7 µm; ≈6.5 µm"
      },
      "synthesis": {
        "steps": []
      }
    }
  },
  {
    "doi": "10.1016/j.jallcom.2021.161518",
    "Record": {
      "metadata": {
        "composition": "(CoCrFeNi)95Ti1Nb1Al3@at"
      },
      "strength": [
        {
          "ys": "190 MPa",
          "uts": "580 MPa",
          "strain": "50%",
          "temperature": "room temperature",
          "strain_rate": "2e-3 s^-1",
          "test_env": "tensile, 0.2 mm thickness",
          "test_type": "tensile"
        }
      ],
      "phase": [
        {
          "phases": [
            "FCC"
          ],
          "test_env": "annealed at 1273 K for 1 h"
        }
      ],
      "grain_size": {
        "grain_size": ""
      },
      "synthesis": {
        "steps": [
          {
            "induction melting": {
              "power": "",
              "coil frequency": "",
              "atmosphere": "vacuum",
              "pressure": "",
              "crucible material": "",
              "liquid mixing time": "",
              "number of remelts": ""
            }
          },
          {
            "homogenization": {
              "temperature": "1473 K",
              "duration": "12 h",
              "atmosphere": ""
            }
          },
          {
            "machining": {
              "method": "cutting and rolling",
              "final dimensions": "0.2 mm thickness for tensile samples",
              "cutting speed": "",
              "coolant": ""
            }
          },
          {
            "solution treatment": {
              "temperature": "1273 K",
              "duration": "1 h",
              "atmosphere": "vacuum (10^-5 Pa)",
              "quenching medium": "air",
              "quenching temperature": ""
            }
          }
        ]
      }
    }
  },
  {
    "doi": "10.1016/j.jallcom.2021.161518",
    "Record": {
      "metadata": {
        "composition": "(CoCrFeNi)95Ti1Nb1Al3@at"
      },
      "strength": [
        {
          "ys": "450 MPa",
          "uts": "870 MPa",
          "strain": "40%",
          "temperature": "room temperature",
          "strain_rate": "2e-3 s^-1",
          "test_env": "tensile, 0.2 mm thickness",
          "test_type": "tensile"
        }
      ],
      "phase": [
        {
          "phases": [
            "FCC",
            "FCC L12 (γ' precipitate)"
          ],
          "test_env": "aged at 1023 K for 8 h after annealing at 1273 K for 1 h"
        }
      ],
      "grain_size": {
        "grain_size": ""
      },
      "synthesis": {
        "steps": [
          {
            "induction melting": {
              "power": "",
              "coil frequency": "",
              "atmosphere": "vacuum",
              "pressure": "",
              "crucible material": "",
              "liquid mixing time": "",
              "number of remelts": ""
            }
          },
          {
            "homogenization": {
              "temperature": "1473 K",
              "duration": "12 h",
              "atmosphere": ""
            }
          },
          {
            "machining": {
              "method": "cutting and rolling",
              "final dimensions": "0.2 mm thickness for tensile samples",
              "cutting speed": "",
              "coolant": ""
            }
          },
          {
            "solution treatment": {
              "temperature": "1273 K",
              "duration": "1 h",
              "atmosphere": "vacuum (10^-5 Pa)",
              "quenching medium": "air",
              "quenching temperature": ""
            }
          },
          {
            "aging": {
              "temperature": "1023 K",
              "duration": "8 h",
              "atmosphere": "vacuum"
            }
          }
        ]
      }
    }
  },
  {
    "doi": "10.1016/j.jallcom.2021.161518",
    "Record": {
      "metadata": {
        "composition": "CoCrFeNi@at"
      },
      "strength": [
        {
          "ys": "184 MPa",
          "uts": "523 MPa",
          "strain": "",
          "temperature": "room temperature",
          "strain_rate": "2e-3 s^-1",
          "test_env": "tensile, 0.2 mm thickness",
          "test_type": "tensile"
        }
      ],
      "phase": [
        {
          "phases": [
            "FCC"
          ],
          "test_env": "annealed at 1273 K for 1 h"
        }
      ],
      "grain_size": {
        "grain_size": ""
      },
      "synthesis": {
        "steps": [
          {
            "solution treatment": {
              "temperature": "1273 K",
              "duration": "1 h",
              "atmosphere": "",
              "quenching medium": "",
              "quenching temperature": ""
            }
          }
        ]
      }
    }
  },
  {
    "doi": "10.1016/j.jallcom.2021.161518",
    "Record": {
      "metadata": {
        "composition": "CoCrFeMnNi@at"
      },
      "strength": [
        {
          "ys": "230 MPa",
          "uts": "760 MPa",
          "strain": "",
          "temperature": "room temperature",
          "strain_rate": "2e-3 s^-1",
          "test_env": "tensile, 0.2 mm thickness",
          "test_type": "tensile"
        }
      ],
      "phase": [
        {
          "phases": [
            "FCC"
          ],
          "test_env": "annealed at 1273 K for 1 h"
        }
      ],
      "grain_size": {
        "grain_size": ""
      },
      "synthesis": {
        "steps": [
          {
            "solution treatment": {
              "temperature": "1273 K",
              "duration": "1 h",
              "atmosphere": "",
              "quenching medium": "",
              "quenching temperature": ""
            }
          }
        ]
      }
    }
  },
  {
    "doi": "10.1016/j.jallcom.2023.172307",
    "Record": {
      "metadata": {
        "composition": "CoCrFeMnNi@at"
      },
      "strength": [],
      "phase": [
        {
          "phases": [
            "FCC"
          ],
          "test_env": null
        }
      ],
      "grain_size": {
        "grain_size": "204.61 µm"
      },
      "synthesis": {
        "steps": [
          {
            "induction melting": {
              "power": "",
              "coil frequency": "",
              "atmosphere": "vacuum",
              "pressure": "",
              "crucible material": "",
              "liquid mixing time": "",
              "number of remelts": "3-4"
            }
          },
          {
            "homogenization": {
              "temperature": "1100 °C",
              "duration": "6 h",
              "atmosphere": "vacuum-sealed quartz tube"
            }
          }
        ]
      }
    }
  },
  {
    "doi": "10.1016/j.jallcom.2023.172307",
    "Record": {
      "metadata": {
        "composition": "CoCrFeMnNi@at"
      },
      "strength": [],
      "phase": [
        {
          "phases": [
            "FCC"
          ],
          "test_env": null
        }
      ],
      "grain_size": {
        "grain_size": "0.22 µm"
      },
      "synthesis": {
        "steps": [
          {
            "induction melting": {
              "power": "",
              "coil frequency": "",
              "atmosphere": "vacuum",
              "pressure": "",
              "crucible material": "",
              "liquid mixing time": "",
              "number of remelts": "3-4"
            }
          },
          {
            "homogenization": {
              "temperature": "1100 °C",
              "duration": "6 h",
              "atmosphere": "vacuum-sealed quartz tube"
            }
          },
          {
            "cold rolling": {
              "reduction": "50%",
              "temperature": "room temperature",
              "number of passes": ""
            }
          },
          {
            "two-step cross-rolling": {
              "rotation angle": "45° around ND after initial 50% reduction"
            }
          }
        ]
      }
    }
  },
  {
    "doi": "10.1016/j.jallcom.2023.172307",
    "Record": {
      "metadata": {
        "composition": "CoCrFeMnNi@at"
      },
      "strength": [],
      "phase": [
        {
          "phases": [
            "FCC"
          ],
          "test_env": null
        }
      ],
      "grain_size": {
        "grain_size": "0.29 µm"
      },
      "synthesis": {
        "steps": [
          {
            "induction melting": {
              "power": "",
              "coil frequency": "",
              "atmosphere": "vacuum",
              "pressure": "",
              "crucible material": "",
              "liquid mixing time": "",
              "number of remelts": "3-4"
            }
          },
          {
            "homogenization": {
              "temperature": "1100 °C",
              "duration": "6 h",
              "atmosphere": "vacuum-sealed quartz tube"
            }
          },
          {
            "cold rolling": {
              "reduction": "80%",
              "temperature": "room temperature",
              "number of passes": ""
            }
          },
          {
            "two-step cross-rolling": {
              "rotation angle": "45° around ND after initial 50% reduction"
            }
          }
        ]
      }
    }
  },
  {
    "doi": "10.1016/j.jallcom.2023.172307",
    "Record": {
      "metadata": {
        "composition": "CoCrFeMnNi@at"
      },
      "strength": [],
      "phase": [
        {
          "phases": [
            "FCC"
          ],
          "test_env": null
        }
      ],
      "grain_size": {
        "grain_size": "0.24 µm"
      },
      "synthesis": {
        "steps": [
          {
            "induction melting": {
              "power": "",
              "coil frequency": "",
              "atmosphere": "vacuum",
              "pressure": "",
              "crucible material": "",
              "liquid mixing time": "",
              "number of remelts": "3-4"
            }
          },
          {
            "homogenization": {
              "temperature": "1100 °C",
              "duration": "6 h",
              "atmosphere": "vacuum-sealed quartz tube"
            }
          },
          {
            "cold rolling": {
              "reduction": "50%",
              "temperature": "room temperature",
              "number of passes": ""
            }
          },
          {
            "multi-step cross-rolling": {
              "rotation angle": "45° around ND in alternate passes"
            }
          }
        ]
      }
    }
  },
  {
    "doi": "10.1016/j.jallcom.2023.172307",
    "Record": {
      "metadata": {
        "composition": "CoCrFeMnNi@at"
      },
      "strength": [],
      "phase": [
        {
          "phases": [
            "FCC"
          ],
          "test_env": null
        }
      ],
      "grain_size": {
        "grain_size": "0.33 µm"
      },
      "synthesis": {
        "steps": [
          {
            "induction melting": {
              "power": "",
              "coil frequency": "",
              "atmosphere": "vacuum",
              "pressure": "",
              "crucible material": "",
              "liquid mixing time": "",
              "number of remelts": "3-4"
            }
          },
          {
            "homogenization": {
              "temperature": "1100 °C",
              "duration": "6 h",
              "atmosphere": "vacuum-sealed quartz tube"
            }
          },
          {
            "cold rolling": {
              "reduction": "80%",
              "temperature": "room temperature",
              "number of passes": ""
            }
          },
          {
            "multi-step cross-rolling": {
              "rotation angle": "45° around ND in alternate passes"
            }
          }
        ]
      }
    }
  },
  {
    "doi": "10.1016/j.jallcom.2023.172307",
    "Record": {
      "metadata": {
        "composition": "CoCrFeMnNi@at"
      },
      "strength": [],
      "phase": [
        {
          "phases": [
            "FCC"
          ],
          "test_env": null
        }
      ],
      "grain_size": {
        "grain_size": ""
      },
      "synthesis": {
        "steps": [
          {
            "induction melting": {
              "power": "",
              "coil frequency": "",
              "atmosphere": "vacuum",
              "pressure": "",
              "crucible material": "",
              "liquid mixing time": "",
              "number of remelts": "3-4"
            }
          },
          {
            "homogenization": {
              "temperature": "1100 °C",
              "duration": "6 h",
              "atmosphere": "vacuum-sealed quartz tube"
            }
          }
        ]
      }
    }
  },
  {
    "doi": "10.1016/j.jallcom.2023.172307",
    "Record": {
      "metadata": {
        "composition": "CoCrFeMnNi@at"
      },
      "strength": [],
      "phase": [
        {
          "phases": [
            "FCC"
          ],
          "test_env": null
        }
      ],
      "grain_size": {
        "grain_size": ""
      },
      "synthesis": {
        "steps": [
          {
            "induction melting": {
              "power": "",
              "coil frequency": "",
              "atmosphere": "vacuum",
              "pressure": "",
              "crucible material": "",
              "liquid mixing time": "",
              "number of remelts": "3-4"
            }
          },
          {
            "homogenization": {
              "temperature": "1100 °C",
              "duration": "6 h",
              "atmosphere": "vacuum-sealed quartz tube"
            }
          },
          {
            "cold rolling": {
              "reduction": "50%",
              "temperature": "room temperature",
              "number of passes": ""
            }
          },
          {
            "two-step cross-rolling": {
              "rotation angle": "45° around ND after initial 50% reduction"
            }
          }
        ]
      }
    }
  },
  {
    "doi": "10.1016/j.jallcom.2023.172307",
    "Record": {
      "metadata": {
        "composition": "CoCrFeMnNi@at"
      },
      "strength": [],
      "phase": [
        {
          "phases": [
            "FCC"
          ],
          "test_env": null
        }
      ],
      "grain_size": {
        "grain_size": ""
      },
      "synthesis": {
        "steps": [
          {
            "induction melting": {
              "power": "",
              "coil frequency": "",
              "atmosphere": "vacuum",
              "pressure": "",
              "crucible material": "",
              "liquid mixing time": "",
              "number of remelts": "3-4"
            }
          },
          {
            "homogenization": {
              "temperature": "1100 °C",
              "duration": "6 h",
              "atmosphere": "vacuum-sealed quartz tube"
            }
          },
          {
            "cold rolling": {
              "reduction": "80%",
              "temperature": "room temperature",
              "number of passes": ""
            }
          },
          {
            "two-step cross-rolling": {
              "rotation angle": "45° around ND after initial 50% reduction"
            }
          }
        ]
      }
    }
  },
  {
    "doi": "10.1016/j.jallcom.2023.172307",
    "Record": {
      "metadata": {
        "composition": "CoCrFeMnNi@at"
      },
      "strength": [],
      "phase": [
        {
          "phases": [
            "FCC"
          ],
          "test_env": null
        }
      ],
      "grain_size": {
        "grain_size": ""
      },
      "synthesis": {
        "steps": [
          {
            "induction melting": {
              "power": "",
              "coil frequency": "",
              "atmosphere": "vacuum",
              "pressure": "",
              "crucible material": "",
              "liquid mixing time": "",
              "number of remelts": "3-4"
            }
          },
          {
            "homogenization": {
              "temperature": "1100 °C",
              "duration": "6 h",
              "atmosphere": "vacuum-sealed quartz tube"
            }
          },
          {
            "cold rolling": {
              "reduction": "50%",
              "temperature": "room temperature",
              "number of passes": ""
            }
          },
          {
            "multi-step cross-rolling": {
              "rotation angle": "45° around ND in alternate passes"
            }
          }
        ]
      }
    }
  },
  {
    "doi": "10.1016/j.jallcom.2023.172307",
    "Record": {
      "metadata": {
        "composition": "CoCrFeMnNi@at"
      },
      "strength": [],
      "phase": [
        {
          "phases": [
            "FCC"
          ],
          "test_env": null
        }
      ],
      "grain_size": {
        "grain_size": ""
      },
      "synthesis": {
        "steps": [
          {
            "induction melting": {
              "power": "",
              "coil frequency": "",
              "atmosphere": "vacuum",
              "pressure": "",
              "crucible material": "",
              "liquid mixing time": "",
              "number of remelts": "3-4"
            }
          },
          {
            "homogenization": {
              "temperature": "1100 °C",
              "duration": "6 h",
              "atmosphere": "vacuum-sealed quartz tube"
            }
          },
          {
            "cold rolling": {
              "reduction": "80%",
              "temperature": "room temperature",
              "number of passes": ""
            }
          },
          {
            "multi-step cross-rolling": {
              "rotation angle": "45° around ND in alternate passes"
            }
          }
        ]
      }
    }
  },
  {
    "doi": "10.1016/j.jallcom.2023.172307",
    "Record": {
      "metadata": {
        "composition": "CoCrFeMnNi@at"
      },
      "strength": [
        {
          "ys": "1139 MPa",
          "uts": "1389 MPa",
          "strain": "10.11%",
          "temperature": "room temperature",
          "strain_rate": null,
          "test_env": "80% reduction, two-step cross-rolling",
          "test_type": "tensile"
        }
      ],
      "phase": [
        {
          "phases": [
            "FCC"
          ],
          "test_env": null
        }
      ],
      "grain_size": {
        "grain_size": "0.29 µm"
      },
      "synthesis": {
        "steps": [
          {
            "induction melting": {
              "power": "",
              "coil frequency": "",
              "atmosphere": "vacuum",
              "pressure": "",
              "crucible material": "",
              "liquid mixing time": "",
              "number of remelts": "3-4"
            }
          },
          {
            "homogenization": {
              "temperature": "1100 °C",
              "duration": "6 h",
              "atmosphere": "vacuum-sealed quartz tube"
            }
          },
          {
            "cold rolling": {
              "reduction": "80%",
              "temperature": "room temperature",
              "number of passes": ""
            }
          },
          {
            "two-step cross-rolling": {
              "rotation angle": "45° around ND after initial 50% reduction"
            }
          }
        ]
      }
    }
  },
  {
    "doi": "10.1016/j.jallcom.2023.172307",
    "Record": {
      "metadata": {
        "composition": "CoCrFeMnNi@at"
      },
      "strength": [
        {
          "ys": "1024 MPa",
          "uts": "1280 MPa",
          "strain": "21.16%",
          "temperature": "room temperature",
          "strain_rate": null,
          "test_env": "80% reduction, multi-step cross-rolling",
          "test_type": "tensile"
        }
      ],
      "phase": [
        {
          "phases": [
            "FCC"
          ],
          "test_env": null
        }
      ],
      "grain_size": {
        "grain_size": "0.33 µm"
      },
      "synthesis": {
        "steps": [
          {
            "induction melting": {
              "power": "",
              "coil frequency": "",
              "atmosphere": "vacuum",
              "pressure": "",
              "crucible material": "",
              "liquid mixing time": "",
              "number of remelts": "3-4"
            }
          },
          {
            "homogenization": {
              "temperature": "1100 °C",
              "duration": "6 h",
              "atmosphere": "vacuum-sealed quartz tube"
            }
          },
          {
            "cold rolling": {
              "reduction": "80%",
              "temperature": "room temperature",
              "number of passes": ""
            }
          },
          {
            "multi-step cross-rolling": {
              "rotation angle": "45° around ND in alternate passes"
            }
          }
        ]
      }
    }
  },
  {
    "doi": "10.1016/j.ijplas.2023.103619",
    "Record": {
      "metadata": {
        "composition": "Fe45Co25Ni10V20@at"
      },
      "strength": [
        {
          "ys": "308 MPa",
          "uts": "715 MPa",
          "strain": "51%",
          "temperature": "300 K",
          "strain_rate": "1e-4 s^-1",
          "test_env": "tensile, dog-bone-shaped specimens, gage 12 × 1.8 × 0.9 mm3",
          "test_type": "tensile"
        },
        {
          "ys": "588 MPa",
          "uts": "1112 MPa",
          "strain": "82%",
          "temperature": "77 K",
          "strain_rate": "1e-4 s^-1",
          "test_env": "tensile, dog-bone-shaped specimens, gage 12 × 1.8 × 0.9 mm3",
          "test_type": "tensile"
        }
      ],
      "phase": [
        {
          "phases": [
            "FCC"
          ],
          "test_env": "undeformed, room temperature (300 K)"
        },
        {
          "phases": [
            "FCC"
          ],
          "test_env": "deformed at 300 K, all strains"
        },
        {
          "phases": [
            "FCC",
            "BCC"
          ],
          "test_env": "deformed at 77 K, after ~40% strain; BCC fraction increases with strain (up to ~69%)"
        }
      ],
      "grain_size": {
        "grain_size": "8.3 ± 3.1 µm"
      },
      "synthesis": {
        "steps": [
          {
            "arc melting": {
              "power": "",
              "atmosphere": "argon",
              "pressure": "",
              "crucible material": "",
              "electrode material": "",
              "number of remelts": ""
            }
          },
          {
            "casting": {
              "mold material": "",
              "mold temperature": "",
              "casting temperature": "",
              "method": "suction casting",
              "final dimensions": "100 × 10 × 3 mm3"
            }
          },
          {
            "homogenization": {
              "temperature": "1373 K",
              "duration": "2 h",
              "atmosphere": "vacuum (5 × 10^-4 Pa)"
            }
          },
          {
            "cooling": {
              "method": "water quenching",
              "rate": ""
            }
          },
          {
            "cold rolling": {
              "reduction": "70%",
              "temperature": "",
              "number of passes": ""
            }
          },
          {
            "annealing": {
              "temperature": "1173 K",
              "duration": "1 h",
              "atmosphere": "vacuum"
            }
          },
          {
            "cooling": {
              "method": "water quenching",
              "rate": ""
            }
          }
        ]
      }
    }
  },
  {
    "doi": "10.1016/j.jallcom.2019.152750",
    "Record": {
      "metadata": {
        "composition": "Ni26Co26Fe29Cr15Al2Ti2@at"
      },
      "strength": [
        {
          "ys": "345 MPa",
          "uts": null,
          "strain": null,
          "temperature": "room temperature",
          "strain_rate": "1e-4 s^-1",
          "test_env": "gauge size 10 mm × 2.5 mm × 1.3 mm",
          "test_type": "tensile"
        }
      ],
      "phase": [
        {
          "phases": [
            "FCC"
          ],
          "test_env": null
        }
      ],
      "grain_size": {
        "grain_size": "53 μm"
      },
      "synthesis": {
        "steps": [
          {
            "arc melting": {
              "power": "",
              "atmosphere": "argon",
              "pressure": "",
              "crucible material": "",
              "electrode material": "",
              "number of remelts": "4"
            }
          },
          {
            "solution treatment": {
              "temperature": "1150 °C",
              "duration": "2 h",
              "atmosphere": "",
              "quenching medium": "",
              "quenching temperature": ""
            }
          },
          {
            "cold rolling": {
              "reduction": "70%",
              "temperature": "",
              "number of passes": ""
            }
          },
          {
            "annealing": {
              "temperature": "1150 °C",
              "duration": "5 min",
              "atmosphere": ""
            }
          },
          {
            "annealing": {
              "temperature": "800 °C",
              "duration": "4 h",
              "atmosphere": ""
            }
          },
          {
            "cooling": {
              "method": "water quenching",
              "rate": ""
            }
          }
        ]
      }
    }
  },
  {
    "doi": "10.1016/j.jallcom.2019.152750",
    "Record": {
      "metadata": {
        "composition": "Ni27Co27Fe25Cr15Al3Ti3@at"
      },
      "strength": [
        {
          "ys": null,
          "uts": null,
          "strain": null,
          "temperature": "room temperature",
          "strain_rate": "1e-4 s^-1",
          "test_env": "gauge size 10 mm × 2.5 mm × 1.3 mm",
          "test_type": "tensile"
        }
      ],
      "phase": [
        {
          "phases": [
            "FCC",
            "L12"
          ],
          "test_env": null
        }
      ],
      "grain_size": {
        "grain_size": ""
      },
      "synthesis": {
        "steps": [
          {
            "arc melting": {
              "power": "",
              "atmosphere": "argon",
              "pressure": "",
              "crucible material": "",
              "electrode material": "",
              "number of remelts": "4"
            }
          },
          {
            "solution treatment": {
              "temperature": "1150 °C",
              "duration": "2 h",
              "atmosphere": "",
              "quenching medium": "",
              "quenching temperature": ""
            }
          },
          {
            "cold rolling": {
              "reduction": "70%",
              "temperature": "",
              "number of passes": ""
