Repository: Sci-Extract/sisyphus

# Step through _sisyphus_ extraction process
Author: Soike Yuan  date: 1/12/2025

Prerequisite: Assumed that you have installed sisyphus on your machine and add .env file to your root path which contains API key. :shipit:

## Below is the file structure of the project,

```
├─ README.md                        
├─ pyproject.toml                   # Python project metadata and dependencies
├─ data/                            # Extracted data of high entropy alloys
├─ notebooks/                       # Jupyter notebooks
├─ db/                              # sql databases
├─ record/                          # record sql database
│─ sisyphus/

File: heas_paragraph_wised.json (part 4 of 6)
[
            "test_env": "3.5 wt.% NaCl (salt) solution",
            "test_type": "tensile"
          }
        },
        {
          "strength": {
            "ys": "299 MPa",
            "uts": "641 MPa",
            "strain": "~23.5%",
            "temperature": "room temperature",
            "strain_rate": "1e-5 s^-1",
            "test_env": "air",
            "test_type": "tensile"
          }
        },
        {
          "strength": {
            "ys": "300 MPa",
            "uts": "581 MPa",
            "strain": "~18.1%",
            "temperature": "room temperature",
            "strain_rate": "1e-5 s^-1",
            "test_env": "3.5 wt.% NaCl (salt) solution",
            "test_type": "tensile"
          }
        },
        {
          "strength": {
            "ys": "260 MPa",
            "uts": "656 MPa",
            "strain": "~24.8%",
            "temperature": "room temperature",
            "strain_rate": "1e-6 s^-1",
            "test_env": "air",
            "test_type": "tensile"
          }
        },
        {
          "strength": {
            "ys": "391 MPa",
            "uts": "587 MPa",
            "strain": "~10.7%",
            "temperature": "room temperature",
            "strain_rate": "1e-6 s^-1",
            "test_env": "3.5 wt.% NaCl (salt) solution",
            "test_type": "tensile"
          }
        },
        {
          "phase": {
            "phases": [
              "HCP (ɛ-martensite)",
              "FCC (γ-austenite)"
            ],
            "test_env": null
          }
        },
        {
          "grain_size": {
            "grain_size": "220 ± 11 µm"
          }
        },
        {
          "grain_size": {
            "grain_size": "2.7 ± 1.9 µm"
          }
        }
      ],
      "extract_syn": false
    }
  },
  {
    "doi": "10.1016/j.corsci.2023.111422",
    "Record": {
      "metadata": {
        "composition_norm": "Fe39Mn20Co20Cr15Si5Al1@at",
        "label_norm": "",
        "processing_kw_norm": []
      },
      "properties": [
        {
          "synthesis": {
            "steps": [
              {
                "arc melting": {
                  "power": "",
                  "atmosphere": "vacuum",
                  "pressure": "",
                  "crucible material": "",
                  "electrode material": "",
                  "number of remelts": ""
                }
              },
              {
                "homogenization": {
                  "temperature": "900 °C",
                  "duration": "2 h",
                  "atmosphere": ""
                }
              },
              {
                "quenching": {
                  "medium": "water"
                }
              },
              {
                "hot rolling": {
                  "reduction": "to desired thickness",
                  "temperature": "500 °C",
                  "number of passes": ""
                }
              },
              {
                "machining": {
                  "method": "wire electrical discharge machining (EDM)",
                  "final dimensions": "1.2-1.4 mm thickness sheets",
                  "cutting speed": "",
                  "coolant": ""
                }
              },
              {
                "machining": {
                  "method": "precision diamond saw",
                  "final dimensions": "5 mm × 10 mm coupon",
                  "cutting speed": "slow-speed",
                  "coolant": ""
                }
              },
              {
                "grinding and polishing": {
                  "surface finish": "0.02 µm (colloidal silica solution)"
                }
              }
            ]
          }
        }
      ],
      "extract_syn": false
    }
  },
  {
    "doi": "10.1007/s12613-020-2042-z",
    "Record": {
      "metadata": {
        "composition_norm": "AlCrFe2Ni2Ti0.5@at",
        "label_norm": "",
        "processing_kw_norm": []
      },
      "properties": [
        {
          "strength": {
            "ys": "1714 MPa",
            "uts": "3307 MPa",
            "strain": "43%",
            "temperature": "room temperature",
            "strain_rate": null,
            "test_env": null,
            "test_type": "compressive"
          }
        },
        {
          "phase": {
            "phases": [
              "BCC",
              "B2"
            ],
            "test_env": "as-cast"
          }
        }
      ],
      "extract_syn": false
    }
  },
  {
    "doi": "10.1016/j.intermet.2013.03.018",
    "Record": {
      "metadata": {
        "composition_norm": "HE-1",
        "label_norm": "HE-1",
        "processing_kw_norm": []
      },
      "properties": [
        {
          "strength": {
            "ys": null,
            "uts": null,
            "strain": ">60%",
            "temperature": "-196 °C",
            "strain_rate": "~1e-3 s^-1",
            "test_env": "tensile, dog-bone, gage 10x2.5x0.63 mm, parallel to rolling, vacuum or LN2",
            "test_type": "tensile"
          }
        },
        {
          "phase": {
            "phases": [
              "FCC"
            ],
            "test_env": "homogenized condition"
          }
        },
        {
          "grain_size": {
            "grain_size": "~32 μm"
          }
        },
        {
          "grain_size": {
            "grain_size": "~35 μm"
          }
        }
      ],
      "extract_syn": false
    }
  },
  {
    "doi": "10.1016/j.intermet.2013.03.018",
    "Record": {
      "metadata": {
        "composition_norm": "HE-4",
        "label_norm": "HE-4",
        "processing_kw_norm": []
      },
      "properties": [
        {
          "strength": {
            "ys": null,
            "uts": null,
            "strain": ">60%",
            "temperature": "-196 °C",
            "strain_rate": "~1e-3 s^-1",
            "test_env": "tensile, dog-bone, gage 10x2.5x0.63 mm, parallel to rolling, vacuum or LN2",
            "test_type": "tensile"
          }
        },
        {
          "phase": {
            "phases": [
              "FCC"
            ],
            "test_env": "homogenized condition"
          }
        },
        {
          "grain_size": {
            "grain_size": "~11 μm"
          }
        },
        {
          "grain_size": {
            "grain_size": "~14 μm"
          }
        }
      ],
      "extract_syn": false
    }
  },
  {
    "doi": "10.1016/j.intermet.2013.03.018",
    "Record": {
      "metadata": {
        "composition_norm": "CrMnFeCoNi@at",
        "label_norm": "HE-1",
        "processing_kw_norm": []
      },
      "properties": [
        {
          "synthesis": {
            "steps": [
              {
                "arc melting": {
                  "power": "",
                  "atmosphere": "argon",
                  "pressure": "",
                  "crucible material": "",
                  "electrode material": "",
                  "number of remelts": "5"
                }
              },
              {
                "casting": {
                  "mold material": "copper",
                  "mold temperature": "",
                  "casting temperature": ""
                }
              },
              {
                "annealing": {
                  "temperature": "1000 degC",
                  "duration": "24 h",
                  "atmosphere": "vacuum"
                }
              },
              {
                "hot rolling": {
                  "reduction": "92% total (first 5 passes: 10%/pass, subsequent: 20%/pass)",
                  "temperature": "1000 degC (preheat 1 h, reheating 15 min between passes)",
                  "number of passes": ""
                }
              }
            ]
          }
        }
      ],
      "extract_syn": false
    }
  },
  {
    "doi": "10.1016/j.intermet.2013.03.018",
    "Record": {
      "metadata": {
        "composition_norm": "CrFeCoNi@at",
        "label_norm": "HE-4",
        "processing_kw_norm": []
      },
      "properties": [
        {
          "synthesis": {
            "steps": [
              {
                "arc melting": {
                  "power": "",
                  "atmosphere": "argon",
                  "pressure": "",
                  "crucible material": "",
                  "electrode material": "",
                  "number of remelts": "5"
                }
              },
              {
                "casting": {
                  "mold material": "copper",
                  "mold temperature": "",
                  "casting temperature": ""
                }
              },
              {
                "annealing": {
                  "temperature": "1000 degC",
                  "duration": "24 h",
                  "atmosphere": "vacuum"
                }
              },
              {
                "hot rolling": {
                  "reduction": "92% total (first 5 passes: 10%/pass, subsequent: 20%/pass)",
                  "temperature": "1000 degC (preheat 1 h, reheating 15 min between passes)",
                  "number of passes": ""
                }
              }
            ]
          }
        }
      ],
      "extract_syn": false
    }
  },
  {
    "doi": "10.1016/j.jallcom.2017.09.293",
    "Record": {
      "metadata": {
        "composition_norm": "CrMnFeCoNi@at",
        "label_norm": "",
        "processing_kw_norm": []
      },
      "properties": [
        {
          "strength": {
            "ys": "413 MPa",
            "uts": null,
            "strain": "9%",
            "temperature": "700 °C",
            "strain_rate": "1e-3 s^-1",
            "test_env": "ASTM E8 subsize, as-rolled, dog bone specimen, loading parallel to rolling direction",
            "test_type": "tensile"
          }
        },
        {
          "strength": {
            "ys": "94 MPa",
            "uts": null,
            "strain": "50%",
            "temperature": "900 °C",
            "strain_rate": "1e-3 s^-1",
            "test_env": "ASTM E8 subsize, as-rolled, dog bone specimen, loading parallel to rolling direction",
            "test_type": "tensile"
          }
        },
        {
          "strength": {
            "ys": "65 MPa",
            "uts": null,
            "strain": "45%",
            "temperature": "1000 °C",
            "strain_rate": "1e-3 s^-1",
            "test_env": "ASTM E8 subsize, as-rolled, dog bone specimen, loading parallel to rolling direction",
            "test_type": "tensile"
          }
        },
        {
          "strength": {
            "ys": "39 MPa",
            "uts": null,
            "strain": "43%",
            "temperature": "1100 °C",
            "strain_rate": "1e-3 s^-1",
            "test_env": "ASTM E8 subsize, as-rolled, dog bone specimen, loading parallel to rolling direction",
            "test_type": "tensile"
          }
        },
        {
          "phase": {
            "phases": [
              "FCC"
            ],
            "test_env": "tested at 700-1100 °C, hot deformation"
          }
        },
        {
          "phase": {
            "phases": [
              "FCC"
            ],
            "test_env": "room temperature, undeformed and deformed"
          }
        },
        {
          "grain_size": {
            "grain_size": "4.4 μm"
          }
        },
        {
          "grain_size": {
            "grain_size": "155 μm"
          }
        },
        {
          "grain_size": {
            "grain_size": "167 μm"
          }
        }
      ],
      "extract_syn": false
    }
  },
  {
    "doi": "10.1016/j.jallcom.2017.09.293",
    "Record": {
      "metadata": {
        "composition_norm": "CrMnFeCoNi@at",
        "label_norm": "",
        "processing_kw_norm": []
      },
      "properties": [
        {
          "synthesis": {
            "steps": [
              {
                "vacuum induction melting": {
                  "power": "",
                  "coil frequency": "",
                  "atmosphere": "vacuum",
                  "pressure": "",
                  "crucible material": "",
                  "liquid mixing time": "",
                  "number of remelts": ""
                }
              },
              {
                "homogenization": {
                  "temperature": "1000 °C",
                  "duration": "24 h",
                  "atmosphere": "argon"
                }
              },
              {
                "hot rolling": {
                  "reduction": "10% per pass (first 5 passes), 20% per pass (subsequent passes)",
                  "temperature": "1000 °C",
                  "number of passes": "",
                  "reheating between passes": "1000 °C for 15 min"
                }
              },
              {
                "secondary hot rolling": {
                  "temperature": "1000 °C",
                  "final thickness": "4 mm"
                }
              }
            ]
          }
        }
      ],
      "extract_syn": false
    }
  },
  {
    "doi": "10.1016/j.addma.2020.101202",
    "Record": {
      "metadata": {
        "composition_norm": "CoCrNi@at",
        "label_norm": "LAAM",
        "processing_kw_norm": []
      },
      "properties": [
        {
          "strength": {
            "ys": "620.5 MPa",
            "uts": "873.5 MPa",
            "strain": "44.8%",
            "temperature": "room temperature",
            "strain_rate": null,
            "test_env": "Gauge dimension: 25*6*4 mm, as-built by LAAM",
            "test_type": "tensile"
          }
        }
      ],
      "extract_syn": false
    }
  },
  {
    "doi": "10.1016/j.addma.2020.101202",
    "Record": {
      "metadata": {
        "composition_norm": "CoCrNi@at",
        "label_norm": "Cast",
        "processing_kw_norm": []
      },
      "properties": [
        {
          "strength": {
            "ys": "230 MPa",
            "uts": "~620 MPa",
            "strain": "~52%",
            "temperature": "room temperature",
            "strain_rate": null,
            "test_env": "Gauge dimension: 20*4*1.2 mm",
            "test_type": "tensile"
          }
        }
      ],
      "extract_syn": false
    }
  },
  {
    "doi": "10.1016/j.addma.2020.101202",
    "Record": {
      "metadata": {
        "composition_norm": "CoCrNi@at",
        "label_norm": "Recrystallized",
        "processing_kw_norm": []
      },
      "properties": [
        {
          "strength": {
            "ys": "242 MPa",
            "uts": "727 MPa",
            "strain": "77.3%",
            "temperature": "room temperature",
            "strain_rate": null,
            "test_env": "Gauge dimension: 20*5*1.3 mm",
            "test_type": "tensile"
          }
        },
        {
          "strength": {
            "ys": "360 MPa",
            "uts": "870 MPa",
            "strain": "38%",
            "temperature": "room temperature",
            "strain_rate": null,
            "test_env": "Gauge dimension: 20*4*1.2 mm",
            "test_type": "tensile"
          }
        },
        {
          "strength": {
            "ys": "380 MPa",
            "uts": "900 MPa",
            "strain": "69%",
            "temperature": "room temperature",
            "strain_rate": null,
            "test_env": "Gauge dimension: 1.5*1 mm (GW*GL)",
            "test_type": "tensile"
          }
        }
      ],
      "extract_syn": false
    }
  },
  {
    "doi": "10.1016/j.addma.2020.101202",
    "Record": {
      "metadata": {
        "composition_norm": "CoCrNi@at",
        "label_norm": "Partial Recrystallized",
        "processing_kw_norm": []
      },
      "properties": [
        {
          "strength": {
            "ys": "1100 MPa",
            "uts": "~1270 MPa",
            "strain": "23%",
            "temperature": "room temperature",
            "strain_rate": null,
            "test_env": "Gauge dimension: 5*2*1.2 mm",
            "test_type": "tensile"
          }
        }
      ],
      "extract_syn": false
    }
  },
  {
    "doi": "10.1016/j.addma.2020.101202",
    "Record": {
      "metadata": {
        "composition_norm": "CoCrNi@at",
        "label_norm": "Recrystallized+HPT",
        "processing_kw_norm": []
      },
      "properties": [
        {
          "strength": {
            "ys": "1880 MPa",
            "uts": "2170 MPa",
            "strain": "9%",
            "temperature": "room temperature",
            "strain_rate": null,
            "test_env": "Gauge dimension: 1.5*1 mm (GW*GL)",
            "test_type": "tensile"
          }
        }
      ],
      "extract_syn": false
    }
  },
  {
    "doi": "10.1016/j.addma.2020.101202",
    "Record": {
      "metadata": {
        "composition_norm": "CoCrNi@at",
        "label_norm": "SPS",
        "processing_kw_norm": []
      },
      "properties": [
        {
          "strength": {
            "ys": "352 MPa",
            "uts": "799 MPa",
            "strain": "53.6%",
            "temperature": "room temperature",
            "strain_rate": null,
            "test_env": "Gauge dimension: 10*2.2*1.5 mm",
            "test_type": "tensile"
          }
        }
      ],
      "extract_syn": false
    }
  },
  {
    "doi": "10.1016/j.addma.2020.101202",
    "Record": {
      "metadata": {
        "composition_norm": "CoCrNi@at",
        "label_norm": "MA+SPS",
        "processing_kw_norm": []
      },
      "properties": [
        {
          "strength": {
            "ys": "652 MPa",
            "uts": "1024 MPa",
            "strain": "25.9%",
            "temperature": "room temperature",
            "strain_rate": null,
            "test_env": "Gauge dimension: 7.6*1 mm (GW*Gφ)",
            "test_type": "tensile"
          }
        }
      ],
      "extract_syn": false
    }
  },
  {
    "doi": "10.1016/j.addma.2020.101202",
    "Record": {
      "metadata": {
        "composition_norm": "CoCrNi@at",
        "label_norm": "",
        "processing_kw_norm": []
      },
      "properties": [
        {
          "phase": {
            "phases": [
              "FCC"
            ],
            "test_env": null
          }
        },
        {
          "grain_size": {
            "grain_size": "~83.3 μm"
          }
        },
        {
          "grain_size": {
            "grain_size": "~5.26 μm"
          }
        }
      ],
      "extract_syn": false
    }
  },
  {
    "doi": "10.1016/j.addma.2020.101202",
    "Record": {
      "metadata": {
        "composition_norm": "CoCrNi@at",
        "label_norm": "",
        "processing_kw_norm": []
      },
      "properties": [
        {
          "synthesis": {
            "steps": [
              {
                "powder atomization": {
                  "atomization method": "gas atomization",
                  "particle size distribution": "40-90 μm",
                  "atomizing gas type": "argon"
                }
              },
              {
                "direct energy deposition": {
                  "laser power": "930 W",
                  "scan speed": "550 mm/min",
                  "powder feed rate": "2.7 g/min",
                  "spot size": "1.7 mm",
                  "layer thickness": "0.35 mm",
                  "hatch spacing": "overlapping rate 50%",
                  "nozzle type": "3-jet coaxial powder nozzle",
                  "atmosphere": "argon (purity ≥ 99.999%)",
                  "substrate material": "mild steel plate (150*150*40 mm3)",
                  "raster scan strategy": "scanning direction rotated by 90° between adjacent layers",
                  "total build time": "10 h"
                }
              }
            ]
          }
        }
      ],
      "extract_syn": false
    }
  },
  {
    "doi": "10.1016/j.ijhydene.2019.04.280",
    "Record": {
      "metadata": {
        "composition_norm": "CoCrFeMnNi@at",
        "label_norm": "CG800",
        "processing_kw_norm": []
      },
      "properties": [
        {
          "grain_size": {
            "grain_size": "22 μm"
          }
        },
        {
          "synthesis": {
            "steps": [
              {
                "vacuum induction melting": {
                  "mass": "50 kg",
                  "atmosphere": "vacuum"
                }
              },
              {
                "hot rolling": {
                  "reduction": "52%",
                  "temperature": "1000 °C"
                }
              },
              {
                "homogenization": {
                  "temperature": "1200 °C",
                  "duration": "2 h",
                  "atmosphere": "argon"
                }
              },
              {
                "cooling": {
                  "method": "furnace cooling"
                }
              },
              {
                "hot rolling": {
                  "reduction": "33%",
                  "temperature": "1000 °C"
                }
              },
              {
                "annealing": {
                  "temperature": "800 °C",
                  "duration": "1 h",
                  "atmosphere": "air"
                }
              },
              {
                "cooling": {
                  "method": "water quenching"
                }
              }
            ]
          }
        }
      ],
      "extract_syn": false
    }
  },
  {
    "doi": "10.1016/j.ijhydene.2019.04.280",
    "Record": {
      "metadata": {
        "composition_norm": "CoCrFeMnNi@at",
        "label_norm": "FG800",
        "processing_kw_norm": []
      },
      "properties": [
        {
          "grain_size": {
            "grain_size": "1.9 μm"
          }
        },
        {
          "synthesis": {
            "steps": [
              {
                "vacuum induction melting": {
                  "mass": "50 kg",
                  "atmosphere": "vacuum"
                }
              },
              {
                "hot rolling": {
                  "reduction": "52%",
                  "temperature": "1000 °C"
                }
              },
              {
                "homogenization": {
                  "temperature": "1200 °C",
                  "duration": "2 h",
                  "atmosphere": "argon"
                }
              },
              {
                "cooling": {
                  "method": "furnace cooling"
                }
              },
              {
                "cold rolling": {
                  "reduction": "94%",
                  "temperature": "ambient"
                }
              },
              {
                "annealing": {
                  "temperature": "800 °C",
                  "duration": "15 min",
                  "atmosphere": "air"
                }
              },
              {
                "cooling": {
                  "method": "water quenching"
                }
              }
            ]
          }
        }
      ],
      "extract_syn": false
    }
  },
  {
    "doi": "10.1016/j.ijhydene.2019.04.280",
    "Record": {
      "metadata": {
        "composition_norm": "CoCrFeMnNi@at",
        "label_norm": "FG700",
        "processing_kw_norm": []
      },
      "properties": [
        {
          "grain_size": {
            "grain_size": "1.5 μm"
          }
        },
        {
          "synthesis": {
            "steps": [
              {
                "vacuum induction melting": {
                  "mass": "50 kg",
                  "atmosphere": "vacuum"
                }
              },
              {
                "hot rolling": {
                  "reduction": "52%",
                  "temperature": "1000 °C"
                }
              },
              {
                "homogenization": {
                  "temperature": "1200 °C",
                  "duration": "2 h",
                  "atmosphere": "argon"
                }
              },
              {
                "cooling": {
                  "method": "furnace cooling"
                }
              },
              {
                "cold rolling": {
                  "reduction": "94%",
                  "temperature": "ambient"
                }
              },
              {
                "annealing": {
                  "temperature": "700 °C",
                  "duration": "15 min",
                  "atmosphere": "air"
                }
              },
              {
                "cooling": {
                  "method": "water quenching"
                }
              }
            ]
          }
        }
      ],
      "extract_syn": false
    }
  },
  {
    "doi": "10.1016/j.corsci.2023.111708",
    "Record": {
      "metadata": {
        "composition_norm": "Fe0.86Co0.86Ni0.86Al0.07Ti0.07@at",
        "label_norm": "",
        "processing_kw_norm": []
      },
      "properties": [
        {
          "strength": {
            "ys": null,
            "uts": "1324.2 ± 16.6 MPa",
            "strain": "35.5 ± 1.1 %",
            "temperature": "room temperature",
            "strain_rate": "1e-4 s^-1",
            "test_env": "dog-bone specimen, gauge 40×5×2 mm3, extensometer gauge length 10 mm",
            "test_type": "tensile"
          }
        },
        {
          "strength": {
            "ys": null,
            "uts": "1351.1 ± 34.6 MPa",
            "strain": "~29.6 ± 2.8 %",
            "temperature": "room temperature",
            "strain_rate": "1e-4 s^-1",
            "test_env": "dog-bone specimen, gauge 40×5×2 mm3, extensometer gauge length 10 mm, after 24h hydrogen charging in 0.1 M NaOH, 20 mA/cm2",
            "test_type": "tensile"
          }
        }
      ],
      "extract_syn": false
    }
  },
  {
    "doi": "10.1016/j.corsci.2023.111708",
    "Record": {
      "metadata": {
        "composition_norm": "FeCoNi86Al7Ti7@at",
        "label_norm": "",
        "processing_kw_norm": []
      },
      "properties": [
        {
          "phase": {
            "phases": [
              "FCC",
              "L12",
              "L21"
            ],
            "test_env": null
          }
        },
        {
          "grain_size": {
            "grain_size": "~42.3 µm"
          }
        }
      ],
      "extract_syn": false
    }
  },
  {
    "doi": "10.1016/j.corsci.2023.111708",
    "Record": {
      "metadata": {
        "composition_norm": "FeCoNi0.86Al0.07Ti0.07@at",
        "label_norm": "",
        "processing_kw_norm": []
      },
      "properties": [
        {
          "synthesis": {
            "steps": [
              {
                "induction melting": {
                  "power": "",
                  "coil frequency": "",
                  "atmosphere": "vacuum",
                  "pressure": "",
                  "crucible material": "",
                  "liquid mixing time": "",
                  "number of remelts": "5"
                }
              },
              {
                "casting": {
                  "mold material": "",
                  "mold temperature": "",
                  "casting temperature": "",
                  "method": "suction casting"
                }
              },
              {
                "homogenization": {
                  "temperature": "1050 degC",
                  "duration": "2 h",
                  "atmosphere": "argon"
                }
              },
              {
                "quenching": {
                  "medium": "water"
                }
              },
              {
                "cold rolling": {
                  "reduction": "70%",
                  "temperature": "",
                  "number of passes": ""
                }
              },
              {
                "annealing": {
                  "temperature": "1050 degC",
                  "duration": "3 min",
                  "atmosphere": ""
                }
              },
              {
                "aging": {
                  "temperature": "780 degC",
                  "duration": "4 h",
                  "atmosphere": ""
                }
              },
              {
                "quenching": {
                  "medium": "water"
                }
              }
            ]
          }
        }
      ],
      "extract_syn": false
    }
  },
  {
    "doi": "10.1016/j.scriptamat.2019.01.034",
    "Record": {
      "metadata": {
        "composition_norm": "Ni30Co30Fe13Cr15Al6Ti6@at",
        "label_norm": "",
        "processing_kw_norm": []
      },
      "properties": [
        {
          "strength": {
            "ys": "~925 MPa",
            "uts": "~1.31 GPa",
            "strain": "~43%",
            "temperature": "293 K",
            "strain_rate": null,
            "test_env": null,
            "test_type": "tensile"
          }
        },
        {
          "strength": {
            "ys": null,
            "uts": "~1.7 GPa",
            "strain": "~51%",
            "temperature": "77 K",
            "strain_rate": null,
            "test_env": null,
            "test_type": "tensile"
          }
        },
        {
          "phase": {
            "phases": [
              "FCC",
              "L12"
            ],
            "test_env": null
          }
        }
      ],
      "extract_syn": false
    }
  },
  {
    "doi": "10.1016/j.scriptamat.2019.01.034",
    "Record": {
      "metadata": {
        "composition_norm": "Ni30Co30Fe13Cr15Al6Ti6@at",
        "label_norm": "",
        "processing_kw_norm": []
      },
      "properties": [
        {
          "synthesis": {
            "steps": [
              {
                "arc melting": {
                  "power": "",
                  "atmosphere": "argon (Ti-gettered)",
                  "pressure": "",
                  "crucible material": "",
                  "electrode material": "",
                  "number of remelts": ""
                }
              },
              {
                "solution treatment": {
                  "temperature": "1150 °C",
                  "duration": "2 h",
                  "atmosphere": "",
                  "quenching medium": "oil",
                  "quenching temperature": ""
                }
              },
              {
                "cold rolling": {
                  "reduction": "65%",
                  "temperature": "",
                  "number of passes": ""
                }
              },
              {
                "recrystallization": {
                  "temperature": "1150 °C",
                  "duration": "2 min",
                  "atmosphere": "",
                  "quenching medium": "oil"
                }
              },
              {
                "annealing": {
                  "temperature": "800 °C",
                  "duration": "4 h",
                  "atmosphere": "",
                  "quenching medium": "oil"
                }
              }
            ]
          }
        }
      ],
      "extract_syn": false
    }
  },
  {
    "doi": "10.1007/s11665-023-08451-x",
    "Record": {
      "metadata": {
        "composition_norm": "CrFeCoNiAl0.1@at",
        "label_norm": "",
        "processing_kw_norm": []
      },
      "properties": [
        {
          "synthesis": {
            "steps": [
              {
                "arc melting": {
                  "power": "",
                  "atmosphere": "argon",
                  "pressure": "vacuum",
                  "crucible material": "",
                  "electrode material": "",
                  "number of remelts": "5"
                }
              },
              {
                "annealing": {
                  "temperature": "1100 degC",
                  "duration": "12 h",
                  "atmosphere": ""
                }
              },
              {
                "heating": {
                  "temperature": "1100 degC",
                  "rate": "20 degC/s",
                  "holding time": "360 s"
                }
              },
              {
                "cooling": {
                  "method": "controlled cooling to deformation temperature",
                  "rate": "10 degC/s"
                }
              },
              {
                "holding": {
                  "temperature uniformity duration": "60 s"
                }
              },
              {
                "hot compression": {
                  "deformation temperatures": "950, 1000, 1050, 1100 degC",
                  "strain rates": "0.001, 0.01, 0.1, 1 s^-1",
                  "deformation amount": "50%",
                  "lubricants": "0.1 mm tantalum sheet and graphite"
                }
              },
              {
                "cooling": {
                  "method": "water quenching",
                  "rate": "immediate"
                }
              },
              {
                "wire cutting": {
                  "direction": "axial direction of hot compression test"
                }
              },
              {
                "grinding and polishing": {
                  "method": "mechanical grinding and polishing for OM and EBSD samples"
                }
              },
              {
                "corrosion": {
                  "solution": "aqua regia (HCl:HNO3 = 3:1)",
                  "application": "OM samples"
                }
              },
              {
                "electrolytic polishing": {
                  "application": "EBSD samples"
                }
              }
            ]
          }
        }
      ],
      "extract_syn": false
    }
  },
  {
    "doi": "10.1007/s40843-022-2045-4",
    "Record": {
      "metadata": {
        "composition_norm": "Ti2VZrNb0.5Al0.5@at",
        "label_norm": "",
        "processing_kw_norm": []
      },
      "properties": [
        {
          "strength": {
            "ys": "1273 MPa",
            "uts": null,
            "strain": ">50%",
            "temperature": "room temperature",
            "strain_rate": null,
            "test_env": null,
            "test_type": "compressive"
          }
        }
      ],
      "extract_syn": false
    }
  },
  {
    "doi": "10.1016/j.corsci.2021.110073",
    "Record": {
      "metadata": {
        "composition_norm": "CoCrFeMnNi@at",
        "label_norm": "",
        "processing_kw_norm": []
      },
      "properties": [
        {
          "phase": {
            "phases": [
              "FCC"
            ],
            "test_env": null
          }
        }
      ],
      "extract_syn": false
    }
  },
  {
    "doi": "10.1016/j.corsci.2021.110073",
    "Record": {
      "metadata": {
        "composition_norm": "CoCrFeMnNi@at",
        "label_norm": "",
        "processing_kw_norm": []
      },
      "properties": [
        {
          "synthesis": {
            "steps": [
              {
                "levitation melting": {
                  "atmosphere": "",
                  "pressure": "",
                  "power": "",
                  "coil frequency": "",
                  "liquid mixing time": "",
                  "number of remelts": ""
                }
              },
              {
                "forging": {
                  "temperature": "1000 6C",
                  "strain rate": "",
                  "deformation degree": "",
                  "duration": "100 min",
                  "final shape": "cylinder",
                  "final diameter": "60 mm"
                }
              },
              {
                "machining": {
                  "method": "electric discharge machine",
                  "final dimensions": "20 mm  5 mm  2 mm",
                  "cutting direction": "longitudinal",
                  "coolant": ""
                }
              }
            ]
          }
        }
      ],
      "extract_syn": false
    }
  },
  {
    "doi": "10.1016/j.jallcom.2018.03.262",
    "Record": {
      "metadata": {
        "composition_norm": "AlCoCrFeNi2.1@at",
        "label_norm": "",
        "processing_kw_norm": []
      },
      "properties": [
        {
          "phase": {
            "phases": [
              "FCC",
              "BCC (NiAl-type)"
            ],
            "test_env": null
          }
        }
      ],
      "extract_syn": false
    }
  },
  {
    "doi": "10.1016/j.jallcom.2018.03.262",
    "Record": {
      "metadata": {
        "composition_norm": "AlCoCrFeNi2.1@at",
        "label_norm": "EHEA",
        "processing_kw_norm": []
      },
      "properties": [
        {
          "synthesis": {
            "steps": [
              {
                "arc melting": {
                  "power": "",
                  "atmosphere": "argon (ultra-high purity)",
                  "pressure": "",
                  "crucible material": "copper (water cooled hearth)",
                  "electrode material": "",
                  "number of remelts": ""
                }
              },
              {
                "casting": {
                  "mold material": "copper (split, water-cooled)",
                  "mold temperature": "",
                  "casting temperature": ""
                }
              }
            ]
          }
        }
      ],
      "extract_syn": false
    }
  },
  {
    "doi": "10.1016/j.msea.2024.147436",
    "Record": {
      "metadata": {
        "composition_norm": "Al15Co18.33Cr18.33Ni48.34@at",
        "label_norm": "",
        "processing_kw_norm": []
      },
      "properties": [
        {
          "strength": {
            "ys": null,
            "uts": "~1025 MPa",
            "strain": "~30%",
            "temperature": "room temperature",
            "strain_rate": "1e-3 s^-1",
            "test_env": "dog-bone tensile, gauge 10 mm × 3 mm × 1 mm, as-cast",
            "test_type": "tensile"
          }
        }
      ],
      "extract_syn": false
    }
  },
  {
    "doi": "10.1016/j.msea.2024.147436",
    "Record": {
      "metadata": {
        "composition_norm": "AlCoCrNi@at",
        "label_norm": "",
        "processing_kw_norm": []
      },
      "properties": [
        {
          "phase": {
            "phases": [
              "L12 (ordered FCC)",
              "B2 (ordered BCC)"
            ],
            "test_env": "as-cast"
          }
        },
        {
          "phase": {
            "phases": [
              "L12 (ordered FCC)",
              "B2 (ordered BCC)",
              "Cr-rich nanoparticles"
            ],
            "test_env": "as-cast, nanoscale phase separation"
          }
        },
        {
          "phase": {
            "phases": [
              "L12 (ordered FCC)",
              "B2 (ordered BCC)"
            ],
            "test_env": "0% strain (undeformed)"
          }
        },
        {
          "phase": {
            "phases": [
              "L12 (ordered FCC)",
              "B2 (ordered BCC)",
              "BCT"
            ],
            "test_env": "2.5% strain"
          }
        },
        {
          "phase": {
            "phases": [
              "L12 (ordered FCC)",
              "BCT"
            ],
            "test_env": "15% strain"
          }
        },
        {
          "phase": {
            "phases": [
              "L12 (ordered FCC)",
              "BCT"
            ],
            "test_env": "25% strain (fractured)"
          }
        },
        {
          "phase": {
            "phases": [
              "twin martensite (BCT)"
            ],
            "test_env": "in B2 phase after deformation"
          }
        }
      ],
      "extract_syn": false
    }
  },
  {
    "doi": "10.1016/j.msea.2024.147436",
    "Record": {
      "metadata": {
        "composition_norm": "Al15Co18.33Cr18.33Ni48.34@at",
        "label_norm": "",
        "processing_kw_norm": []
      },
      "properties": [
        {
          "synthesis": {
            "steps": [
              {
                "remelting": {
