Repository: Sci-Extract/sisyphus

# Step through _sisyphus_ extraction process
Author: Soike Yuan  date: 1/12/2025

Prerequisite: Assumed that you have installed sisyphus on your machine and add .env file to your root path which contains API key. :shipit:

## Below is the file structure of the project,

```
├─ README.md                        
├─ pyproject.toml                   # Python project metadata and dependencies
├─ data/                            # Extracted data of high entropy alloys
├─ notebooks/                       # Jupyter notebooks
├─ db/                              # sql databases
├─ record/                          # record sql database
│─ sisyphus/

File: heas_bulk.json (part 5 of 15)
[
            }
          },
          {
            "annealing": {
              "temperature": "1150 °C",
              "duration": "5 min",
              "atmosphere": ""
            }
          },
          {
            "annealing": {
              "temperature": "800 °C",
              "duration": "4 h",
              "atmosphere": ""
            }
          },
          {
            "cooling": {
              "method": "water quenching",
              "rate": ""
            }
          }
        ]
      }
    }
  },
  {
    "doi": "10.1016/j.jallcom.2019.152750",
    "Record": {
      "metadata": {
        "composition": "Ni28Co28Fe21Cr15Al4Ti4@at"
      },
      "strength": [
        {
          "ys": "635 MPa",
          "uts": "1010 MPa",
          "strain": "31%",
          "temperature": "room temperature",
          "strain_rate": "1e-4 s^-1",
          "test_env": "gauge size 10 mm × 2.5 mm × 1.3 mm",
          "test_type": "tensile"
        }
      ],
      "phase": [
        {
          "phases": [
            "FCC",
            "L12"
          ],
          "test_env": null
        }
      ],
      "grain_size": {
        "grain_size": "52 μm"
      },
      "synthesis": {
        "steps": [
          {
            "arc melting": {
              "power": "",
              "atmosphere": "argon",
              "pressure": "",
              "crucible material": "",
              "electrode material": "",
              "number of remelts": "4"
            }
          },
          {
            "solution treatment": {
              "temperature": "1150 °C",
              "duration": "2 h",
              "atmosphere": "",
              "quenching medium": "",
              "quenching temperature": ""
            }
          },
          {
            "cold rolling": {
              "reduction": "70%",
              "temperature": "",
              "number of passes": ""
            }
          },
          {
            "annealing": {
              "temperature": "1150 °C",
              "duration": "5 min",
              "atmosphere": ""
            }
          },
          {
            "annealing": {
              "temperature": "800 °C",
              "duration": "4 h",
              "atmosphere": ""
            }
          },
          {
            "cooling": {
              "method": "water quenching",
              "rate": ""
            }
          }
        ]
      }
    }
  },
  {
    "doi": "10.1016/j.jallcom.2019.152750",
    "Record": {
      "metadata": {
        "composition": "Ni29Co29Fe17Cr15Al5Ti5@at"
      },
      "strength": [
        {
          "ys": "753 MPa",
          "uts": "1074 MPa",
          "strain": "23%",
          "temperature": "room temperature",
          "strain_rate": "1e-4 s^-1",
          "test_env": "gauge size 10 mm × 2.5 mm × 1.3 mm",
          "test_type": "tensile"
        }
      ],
      "phase": [
        {
          "phases": [
            "FCC",
            "L12"
          ],
          "test_env": null
        }
      ],
      "grain_size": {
        "grain_size": "56 μm"
      },
      "synthesis": {
        "steps": [
          {
            "arc melting": {
              "power": "",
              "atmosphere": "argon",
              "pressure": "",
              "crucible material": "",
              "electrode material": "",
              "number of remelts": "4"
            }
          },
          {
            "solution treatment": {
              "temperature": "1150 °C",
              "duration": "2 h",
              "atmosphere": "",
              "quenching medium": "",
              "quenching temperature": ""
            }
          },
          {
            "cold rolling": {
              "reduction": "70%",
              "temperature": "",
              "number of passes": ""
            }
          },
          {
            "annealing": {
              "temperature": "1150 °C",
              "duration": "5 min",
              "atmosphere": ""
            }
          },
          {
            "annealing": {
              "temperature": "800 °C",
              "duration": "4 h",
              "atmosphere": ""
            }
          },
          {
            "cooling": {
              "method": "water quenching",
              "rate": ""
            }
          }
        ]
      }
    }
  },
  {
    "doi": "10.1016/j.jallcom.2019.152750",
    "Record": {
      "metadata": {
        "composition": "Ni29.5Co29.5Fe15Cr15Al5.5Ti5.5@at"
      },
      "strength": [
        {
          "ys": "≥850 MPa",
          "uts": ">1100 MPa",
          "strain": "13%",
          "temperature": "room temperature",
          "strain_rate": "1e-4 s^-1",
          "test_env": "gauge size 10 mm × 2.5 mm × 1.3 mm",
          "test_type": "tensile"
        }
      ],
      "phase": [
        {
          "phases": [
            "FCC",
            "L12"
          ],
          "test_env": null
        }
      ],
      "grain_size": {
        "grain_size": ""
      },
      "synthesis": {
        "steps": [
          {
            "arc melting": {
              "power": "",
              "atmosphere": "argon",
              "pressure": "",
              "crucible material": "",
              "electrode material": "",
              "number of remelts": "4"
            }
          },
          {
            "solution treatment": {
              "temperature": "1150 °C",
              "duration": "2 h",
              "atmosphere": "",
              "quenching medium": "",
              "quenching temperature": ""
            }
          },
          {
            "cold rolling": {
              "reduction": "70%",
              "temperature": "",
              "number of passes": ""
            }
          },
          {
            "annealing": {
              "temperature": "1150 °C",
              "duration": "5 min",
              "atmosphere": ""
            }
          },
          {
            "annealing": {
              "temperature": "800 °C",
              "duration": "4 h",
              "atmosphere": ""
            }
          },
          {
            "cooling": {
              "method": "water quenching",
              "rate": ""
            }
          }
        ]
      }
    }
  },
  {
    "doi": "10.1016/j.jallcom.2019.152750",
    "Record": {
      "metadata": {
        "composition": "Ni30Co30Fe13Cr15Al6Ti6@at"
      },
      "strength": [
        {
          "ys": "≥850 MPa",
          "uts": ">1100 MPa",
          "strain": "13%",
          "temperature": "room temperature",
          "strain_rate": "1e-4 s^-1",
          "test_env": "gauge size 10 mm × 2.5 mm × 1.3 mm",
          "test_type": "tensile"
        }
      ],
      "phase": [
        {
          "phases": [
            "FCC",
            "L12"
          ],
          "test_env": null
        }
      ],
      "grain_size": {
        "grain_size": "32 μm"
      },
      "synthesis": {
        "steps": [
          {
            "arc melting": {
              "power": "",
              "atmosphere": "argon",
              "pressure": "",
              "crucible material": "",
              "electrode material": "",
              "number of remelts": "4"
            }
          },
          {
            "solution treatment": {
              "temperature": "1150 °C",
              "duration": "2 h",
              "atmosphere": "",
              "quenching medium": "",
              "quenching temperature": ""
            }
          },
          {
            "cold rolling": {
              "reduction": "70%",
              "temperature": "",
              "number of passes": ""
            }
          },
          {
            "annealing": {
              "temperature": "1150 °C",
              "duration": "5 min",
              "atmosphere": ""
            }
          },
          {
            "annealing": {
              "temperature": "800 °C",
              "duration": "4 h",
              "atmosphere": ""
            }
          },
          {
            "cooling": {
              "method": "water quenching",
              "rate": ""
            }
          }
        ]
      }
    }
  },
  {
    "doi": "10.1002/adem.202300109",
    "Record": {
      "metadata": {
        "composition": "Cr29.7Co29.7Ni35.4Al4Ti1.2@at"
      },
      "strength": [
        {
          "ys": null,
          "uts": "~830 MPa",
          "strain": "57%",
          "temperature": "room temperature",
          "strain_rate": "8e-4 s^-1",
          "test_env": "tensile loading perpendicular to rolling direction; sample cut from solution-annealed, cold-rolled, recrystallized plate",
          "test_type": "tensile"
        }
      ],
      "phase": [
        {
          "phases": [
            "disordered FCC (γ)",
            "ordered FCC (γ')",
            "TiN",
            "η (hexagonal)",
            "σ"
          ],
          "test_env": "base material (BM)"
        }
      ],
      "grain_size": {
        "grain_size": "21.1 ± 3.5 μm"
      },
      "synthesis": {
        "steps": [
          {
            "induction melting": {
              "power": "",
              "coil frequency": "",
              "atmosphere": "",
              "pressure": "",
              "crucible material": "mullite",
              "liquid mixing time": "",
              "number of remelts": ""
            }
          },
          {
            "homogenization": {
              "temperature": "1200 °C",
              "duration": "4 h",
              "atmosphere": ""
            }
          },
          {
            "cooling": {
              "method": "water quenching",
              "rate": "rapid"
            }
          },
          {
            "cold rolling": {
              "reduction": "50%",
              "temperature": "",
              "number of passes": "multiple"
            }
          },
          {
            "annealing": {
              "temperature": "1100 °C",
              "duration": "1 h",
              "atmosphere": ""
            }
          },
          {
            "cold rolling": {
              "reduction": "to 2 mm thickness",
              "temperature": "",
              "number of passes": "multiple"
            }
          },
          {
            "solution treatment": {
              "temperature": "1100 °C",
              "duration": "5 min",
              "atmosphere": "",
              "quenching medium": "water",
              "quenching temperature": ""
            }
          }
        ]
      }
    }
  },
  {
    "doi": "10.1002/adem.202300109",
    "Record": {
      "metadata": {
        "composition": "Cr29.7Co29.7Ni35.4Al4Ti1.2@at"
      },
      "strength": [
        {
          "ys": null,
          "uts": "~750 MPa",
          "strain": "~33%",
          "temperature": "room temperature",
          "strain_rate": "8e-4 s^-1",
          "test_env": "tensile loading perpendicular to welding direction; sample cut from welded plate (GTAW)",
          "test_type": "tensile"
        }
      ],
      "phase": [
        {
          "phases": [
            "disordered FCC (γ)",
            "ordered FCC (γ')",
            "B2",
            "η (hexagonal)",
            "σ",
            "TiN"
          ],
          "test_env": "welded joint (across BM, HAZ, FZ); phase presence varies by region"
        }
      ],
      "grain_size": {
        "grain_size": "BM: 21.1 ± 3.5 μm; HAZ (refined): 23.1 ± 2.1 μm; HAZ (grain growth): 40.2 ± 9.7 μm; FZ near fusion boundary: 25.8 ± 3.8 μm; FZ: 164.6 ± 62.7 μm"
      },
      "synthesis": {
        "steps": [
          {
            "induction melting": {
              "power": "",
              "coil frequency": "",
              "atmosphere": "",
              "pressure": "",
              "crucible material": "mullite",
              "liquid mixing time": "",
              "number of remelts": ""
            }
          },
          {
            "homogenization": {
              "temperature": "1200 °C",
              "duration": "4 h",
              "atmosphere": ""
            }
          },
          {
            "cooling": {
              "method": "water quenching",
              "rate": "rapid"
            }
          },
          {
            "cold rolling": {
              "reduction": "50%",
              "temperature": "",
              "number of passes": "multiple"
            }
          },
          {
            "annealing": {
              "temperature": "1100 °C",
              "duration": "1 h",
              "atmosphere": ""
            }
          },
          {
            "cold rolling": {
              "reduction": "to 2 mm thickness",
              "temperature": "",
              "number of passes": "multiple"
            }
          },
          {
            "solution treatment": {
              "temperature": "1100 °C",
              "duration": "5 min",
              "atmosphere": "",
              "quenching medium": "water",
              "quenching temperature": ""
            }
          },
          {
            "gas tungsten arc welding (GTAW)": {
              "current": "90 A",
              "voltage": "13.6 V",
              "welding speed": "2.5 mm/s",
              "heat input": "489.6 J/mm",
              "shielding gas": "argon (99.999%)",
              "shielding gas flow rate (face)": "16 L/min",
              "shielding gas flow rate (root)": "8 L/min",
              "welding mode": "single-pass, full penetration, perpendicular to rolling direction"
            }
          }
        ]
      }
    }
  },
  {
    "doi": "10.1016/j.msea.2021.142495",
    "Record": {
      "metadata": {
        "composition": "Al0.0FeMnNiCrCu0.5@at"
      },
      "strength": [
        {
          "ys": "263 MPa",
          "uts": "499 MPa",
          "strain": "32.5%",
          "temperature": "room temperature",
          "strain_rate": "1e-3 s^-1",
          "test_env": null,
          "test_type": "tensile"
        }
      ],
      "phase": [
        {
          "phases": [
            "FCC",
            "FCC"
          ],
          "test_env": null
        }
      ],
      "grain_size": {
        "grain_size": ""
      },
      "synthesis": {
        "steps": [
          {
            "mechanical alloying": {
              "milling time": "8 h",
              "milling speed": "250 rpm",
              "ball to powder ratio": "1:2",
              "atmosphere": "",
              "milling media size": "",
              "milling media material": "",
              "process control agent": "none"
            }
          },
          {
            "cold pressing": {
              "pressure": "",
              "duration": "",
              "die material": ""
            }
          },
          {
            "arc melting": {
              "power": "",
              "atmosphere": "argon",
              "pressure": "",
              "crucible material": "",
              "electrode material": "",
              "number of remelts": "5"
            }
          }
        ]
      }
    }
  },
  {
    "doi": "10.1016/j.msea.2021.142495",
    "Record": {
      "metadata": {
        "composition": "Al0.25FeMnNiCrCu0.5@at"
      },
      "strength": [
        {
          "ys": "552 MPa",
          "uts": "924 MPa",
          "strain": "16.8%",
          "temperature": "room temperature",
          "strain_rate": "1e-3 s^-1",
          "test_env": null,
          "test_type": "tensile"
        }
      ],
      "phase": [
        {
          "phases": [
            "FCC",
            "FCC",
            "BCC"
          ],
          "test_env": null
        }
      ],
      "grain_size": {
        "grain_size": ""
      },
      "synthesis": {
        "steps": [
          {
            "mechanical alloying": {
              "milling time": "8 h",
              "milling speed": "250 rpm",
              "ball to powder ratio": "1:2",
              "atmosphere": "",
              "milling media size": "",
              "milling media material": "",
              "process control agent": "none"
            }
          },
          {
            "cold pressing": {
              "pressure": "",
              "duration": "",
              "die material": ""
            }
          },
          {
            "arc melting": {
              "power": "",
              "atmosphere": "argon",
              "pressure": "",
              "crucible material": "",
              "electrode material": "",
              "number of remelts": "5"
            }
          }
        ]
      }
    }
  },
  {
    "doi": "10.1016/j.msea.2021.142495",
    "Record": {
      "metadata": {
        "composition": "Al0.5FeMnNiCrCu0.5@at"
      },
      "strength": [
        {
          "ys": "810 MPa",
          "uts": "1209 MPa",
          "strain": "2.5%",
          "temperature": "room temperature",
          "strain_rate": "1e-3 s^-1",
          "test_env": null,
          "test_type": "tensile"
        }
      ],
      "phase": [
        {
          "phases": [
            "FCC",
            "BCC (B2, ordered)",
            "BCC (A2, disordered)"
          ],
          "test_env": null
        }
      ],
      "grain_size": {
        "grain_size": ""
      },
      "synthesis": {
        "steps": [
          {
            "mechanical alloying": {
              "milling time": "8 h",
              "milling speed": "250 rpm",
              "ball to powder ratio": "1:2",
              "atmosphere": "",
              "milling media size": "",
              "milling media material": "",
              "process control agent": "none"
            }
          },
          {
            "cold pressing": {
              "pressure": "",
              "duration": "",
              "die material": ""
            }
          },
          {
            "arc melting": {
              "power": "",
              "atmosphere": "argon",
              "pressure": "",
              "crucible material": "",
              "electrode material": "",
              "number of remelts": "5"
            }
          }
        ]
      }
    }
  },
  {
    "doi": "10.1016/j.msea.2021.142495",
    "Record": {
      "metadata": {
        "composition": "Al1.0FeMnNiCrCu0.5@at"
      },
      "strength": [],
      "phase": [
        {
          "phases": [
            "BCC (B2, ordered)",
            "BCC (A2, disordered)"
          ],
          "test_env": null
        }
      ],
      "grain_size": {
        "grain_size": ""
      },
      "synthesis": {
        "steps": [
          {
            "mechanical alloying": {
              "milling time": "8 h",
              "milling speed": "250 rpm",
              "ball to powder ratio": "1:2",
              "atmosphere": "",
              "milling media size": "",
              "milling media material": "",
              "process control agent": "none"
            }
          },
          {
            "cold pressing": {
              "pressure": "",
              "duration": "",
              "die material": ""
            }
          },
          {
            "arc melting": {
              "power": "",
              "atmosphere": "argon",
              "pressure": "",
              "crucible material": "",
              "electrode material": "",
              "number of remelts": "5"
            }
          }
        ]
      }
    }
  },
  {
    "doi": "10.1007/s12540-018-0200-x",
    "Record": {
      "metadata": {
        "composition": "CoCrFeMnNi@wt"
      },
      "strength": [
        {
          "ys": null,
          "uts": "~1 GPa",
          "strain": ">50%",
          "temperature": "room temperature",
          "strain_rate": null,
          "test_env": "tensile, direction: H",
          "test_type": "tensile"
        },
        {
          "ys": null,
          "uts": null,
          "strain": "maximum at 500 °C",
          "temperature": "500 °C",
          "strain_rate": "1e-3 s^-1",
          "test_env": "tensile, direction: H",
          "test_type": "tensile"
        },
        {
          "ys": null,
          "uts": null,
          "strain": "decreases above 700 °C",
          "temperature": "700 °C",
          "strain_rate": "1e-3 s^-1",
          "test_env": "tensile, direction: H",
          "test_type": "tensile"
        },
        {
          "ys": null,
          "uts": null,
          "strain": "maximum at 500 °C",
          "temperature": "500 °C",
          "strain_rate": "1e-3 s^-1",
          "test_env": "tensile, direction: Ws",
          "test_type": "tensile"
        },
        {
          "ys": null,
          "uts": null,
          "strain": "decreases above 700 °C",
          "temperature": "700 °C",
          "strain_rate": "1e-3 s^-1",
          "test_env": "tensile, direction: Ws",
          "test_type": "tensile"
        }
      ],
      "phase": [
        {
          "phases": [
            "FCC"
          ],
          "test_env": null
        }
      ],
      "grain_size": {
        "grain_size": "long axis >1000 μm, short axis ~400 μm"
      },
      "synthesis": {
        "steps": [
          {
            "induction melting": {
              "power": "",
              "coil frequency": "",
              "atmosphere": "vacuum",
              "pressure": "",
              "crucible material": "graphite",
              "liquid mixing time": "",
              "number of remelts": ""
            }
          },
          {
            "casting": {
              "mold material": "graphite",
              "mold temperature": "",
              "casting temperature": ""
            }
          },
          {
            "homogenization": {
              "temperature": "1000 °C",
              "duration": "6 h",
              "atmosphere": ""
            }
          },
          {
            "cooling": {
              "method": "furnace cooling",
              "rate": ""
            }
          },
          {
            "annealing": {
              "temperature": "700 °C",
              "duration": "",
              "atmosphere": ""
            }
          },
          {
            "cooling": {
              "method": "air cooling",
              "rate": ""
            }
          }
        ]
      }
    }
  },
  {
    "doi": "10.1007/s12540-018-0200-x",
    "Record": {
      "metadata": {
        "composition": "CoCrFeMnNi@wt"
      },
      "strength": [],
      "phase": [
        {
          "phases": [
            "FCC"
          ],
          "test_env": null
        }
      ],
      "grain_size": {
        "grain_size": "fine grain size (generally less than several tens of microns)"
      },
      "synthesis": {
        "steps": [
          {
            "hot rolling": {
              "reduction": "",
              "temperature": "800-1000 °C",
              "number of passes": ""
            }
          }
        ]
      }
    }
  },
  {
    "doi": "10.1016/j.msea.2022.143610",
    "Record": {
      "metadata": {
        "composition": "Fe25Co20Ni35Cr11Ti3Al6@at"
      },
      "strength": [
        {
          "ys": "~1000 MPa",
          "uts": null,
          "strain": "~50%",
          "temperature": "room temperature",
          "strain_rate": null,
          "test_env": "dog-bone specimen, gauge length 8 mm, width 3.4 mm, thickness ~2 mm",
          "test_type": "tensile"
        }
      ],
      "phase": [
        {
          "phases": [
            "FCC γ matrix",
            "L12 γ′ precipitates"
          ],
          "test_env": null
        }
      ],
      "grain_size": {
        "grain_size": ">400 μm"
      },
      "synthesis": {
        "steps": [
          {
            "arc melting": {
              "power": "",
              "atmosphere": "vacuum",
              "pressure": "",
              "crucible material": "",
              "electrode material": "",
              "number of remelts": "6"
            }
          },
          {
            "casting": {
              "mold material": "copper",
              "mold temperature": "",
              "casting temperature": ""
            }
          },
          {
            "cooling": {
              "method": "water quenching",
              "rate": ""
            }
          },
          {
            "homogenization": {
              "temperature": "1200 °C",
              "duration": "10 h",
              "atmosphere": ""
            }
          },
          {
            "annealing": {
              "temperature": "850 °C",
              "duration": "48 h",
              "atmosphere": ""
            }
          },
          {
            "cooling": {
              "method": "water quenching",
              "rate": ""
            }
          }
        ]
      }
    }
  },
  {
    "doi": "10.1016/j.msea.2022.143610",
    "Record": {
      "metadata": {
        "composition": "Fe25Co20Ni33.5Cr11Ti3Al6Nb1.5@at"
      },
      "strength": [
        {
          "ys": "~1180 MPa",
          "uts": null,
          "strain": "~35%",
          "temperature": "room temperature",
          "strain_rate": null,
          "test_env": "dog-bone specimen, gauge length 8 mm, width 3.4 mm, thickness ~2 mm",
          "test_type": "tensile"
        }
      ],
      "phase": [
        {
          "phases": [
            "FCC γ matrix",
            "L12 γ′ precipitates",
            "Nb-rich intermetallic/carbide (trace, <0.1%)"
          ],
          "test_env": null
        }
      ],
      "grain_size": {
        "grain_size": ">400 μm"
      },
      "synthesis": {
        "steps": [
          {
            "arc melting": {
              "power": "",
              "atmosphere": "vacuum",
              "pressure": "",
              "crucible material": "",
              "electrode material": "",
              "number of remelts": "6"
            }
          },
          {
            "casting": {
              "mold material": "copper",
              "mold temperature": "",
              "casting temperature": ""
            }
          },
          {
            "cooling": {
              "method": "water quenching",
              "rate": ""
            }
          },
          {
            "homogenization": {
              "temperature": "1200 °C",
              "duration": "10 h",
              "atmosphere": ""
            }
          },
          {
            "annealing": {
              "temperature": "850 °C",
              "duration": "48 h",
              "atmosphere": ""
            }
          },
          {
            "cooling": {
              "method": "water quenching",
              "rate": ""
            }
          }
        ]
      }
    }
  },
  {
    "doi": "10.1016/j.msea.2022.143610",
    "Record": {
      "metadata": {
        "composition": "Fe25Co20Ni33.5Cr11Ti3Al6Nb1.5@at"
      },
      "strength": [
        {
          "ys": null,
          "uts": null,
          "strain": null,
          "temperature": "800 °C",
          "strain_rate": null,
          "test_env": "as-prolong-aged, dog-bone specimen, gauge length 8 mm, width 3.4 mm, thickness ~2 mm",
          "test_type": "tensile"
        }
      ],
      "phase": [
        {
          "phases": [
            "FCC γ matrix",
            "L12 γ′ precipitates",
            "Nb-rich intermetallic/carbide (trace, <0.1%)"
          ],
          "test_env": "after 28 days ageing at 800 °C"
        }
      ],
      "grain_size": {
        "grain_size": ">400 μm"
      },
      "synthesis": {
        "steps": [
          {
            "arc melting": {
              "power": "",
              "atmosphere": "vacuum",
              "pressure": "",
              "crucible material": "",
              "electrode material": "",
              "number of remelts": "6"
            }
          },
          {
            "casting": {
              "mold material": "copper",
              "mold temperature": "",
              "casting temperature": ""
            }
          },
          {
            "cooling": {
              "method": "water quenching",
              "rate": ""
            }
          },
          {
            "homogenization": {
              "temperature": "1200 °C",
              "duration": "10 h",
              "atmosphere": ""
            }
          },
          {
            "annealing": {
              "temperature": "850 °C",
              "duration": "48 h",
              "atmosphere": ""
            }
          },
          {
            "cooling": {
              "method": "water quenching",
              "rate": ""
            }
          },
          {
            "aging": {
              "temperature": "800 °C",
              "duration": "28 d",
              "atmosphere": ""
            }
          }
        ]
      }
    }
  },
  {
    "doi": "10.1016/j.msea.2022.143610",
    "Record": {
      "metadata": {
        "composition": "Fe25Co20Ni35Cr11Ti3Al6@at"
      },
      "strength": [
        {
          "ys": null,
          "uts": null,
          "strain": null,
          "temperature": "800 °C",
          "strain_rate": null,
          "test_env": "as-prolong-aged, dog-bone specimen, gauge length 8 mm, width 3.4 mm, thickness ~2 mm",
          "test_type": "tensile"
        }
      ],
      "phase": [
        {
          "phases": [
            "FCC γ matrix",
            "L12 γ′ precipitates"
          ],
          "test_env": "after 28 days ageing at 800 °C"
        }
      ],
      "grain_size": {
        "grain_size": ">400 μm"
      },
      "synthesis": {
        "steps": [
          {
            "arc melting": {
              "power": "",
              "atmosphere": "vacuum",
              "pressure": "",
              "crucible material": "",
              "electrode material": "",
              "number of remelts": "6"
            }
          },
          {
            "casting": {
              "mold material": "copper",
              "mold temperature": "",
              "casting temperature": ""
            }
          },
          {
            "cooling": {
              "method": "water quenching",
              "rate": ""
            }
          },
          {
            "homogenization": {
              "temperature": "1200 °C",
              "duration": "10 h",
              "atmosphere": ""
            }
          },
          {
            "annealing": {
              "temperature": "850 °C",
              "duration": "48 h",
              "atmosphere": ""
            }
          },
          {
            "cooling": {
              "method": "water quenching",
              "rate": ""
            }
          },
          {
            "aging": {
              "temperature": "800 °C",
              "duration": "28 d",
              "atmosphere": ""
            }
          }
        ]
      }
    }
  },
  {
    "doi": "10.1016/j.ijhydene.2020.11.154",
    "Record": {
      "metadata": {
        "composition": "CoCrFeMnNi@at"
      },
      "strength": [
        {
          "ys": null,
          "uts": ">1400 MPa",
          "strain": "<10%",
          "temperature": "room temperature",
          "strain_rate": "5e-5 s^-1",
          "test_env": "air",
          "test_type": "tensile"
        },
        {
          "ys": null,
          "uts": null,
          "strain": null,
          "temperature": "room temperature",
          "strain_rate": "5e-5 s^-1",
          "test_env": "in situ electrochemical hydrogen charging (0.5 mol/L H2SO4 + 2 g/L NH4SCN, 10 mA/cm2)",
          "test_type": "tensile"
        }
      ],
      "phase": [
        {
          "phases": [
            "FCC"
          ],
          "test_env": null
        }
      ],
      "grain_size": {
        "grain_size": "nanocrystalline (after cold rolling, exact value not specified)"
      },
      "synthesis": {
        "steps": [
          {
            "arc melting": {
              "power": "",
              "atmosphere": "vacuum",
              "pressure": "",
              "crucible material": "",
              "electrode material": "",
              "number of remelts": ""
            }
          },
          {
            "homogenization": {
              "temperature": "1200 b0C",
              "duration": "24 h",
              "atmosphere": "Ar"
            }
          },
          {
            "cooling": {
              "method": "water quenching",
              "rate": ""
            }
          },
          {
            "hot rolling": {
              "reduction": "50%",
              "temperature": "1000 b0C",
              "number of passes": ""
            }
          },
          {
            "cold rolling": {
              "reduction": "80%",
              "temperature": "room temperature",
              "number of passes": ""
            }
          }
        ]
      }
    }
  },
  {
    "doi": "10.1016/j.ijhydene.2020.11.154",
    "Record": {
      "metadata": {
        "composition": "CoCrFeMnNi@at"
      },
      "strength": [
        {
          "ys": null,
          "uts": "789 MPa",
          "strain": "40.8%",
          "temperature": "room temperature",
          "strain_rate": "5e-5 s^-1",
          "test_env": "air",
          "test_type": "tensile"
        },
        {
          "ys": null,
          "uts": null,
          "strain": null,
          "temperature": "room temperature",
          "strain_rate": "5e-5 s^-1",
          "test_env": "in situ electrochemical hydrogen charging (0.5 mol/L H2SO4 + 2 g/L NH4SCN, 10 mA/cm2)",
          "test_type": "tensile"
        }
      ],
      "phase": [
        {
          "phases": [
            "FCC"
          ],
          "test_env": null
        }
      ],
      "grain_size": {
        "grain_size": "3.2 \u0003bcm"
      },
      "synthesis": {
        "steps": [
          {
            "arc melting": {
              "power": "",
              "atmosphere": "vacuum",
              "pressure": "",
              "crucible material": "",
              "electrode material": "",
              "number of remelts": ""
            }
          },
          {
            "homogenization": {
              "temperature": "1200 b0C",
              "duration": "24 h",
              "atmosphere": "Ar"
            }
          },
          {
            "cooling": {
              "method": "water quenching",
              "rate": ""
            }
          },
          {
            "hot rolling": {
              "reduction": "50%",
              "temperature": "1000 b0C",
              "number of passes": ""
            }
          },
          {
            "cold rolling": {
              "reduction": "80%",
              "temperature": "room temperature",
              "number of passes": ""
            }
          },
          {
            "annealing": {
              "temperature": "700 b0C",
              "duration": "30 min",
              "atmosphere": ""
            }
          }
        ]
      }
    }
  },
  {
    "doi": "10.1016/j.ijhydene.2020.11.154",
    "Record": {
      "metadata": {
        "composition": "CoCrFeMnNi@at"
      },
      "strength": [
        {
          "ys": null,
          "uts": null,
          "strain": null,
          "temperature": "room temperature",
          "strain_rate": "5e-5 s^-1",
          "test_env": "air",
          "test_type": "tensile"
        },
        {
          "ys": null,
          "uts": null,
          "strain": null,
          "temperature": "room temperature",
          "strain_rate": "5e-5 s^-1",
          "test_env": "in situ electrochemical hydrogen charging (0.5 mol/L H2SO4 + 2 g/L NH4SCN, 10 mA/cm2)",
          "test_type": "tensile"
        }
      ],
      "phase": [
        {
          "phases": [
            "FCC"
          ],
          "test_env": null
        }
      ],
      "grain_size": {
        "grain_size": "9.8 \u0003bcm"
      },
      "synthesis": {
        "steps": [
          {
            "arc melting": {
              "power": "",
              "atmosphere": "vacuum",
              "pressure": "",
              "crucible material": "",
              "electrode material": "",
              "number of remelts": ""
            }
          },
          {
            "homogenization": {
              "temperature": "1200 b0C",
              "duration": "24 h",
              "atmosphere": "Ar"
            }
          },
          {
            "cooling": {
              "method": "water quenching",
              "rate": ""
            }
          },
          {
            "hot rolling": {
              "reduction": "50%",
              "temperature": "1000 b0C",
              "number of passes": ""
            }
          },
          {
            "cold rolling": {
              "reduction": "80%",
              "temperature": "room temperature",
              "number of passes": ""
            }
          },
          {
            "annealing": {
              "temperature": "850 b0C",
              "duration": "60 min",
              "atmosphere": ""
            }
          }
        ]
      }
    }
  },
  {
    "doi": "10.1016/j.ijhydene.2020.11.154",
    "Record": {
      "metadata": {
        "composition": "CoCrFeMnNi@at"
      },
      "strength": [
        {
          "ys": null,
          "uts": "520 MPa",
          "strain": "60.3%",
          "temperature": "room temperature",
          "strain_rate": "5e-5 s^-1",
          "test_env": "air",
          "test_type": "tensile"
        },
        {
          "ys": null,
          "uts": null,
          "strain": null,
          "temperature": "room temperature",
          "strain_rate": "5e-5 s^-1",
          "test_env": "in situ electrochemical hydrogen charging (0.5 mol/L H2SO4 + 2 g/L NH4SCN, 10 mA/cm2)",
          "test_type": "tensile"
        }
      ],
      "phase": [
        {
          "phases": [
            "FCC"
          ],
          "test_env": null
        }
      ],
      "grain_size": {
        "grain_size": "23.2 \u0003bcm"
      },
      "synthesis": {
        "steps": [
          {
            "arc melting": {
              "power": "",
              "atmosphere": "vacuum",
              "pressure": "",
              "crucible material": "",
              "electrode material": "",
              "number of remelts": ""
            }
          },
          {
            "homogenization": {
              "temperature": "1200 b0C",
              "duration": "24 h",
              "atmosphere": "Ar"
            }
          },
          {
            "cooling": {
              "method": "water quenching",
              "rate": ""
            }
          },
          {
            "hot rolling": {
              "reduction": "50%",
              "temperature": "1000 b0C",
              "number of passes": ""
            }
          },
          {
            "cold rolling": {
              "reduction": "80%",
              "temperature": "room temperature",
              "number of passes": ""
            }
          },
          {
            "annealing": {
              "temperature": "950 b0C",
              "duration": "60 min",
              "atmosphere": ""
            }
          }
        ]
      }
    }
  },
  {
    "doi": "10.1016/j.matpr.2020.12.023",
    "Record": {
      "metadata": {
        "composition": "AlCoCrFeNi@at"
      },
      "strength": [],
      "phase": [
        {
          "phases": [
            "FCC"
          ],
          "test_env": null
        }
      ],
      "grain_size": {
        "grain_size": "nano-sized"
      },
      "synthesis": {
        "steps": []
      }
    }
  },
  {
    "doi": "10.1016/j.matpr.2020.12.023",
    "Record": {
      "metadata": {
        "composition": "AlCrCuFeNiZn@at"
      },
      "strength": [],
      "phase": [
        {
          "phases": [
            "BCC"
          ],
          "test_env": null
        }
      ],
      "grain_size": {
        "grain_size": ""
      },
      "synthesis": {
        "steps": []
      }
    }
  },
  {
