Repository: Sci-Extract/sisyphus

# Step through _sisyphus_ extraction process
Author: Soike Yuan  date: 1/12/2025

Prerequisite: Assumed that you have installed sisyphus on your machine and add .env file to your root path which contains API key. :shipit:

## Below is the file structure of the project,

```
├─ README.md                        
├─ pyproject.toml                   # Python project metadata and dependencies
├─ data/                            # Extracted data of high entropy alloys
├─ notebooks/                       # Jupyter notebooks
├─ db/                              # sql databases
├─ record/                          # record sql database
│─ sisyphus/

File: heas_paragraph_wised.json (part 5 of 6)
[
                  "number of remelts": "4"
                }
              },
              {
                "casting": {
                  "mold material": "copper",
                  "mold temperature": "water-cooled",
                  "casting temperature": ""
                }
              }
            ]
          }
        }
      ],
      "extract_syn": false
    }
  },
  {
    "doi": "10.1016/j.triboint.2022.107617",
    "Record": {
      "metadata": {
        "composition_norm": "ACHEA",
        "label_norm": "AC",
        "processing_kw_norm": []
      },
      "properties": [
        {
          "strength": {
            "ys": null,
            "uts": "1805 MPa",
            "strain": "24%",
            "temperature": "room temperature",
            "strain_rate": null,
            "test_env": null,
            "test_type": "compressive"
          }
        }
      ],
      "extract_syn": false
    }
  },
  {
    "doi": "10.1016/j.triboint.2022.107617",
    "Record": {
      "metadata": {
        "composition_norm": "ATHEA",
        "label_norm": "AT",
        "processing_kw_norm": []
      },
      "properties": [
        {
          "strength": {
            "ys": null,
            "uts": "2314 MPa",
            "strain": "13%",
            "temperature": "room temperature",
            "strain_rate": null,
            "test_env": null,
            "test_type": "compressive"
          }
        }
      ],
      "extract_syn": false
    }
  },
  {
    "doi": "10.1016/j.triboint.2022.107617",
    "Record": {
      "metadata": {
        "composition_norm": "AlCoCrCuNi@at",
        "label_norm": "AC",
        "processing_kw_norm": []
      },
      "properties": [
        {
          "phase": {
            "phases": [
              "FCC"
            ],
            "test_env": null
          }
        }
      ],
      "extract_syn": false
    }
  },
  {
    "doi": "10.1016/j.triboint.2022.107617",
    "Record": {
      "metadata": {
        "composition_norm": "AlCoCrTiNi@at",
        "label_norm": "AT",
        "processing_kw_norm": []
      },
      "properties": [
        {
          "phase": {
            "phases": [
              "FCC"
            ],
            "test_env": null
          }
        }
      ],
      "extract_syn": false
    }
  },
  {
    "doi": "10.1016/j.triboint.2022.107617",
    "Record": {
      "metadata": {
        "composition_norm": "AC",
        "label_norm": "AC",
        "processing_kw_norm": []
      },
      "properties": [
        {
          "grain_size": {
            "grain_size": "~527 nm"
          }
        }
      ],
      "extract_syn": false
    }
  },
  {
    "doi": "10.1016/j.triboint.2022.107617",
    "Record": {
      "metadata": {
        "composition_norm": "AT",
        "label_norm": "AT",
        "processing_kw_norm": []
      },
      "properties": [
        {
          "grain_size": {
            "grain_size": "~401 nm"
          }
        }
      ],
      "extract_syn": false
    }
  },
  {
    "doi": "10.1016/j.triboint.2022.107617",
    "Record": {
      "metadata": {
        "composition_norm": "AC@at",
        "label_norm": "AC",
        "processing_kw_norm": []
      },
      "properties": [
        {
          "synthesis": {
            "steps": [
              {
                "mechanical alloying": {
                  "milling time": "30 h (dry)",
                  "milling speed": "250 r/min",
                  "ball to powder ratio": "",
                  "atmosphere": "argon",
                  "milling media size": "",
                  "milling media material": "",
                  "process control agent": ""
                }
              },
              {
                "mechanical alloying": {
                  "milling time": "6 h (wet)",
                  "milling speed": "250 r/min",
                  "ball to powder ratio": "",
                  "atmosphere": "argon",
                  "milling media size": "",
                  "milling media material": "",
                  "process control agent": "ethanol"
                }
              },
              {
                "spark plasma sintering": {
                  "temperature": "1100 b0C",
                  "pressure": "40 MPa",
                  "duration": "",
                  "atmosphere": "vacuum",
                  "heating rate": "",
                  "current": "",
                  "die material": ""
                }
              }
            ]
          }
        }
      ],
      "extract_syn": false
    }
  },
  {
    "doi": "10.1016/j.triboint.2022.107617",
    "Record": {
      "metadata": {
        "composition_norm": "AT@at",
        "label_norm": "AT",
        "processing_kw_norm": []
      },
      "properties": [
        {
          "synthesis": {
            "steps": [
              {
                "mechanical alloying": {
                  "milling time": "30 h (dry)",
                  "milling speed": "250 r/min",
                  "ball to powder ratio": "",
                  "atmosphere": "argon",
                  "milling media size": "",
                  "milling media material": "",
                  "process control agent": ""
                }
              },
              {
                "mechanical alloying": {
                  "milling time": "6 h (wet)",
                  "milling speed": "250 r/min",
                  "ball to powder ratio": "",
                  "atmosphere": "argon",
                  "milling media size": "",
                  "milling media material": "",
                  "process control agent": "ethanol"
                }
              },
              {
                "spark plasma sintering": {
                  "temperature": "1100 b0C",
                  "pressure": "40 MPa",
                  "duration": "",
                  "atmosphere": "vacuum",
                  "heating rate": "",
                  "current": "",
                  "die material": ""
                }
              }
            ]
          }
        }
      ],
      "extract_syn": false
    }
  },
  {
    "doi": "10.1007/s40195-022-01494-4",
    "Record": {
      "metadata": {
        "composition_norm": "TiVTa@at",
        "label_norm": "",
        "processing_kw_norm": []
      },
      "properties": [
        {
          "strength": {
            "ys": "813 ± 9 MPa",
            "uts": null,
            "strain": "17%",
            "temperature": "room temperature",
            "strain_rate": "2.5 × 10^-4 s^-1",
            "test_env": "dog-bone-shaped tensile specimen, gauge 5 mm × 1.5 mm × 0.75 mm",
            "test_type": "tensile"
          }
        },
        {
          "grain_size": {
            "grain_size": "82.8 μm"
          }
        }
      ],
      "extract_syn": false
    }
  },
  {
    "doi": "10.1007/s40195-022-01494-4",
    "Record": {
      "metadata": {
        "composition_norm": "TiVTaNb@at",
        "label_norm": "",
        "processing_kw_norm": []
      },
      "properties": [
        {
          "strength": {
            "ys": "702 ± 3 MPa",
            "uts": null,
            "strain": "26%",
            "temperature": "room temperature",
            "strain_rate": "2.5 × 10^-4 s^-1",
            "test_env": "dog-bone-shaped tensile specimen, gauge 5 mm × 1.5 mm × 0.75 mm",
            "test_type": "tensile"
          }
        },
        {
          "grain_size": {
            "grain_size": "206.0 μm"
          }
        }
      ],
      "extract_syn": false
    }
  },
  {
    "doi": "10.1007/s40195-022-01494-4",
    "Record": {
      "metadata": {
        "composition_norm": "TiVTa@at",
        "label_norm": "",
        "processing_kw_norm": []
      },
      "properties": [
        {
          "synthesis": {
            "steps": [
              {
                "levitation melting": {
                  "atmosphere": "argon",
                  "pressure": "6 d02 Pa",
                  "power": "",
                  "coil frequency": "",
                  "liquid mixing time": "",
                  "number of remelts": ">=3"
                }
              }
            ]
          }
        }
      ],
      "extract_syn": false
    }
  },
  {
    "doi": "10.1007/s40195-022-01494-4",
    "Record": {
      "metadata": {
        "composition_norm": "TiVTaNb@at",
        "label_norm": "",
        "processing_kw_norm": []
      },
      "properties": [
        {
          "synthesis": {
            "steps": [
              {
                "levitation melting": {
                  "atmosphere": "argon",
                  "pressure": "6 d02 Pa",
                  "power": "",
                  "coil frequency": "",
                  "liquid mixing time": "",
                  "number of remelts": ">=3"
                }
              }
            ]
          }
        }
      ],
      "extract_syn": false
    }
  },
  {
    "doi": "10.1002/adem.201900587",
    "Record": {
      "metadata": {
        "composition_norm": "V10Cr15Mn5Fe35Co10Ni25@at",
        "label_norm": "FG, N=0",
        "processing_kw_norm": []
      },
      "properties": [
        {
          "strength": {
            "ys": "430 MPa",
            "uts": "720 MPa",
            "strain": "48.1%",
            "temperature": "room temperature",
            "strain_rate": "1e-3 s^-1",
            "test_env": "miniature tensile specimen, gauge length 1.5 mm, width 1 mm, thickness 0.7 mm, 2.5 mm from HPT disc center",
            "test_type": "tensile"
          }
        }
      ],
      "extract_syn": false
    }
  },
  {
    "doi": "10.1002/adem.201900587",
    "Record": {
      "metadata": {
        "composition_norm": "V10Cr15Mn5Fe35Co10Ni25@at",
        "label_norm": "CG, N=0",
        "processing_kw_norm": []
      },
      "properties": [
        {
          "strength": {
            "ys": "230 MPa",
            "uts": "532 MPa",
            "strain": "57.6%",
            "temperature": "room temperature",
            "strain_rate": "1e-3 s^-1",
            "test_env": "miniature tensile specimen, gauge length 1.5 mm, width 1 mm, thickness 0.7 mm, 2.5 mm from HPT disc center",
            "test_type": "tensile"
          }
        }
      ],
      "extract_syn": false
    }
  },
  {
    "doi": "10.1002/adem.201900587",
    "Record": {
      "metadata": {
        "composition_norm": "V10Cr15Mn5Fe35Co10Ni25@at",
        "label_norm": "FG, N=1/4",
        "processing_kw_norm": []
      },
      "properties": [
        {
          "strength": {
            "ys": "1120 MPa",
            "uts": "1447 MPa",
            "strain": "15.9%",
            "temperature": "room temperature",
            "strain_rate": "1e-3 s^-1",
            "test_env": "miniature tensile specimen, gauge length 1.5 mm, width 1 mm, thickness 0.7 mm, 2.5 mm from HPT disc center",
            "test_type": "tensile"
          }
        }
      ],
      "extract_syn": false
    }
  },
  {
    "doi": "10.1002/adem.201900587",
    "Record": {
      "metadata": {
        "composition_norm": "V10Cr15Mn5Fe35Co10Ni25@at",
        "label_norm": "CG, N=1/4",
        "processing_kw_norm": []
      },
      "properties": [
        {
          "strength": {
            "ys": "1270 MPa",
            "uts": "1502 MPa",
            "strain": "17.3%",
            "temperature": "room temperature",
            "strain_rate": "1e-3 s^-1",
            "test_env": "miniature tensile specimen, gauge length 1.5 mm, width 1 mm, thickness 0.7 mm, 2.5 mm from HPT disc center",
            "test_type": "tensile"
          }
        }
      ],
      "extract_syn": false
    }
  },
  {
    "doi": "10.1002/adem.201900587",
    "Record": {
      "metadata": {
        "composition_norm": "V10Cr15Mn5Fe35Co10Ni25@at",
        "label_norm": "FG, N=1",
        "processing_kw_norm": []
      },
      "properties": [
        {
          "strength": {
            "ys": "1630 MPa",
            "uts": "1813 MPa",
            "strain": "12.9%",
            "temperature": "room temperature",
            "strain_rate": "1e-3 s^-1",
            "test_env": "miniature tensile specimen, gauge length 1.5 mm, width 1 mm, thickness 0.7 mm, 2.5 mm from HPT disc center",
            "test_type": "tensile"
          }
        }
      ],
      "extract_syn": false
    }
  },
  {
    "doi": "10.1002/adem.201900587",
    "Record": {
      "metadata": {
        "composition_norm": "V10Cr15Mn5Fe35Co10Ni25@at",
        "label_norm": "CG, N=1",
        "processing_kw_norm": []
      },
      "properties": [
        {
          "strength": {
            "ys": "1660 MPa",
            "uts": "1854 MPa",
            "strain": "14.3%",
            "temperature": "room temperature",
            "strain_rate": "1e-3 s^-1",
            "test_env": "miniature tensile specimen, gauge length 1.5 mm, width 1 mm, thickness 0.7 mm, 2.5 mm from HPT disc center",
            "test_type": "tensile"
          }
        }
      ],
      "extract_syn": false
    }
  },
  {
    "doi": "10.1002/adem.201900587",
    "Record": {
      "metadata": {
        "composition_norm": "V10Cr15Mn5Fe35Co10Ni25@at",
        "label_norm": "FG, N=5",
        "processing_kw_norm": []
      },
      "properties": [
        {
          "strength": {
            "ys": "1940 MPa",
            "uts": "1986 MPa",
            "strain": "6.0%",
            "temperature": "room temperature",
            "strain_rate": "1e-3 s^-1",
            "test_env": "miniature tensile specimen, gauge length 1.5 mm, width 1 mm, thickness 0.7 mm, 2.5 mm from HPT disc center",
            "test_type": "tensile"
          }
        }
      ],
      "extract_syn": false
    }
  },
  {
    "doi": "10.1002/adem.201900587",
    "Record": {
      "metadata": {
        "composition_norm": "V10Cr15Mn5Fe35Co10Ni25@at",
        "label_norm": "CG, N=5",
        "processing_kw_norm": []
      },
      "properties": [
        {
          "strength": {
            "ys": "1950 MPa",
            "uts": "2015 MPa",
            "strain": "6.3%",
            "temperature": "room temperature",
            "strain_rate": "1e-3 s^-1",
            "test_env": "miniature tensile specimen, gauge length 1.5 mm, width 1 mm, thickness 0.7 mm, 2.5 mm from HPT disc center",
            "test_type": "tensile"
          }
        }
      ],
      "extract_syn": false
    }
  },
  {
    "doi": "10.1002/adem.201900587",
    "Record": {
      "metadata": {
        "composition_norm": "V10Cr15Mn5Fe35Co10Ni25@at",
        "label_norm": "",
        "processing_kw_norm": []
      },
      "properties": [
        {
          "phase": {
            "phases": [
              "FCC"
            ],
            "test_env": "before and after HPT processing"
          }
        },
        {
          "grain_size": {
            "grain_size": "~3 μm"
          }
        },
        {
          "grain_size": {
            "grain_size": "~60 μm"
          }
        }
      ],
      "extract_syn": false
    }
  },
  {
    "doi": "10.1002/adem.201900587",
    "Record": {
      "metadata": {
        "composition_norm": "V10Cr15Mn5Fe35Co10Ni25@at",
        "label_norm": "FG",
        "processing_kw_norm": []
      },
      "properties": [
        {
          "grain_size": {
            "grain_size": "~100 nm"
          }
        },
        {
          "grain_size": {
            "grain_size": "~30 nm"
          }
        },
        {
          "synthesis": {
            "steps": [
              {
                "induction melting": {
                  "power": "",
                  "coil frequency": "",
                  "atmosphere": "vacuum",
                  "pressure": "",
                  "crucible material": "",
                  "liquid mixing time": "",
                  "number of remelts": ""
                }
              },
              {
                "homogenization": {
                  "temperature": "1100 °C",
                  "duration": "6 h",
                  "atmosphere": "argon"
                }
              },
              {
                "water quenching": {}
              },
              {
                "cold rolling": {
                  "reduction": "79%",
                  "temperature": "",
                  "number of passes": "multiple"
                }
              },
              {
                "electro-discharge machining": {
                  "shape": "disk",
                  "diameter": "10 mm"
                }
              },
              {
                "annealing": {
                  "temperature": "900 °C",
                  "duration": "10 min",
                  "atmosphere": ""
                }
              },
              {
                "high pressure torsion": {
                  "pressure": "6 GPa",
                  "turns": "variable (0, 1/4, 1, 5)",
                  "rotation speed": "1 rpm"
                }
              }
            ]
          }
        }
      ],
      "extract_syn": false
    }
  },
  {
    "doi": "10.1002/adem.201900587",
    "Record": {
      "metadata": {
        "composition_norm": "V10Cr15Mn5Fe35Co10Ni25@at",
        "label_norm": "CG",
        "processing_kw_norm": []
      },
      "properties": [
        {
          "grain_size": {
            "grain_size": "~30 nm"
          }
        },
        {
          "synthesis": {
            "steps": [
              {
                "induction melting": {
                  "power": "",
                  "coil frequency": "",
                  "atmosphere": "vacuum",
                  "pressure": "",
                  "crucible material": "",
                  "liquid mixing time": "",
                  "number of remelts": ""
                }
              },
              {
                "homogenization": {
                  "temperature": "1100 °C",
                  "duration": "6 h",
                  "atmosphere": "argon"
                }
              },
              {
                "water quenching": {}
              },
              {
                "cold rolling": {
                  "reduction": "79%",
                  "temperature": "",
                  "number of passes": "multiple"
                }
              },
              {
                "electro-discharge machining": {
                  "shape": "disk",
                  "diameter": "10 mm"
                }
              },
              {
                "annealing": {
                  "temperature": "1100 °C",
                  "duration": "60 min",
                  "atmosphere": ""
                }
              },
              {
                "high pressure torsion": {
                  "pressure": "6 GPa",
                  "turns": "variable (0, 1/4, 1, 5)",
                  "rotation speed": "1 rpm"
                }
              }
            ]
          }
        }
      ],
      "extract_syn": false
    }
  },
  {
    "doi": "10.1007/s11661-020-05927-6",
    "Record": {
      "metadata": {
        "composition_norm": "Fe40Mn20Co20Cr15Si5@at",
        "label_norm": "",
        "processing_kw_norm": []
      },
      "properties": [
        {
          "strength": {
            "ys": null,
            "uts": null,
            "strain": null,
            "temperature": null,
            "strain_rate": null,
            "test_env": null,
            "test_type": "tensile"
          }
        }
      ],
      "extract_syn": false
    }
  },
  {
    "doi": "10.1007/s11661-020-05927-6",
    "Record": {
      "metadata": {
        "composition_norm": "Fe42Mn30Cr15Co10Si3@at",
        "label_norm": "",
        "processing_kw_norm": []
      },
      "properties": [
        {
          "strength": {
            "ys": null,
            "uts": null,
            "strain": null,
            "temperature": null,
            "strain_rate": null,
            "test_env": null,
            "test_type": "tensile"
          }
        }
      ],
      "extract_syn": false
    }
  },
  {
    "doi": "10.1007/s11661-020-05927-6",
    "Record": {
      "metadata": {
        "composition_norm": "Fe40Mn20Co20Cr15Si5@at",
        "label_norm": "",
        "processing_kw_norm": []
      },
      "properties": [
        {
          "synthesis": {
            "steps": [
              {
                "induction melting": {
                  "power": "",
                  "coil frequency": "",
                  "atmosphere": "argon",
                  "pressure": "1 atm",
                  "crucible material": "cold-copper",
                  "liquid mixing time": "",
                  "number of remelts": ""
                }
              },
              {
                "casting": {
                  "mold material": "",
                  "mold temperature": "",
                  "casting temperature": ""
                }
              },
              {
                "hot rolling": {
                  "reduction": "50%",
                  "temperature": "900 degC",
                  "number of passes": ""
                }
              },
              {
                "homogenization": {
                  "temperature": "1200 degC",
                  "duration": "5 h",
                  "atmosphere": "argon"
                }
              },
              {
                "quenching": {
                  "medium": "ice water"
                }
              },
              {
                "friction stir processing": {
                  "tool shoulder diameter": "12 mm",
                  "tool root diameter": "7.5 mm",
                  "tool pin diameter": "6 mm",
                  "pin length": "3.5 mm",
                  "parameters": "see Figures (a) and (b)"
                }
              },
              {
                "machining": {
                  "method": "CNC",
                  "final dimensions": "1 mm thickness tensile samples from nugget region 1 mm below processed surface"
                }
              }
            ]
          }
        }
      ],
      "extract_syn": false
    }
  },
  {
    "doi": "10.1007/s11661-020-05927-6",
    "Record": {
      "metadata": {
        "composition_norm": "Fe42Mn30Cr15Co10Si3@at",
        "label_norm": "",
        "processing_kw_norm": []
      },
      "properties": [
        {
          "synthesis": {
            "steps": [
              {
                "induction melting": {
                  "power": "",
                  "coil frequency": "",
                  "atmosphere": "argon",
                  "pressure": "1 atm",
                  "crucible material": "cold-copper",
                  "liquid mixing time": "",
                  "number of remelts": ""
                }
              },
              {
                "casting": {
                  "mold material": "",
                  "mold temperature": "",
                  "casting temperature": ""
                }
              },
              {
                "hot rolling": {
                  "reduction": "50%",
                  "temperature": "900 degC",
                  "number of passes": ""
                }
              },
              {
                "homogenization": {
                  "temperature": "1200 degC",
                  "duration": "5 h",
                  "atmosphere": "argon"
                }
              },
              {
                "quenching": {
                  "medium": "ice water"
                }
              },
              {
                "friction stir processing": {
                  "tool shoulder diameter": "12 mm",
                  "tool root diameter": "7.5 mm",
                  "tool pin diameter": "6 mm",
                  "pin length": "3.5 mm",
                  "parameters": "see Figures (a) and (b)"
                }
              },
              {
                "machining": {
                  "method": "CNC",
                  "final dimensions": "1 mm thickness tensile samples from nugget region 1 mm below processed surface"
                }
              }
            ]
          }
        }
      ],
      "extract_syn": false
    }
  },
  {
    "doi": "10.1016/j.matlet.2021.129428",
    "Record": {
      "metadata": {
        "composition_norm": "Ti1.5ZrNbAl0.3@at",
        "label_norm": "",
        "processing_kw_norm": []
      },
      "properties": [
        {
          "strength": {
            "ys": "876 ± 6 MPa",
            "uts": null,
            "strain": "23.0%",
            "temperature": "room temperature",
            "strain_rate": "1e-3 s^-1",
            "test_env": "tensile sample, gauge length 14 mm, cross-section 2.5 mm × 1.2 mm",
            "test_type": "tensile"
          }
        },
        {
          "phase": {
            "phases": [
              "BCC (disordered)"
            ],
            "test_env": "after annealing"
          }
        },
        {
          "phase": {
            "phases": [
              "BCC (disordered)"
            ],
            "test_env": "after plastic deformation"
          }
        },
        {
          "grain_size": {
            "grain_size": "24.4 μm ± 13.8 μm"
          }
        }
      ],
      "extract_syn": false
    }
  },
  {
    "doi": "10.1016/j.matlet.2021.129428",
    "Record": {
      "metadata": {
        "composition_norm": "Ti1.5ZrNbAl0.3@at",
        "label_norm": "",
        "processing_kw_norm": []
      },
      "properties": [
        {
          "synthesis": {
            "steps": [
              {
                "casting": {
                  "mold material": "",
                  "mold temperature": "",
                  "casting temperature": "",
                  "atmosphere": "vacuum"
                }
              },
              {
                "cold rolling": {
                  "reduction": "62%",
                  "temperature": "room temperature",
                  "number of passes": ""
                }
              },
              {
                "annealing": {
                  "temperature": "800 degC",
                  "duration": "1 h",
                  "atmosphere": "air"
                }
              },
              {
                "annealing": {
                  "temperature": "600 degC",
                  "duration": "1 h",
                  "atmosphere": "air"
                }
              }
            ]
          }
        }
      ],
      "extract_syn": false
    }
  },
  {
    "doi": "10.1016/j.actamat.2021.117571",
    "Record": {
      "metadata": {
        "composition_norm": "Co20Cr20Fe20Ni20Mn10Si10@at",
        "label_norm": "Si10",
        "processing_kw_norm": []
      },
      "properties": [
        {
          "strength": {
            "ys": "306 MPa",
            "uts": "792 MPa",
            "strain": "~100%",
            "temperature": "room temperature",
            "strain_rate": "1.0 × 10^-3 s^-1",
            "test_env": "dog-bone tensile, gage 2.5 mm x 6.4 mm x 1.5 mm",
            "test_type": "tensile"
          }
        },
        {
          "synthesis": {
            "steps": [
              {
                "arc melting": {
                  "power": "",
                  "atmosphere": "argon",
                  "pressure": "",
                  "crucible material": "",
                  "electrode material": "",
                  "number of remelts": ">5"
                }
              },
              {
                "homogenization": {
                  "temperature": "1423 K",
                  "duration": "12 h",
                  "atmosphere": "argon"
                }
              },
              {
                "hot pressing": {
                  "temperature": "1373 K",
                  "pressure": "",
                  "duration": "",
                  "atmosphere": "air",
                  "heating rate": "",
                  "die material": "",
                  "reduction": "50%",
                  "final thickness": "3 mm"
                }
              },
              {
                "grinding": {
                  "purpose": "oxide layer removal"
                }
              },
              {
                "cold rolling": {
                  "reduction": "40%",
                  "temperature": "room temperature",
                  "number of passes": "",
                  "final thickness": "1.8 mm"
                }
              },
              {
                "annealing": {
                  "temperature": "1373 K",
                  "duration": "2 min",
                  "atmosphere": "",
                  "cooling": "water quenching"
                }
              }
            ]
          }
        }
      ],
      "extract_syn": false
    }
  },
  {
    "doi": "10.1016/j.actamat.2021.117571",
    "Record": {
      "metadata": {
        "composition_norm": "Co22Cr22Fe22Ni22Si12@at",
        "label_norm": "Si12",
        "processing_kw_norm": []
      },
      "properties": [
        {
          "strength": {
            "ys": "332 MPa",
            "uts": "843 MPa",
            "strain": "~100%",
            "temperature": "room temperature",
            "strain_rate": "1.0 × 10^-3 s^-1",
            "test_env": "dog-bone tensile, gage 2.5 mm x 6.4 mm x 1.5 mm",
            "test_type": "tensile"
          }
        },
        {
          "synthesis": {
            "steps": [
              {
                "arc melting": {
                  "power": "",
                  "atmosphere": "argon",
                  "pressure": "",
                  "crucible material": "",
                  "electrode material": "",
                  "number of remelts": ">5"
                }
              },
              {
                "homogenization": {
                  "temperature": "1423 K",
                  "duration": "12 h",
                  "atmosphere": "argon"
                }
              },
              {
                "hot pressing": {
                  "temperature": "1373 K",
                  "pressure": "",
                  "duration": "",
                  "atmosphere": "air",
                  "heating rate": "",
                  "die material": "",
                  "reduction": "50%",
                  "final thickness": "3 mm"
                }
              },
              {
                "grinding": {
                  "purpose": "oxide layer removal"
                }
              },
              {
                "cold rolling": {
                  "reduction": "40%",
                  "temperature": "room temperature",
                  "number of passes": "",
                  "final thickness": "1.8 mm"
                }
              },
              {
                "annealing": {
                  "temperature": "1373 K",
                  "duration": "2 min",
                  "atmosphere": "",
                  "cooling": "water quenching"
                }
              }
            ]
          }
        }
      ],
      "extract_syn": false
    }
  },
  {
    "doi": "10.1016/j.actamat.2021.117571",
    "Record": {
      "metadata": {
        "composition_norm": "Co20Cr20Fe20Ni20Mn20@at",
        "label_norm": "Cantor",
        "processing_kw_norm": []
      },
      "properties": [
        {
          "strength": {
            "ys": "201 MPa",
            "uts": "543 MPa",
            "strain": "~70%",
            "temperature": "room temperature",
            "strain_rate": "1.0 × 10^-3 s^-1",
            "test_env": "dog-bone tensile, gage 2.5 mm x 6.4 mm x 1.5 mm",
            "test_type": "tensile"
          }
        },
        {
          "synthesis": {
            "steps": [
              {
                "arc melting": {
                  "power": "",
                  "atmosphere": "argon",
                  "pressure": "",
                  "crucible material": "",
                  "electrode material": "",
                  "number of remelts": ">5"
                }
              },
              {
                "homogenization": {
                  "temperature": "1423 K",
                  "duration": "12 h",
                  "atmosphere": "argon"
                }
              },
              {
                "hot pressing": {
                  "temperature": "1373 K",
                  "pressure": "",
                  "duration": "",
                  "atmosphere": "air",
                  "heating rate": "",
                  "die material": "",
                  "reduction": "50%",
                  "final thickness": "3 mm"
                }
              },
              {
                "grinding": {
                  "purpose": "oxide layer removal"
                }
              },
              {
                "cold rolling": {
                  "reduction": "40%",
                  "temperature": "room temperature",
                  "number of passes": "",
                  "final thickness": "1.8 mm"
                }
              },
              {
                "annealing": {
                  "temperature": "1373 K",
                  "duration": "10 min",
                  "atmosphere": "",
                  "cooling": "water quenching"
                }
              }
            ]
          }
        }
      ],
      "extract_syn": false
    }
  },
  {
    "doi": "10.1016/j.actamat.2021.117571",
    "Record": {
      "metadata": {
        "composition_norm": "Co19.9Cr19.1Fe20.6Ni19.8Mn9.5Si10.6@at",
        "label_norm": "Si10 HEA",
        "processing_kw_norm": []
      },
      "properties": [
        {
          "phase": {
            "phases": [
              "FCC"
            ],
            "test_env": null
          }
        },
        {
          "phase": {
            "phases": [
              "FCC",
              "HCP"
            ],
            "test_env": "after tensile fracture (high strain)"
          }
        }
      ],
      "extract_syn": false
    }
  },
  {
    "doi": "10.1016/j.actamat.2021.117571",
    "Record": {
      "metadata": {
        "composition_norm": "Co21.6Cr21.0Fe22.6Ni22.0Si12.4@at",
        "label_norm": "Si12 HEA",
        "processing_kw_norm": []
      },
      "properties": [
        {
          "phase": {
            "phases": [
              "FCC"
            ],
            "test_env": null
          }
        },
        {
          "phase": {
            "phases": [
              "FCC",
              "HCP"
            ],
            "test_env": "after tensile fracture (high strain)"
          }
        }
      ],
      "extract_syn": false
    }
  },
  {
    "doi": "10.1016/j.msea.2023.144951",
    "Record": {
      "metadata": {
        "composition_norm": "Al0.5CoFeNiC0.1@at",
        "label_norm": "Mn0",
        "processing_kw_norm": []
      },
      "properties": [
        {
          "strength": {
            "ys": "1115 MPa",
            "uts": null,
            "strain": "8%",
            "temperature": "room temperature",
            "strain_rate": "1e-3 s^-1",
            "test_env": "dog-bone, gauge 12.5 mm × 3 mm × 1.3 mm, as-cast",
            "test_type": "tensile"
          }
        },
        {
          "phase": {
            "phases": [
              "ordered BCC",
              "κ′ phase",
              "FCC matrix",
              "B2 phase"
            ],
            "test_env": null
          }
        }
      ],
      "extract_syn": false
    }
  },
  {
    "doi": "10.1016/j.msea.2023.144951",
    "Record": {
      "metadata": {
        "composition_norm": "Al0.5CoFeNiC0.1Mn0.3@at",
        "label_norm": "Mn0.3",
        "processing_kw_norm": []
      },
      "properties": [
        {
          "strength": {
            "ys": "1000 MPa",
            "uts": null,
            "strain": "23%",
            "temperature": "room temperature",
            "strain_rate": "1e-3 s^-1",
            "test_env": "dog-bone, gauge 12.5 mm × 3 mm × 1.3 mm, as-cast",
            "test_type": "tensile"
          }
        },
        {
          "phase": {
            "phases": [
              "ordered BCC",
              "κ′ phase",
              "FCC matrix",
              "B2 phase"
            ],
            "test_env": null
          }
        },
        {
          "grain_size": {
            "grain_size": "66 μm"
          }
        },
        {
          "synthesis": {
            "steps": [
              {
                "arc melting": {
                  "power": "",
                  "atmosphere": "argon",
                  "pressure": "vacuum",
                  "crucible material": "",
                  "electrode material": "",
                  "number of remelts": "5"
                }
              },
              {
                "casting": {
                  "mold material": "copper",
                  "mold temperature": "",
                  "casting temperature": "",
                  "mold dimensions": "8 x 16 x 60 mm^3"
                }
              }
            ]
          }
        }
      ],
      "extract_syn": false
    }
  },
  {
    "doi": "10.1016/j.msea.2023.144951",
    "Record": {
      "metadata": {
        "composition_norm": "Al0.5CoFeNiC0.1Mn0.6@at",
        "label_norm": "Mn0.6",
        "processing_kw_norm": []
      },
      "properties": [
        {
          "strength": {
            "ys": "710 MPa",
            "uts": null,
            "strain": null,
            "temperature": "room temperature",
            "strain_rate": "1e-3 s^-1",
            "test_env": "dog-bone, gauge 12.5 mm × 3 mm × 1.3 mm, as-cast",
            "test_type": "tensile"
          }
        },
        {
          "phase": {
            "phases": [
              "ordered BCC",
              "κ′ phase",
              "FCC matrix",
              "B2 phase"
            ],
            "test_env": null
          }
        },
        {
          "grain_size": {
            "grain_size": "58 μm"
          }
        },
        {
          "synthesis": {
            "steps": [
              {
                "arc melting": {
                  "power": "",
                  "atmosphere": "argon",
                  "pressure": "vacuum",
                  "crucible material": "",
                  "electrode material": "",
                  "number of remelts": "5"
                }
              },
              {
                "casting": {
                  "mold material": "copper",
                  "mold temperature": "",
                  "casting temperature": "",
                  "mold dimensions": "8 x 16 x 60 mm^3"
                }
              }
            ]
          }
        }
      ],
      "extract_syn": false
    }
  },
  {
    "doi": "10.1016/j.msea.2023.144951",
    "Record": {
      "metadata": {
        "composition_norm": "Al0.5CoFeNi@at",
        "label_norm": "ref",
        "processing_kw_norm": []
      },
      "properties": [
        {
          "strength": {
            "ys": "385 MPa",
            "uts": null,
            "strain": "30%",
            "temperature": "room temperature",
            "strain_rate": "1e-3 s^-1",
            "test_env": "dog-bone, gauge 12.5 mm × 3 mm × 1.3 mm, as-cast",
            "test_type": "tensile"
          }
        }
      ],
      "extract_syn": false
    }
  },
  {
    "doi": "10.1016/j.msea.2023.144951",
    "Record": {
      "metadata": {
        "composition_norm": "Al0.5CoFeNiC0.1Mn0@at",
        "label_norm": "Mn0",
        "processing_kw_norm": []
      },
      "properties": [
        {
          "grain_size": {
            "grain_size": "91 μm"
          }
        },
        {
          "synthesis": {
            "steps": [
              {
                "arc melting": {
                  "power": "",
                  "atmosphere": "argon",
                  "pressure": "vacuum",
                  "crucible material": "",
                  "electrode material": "",
                  "number of remelts": "5"
                }
              },
