Repository: Sci-Extract/sisyphus

# Step through _sisyphus_ extraction process
Author: Soike Yuan  date: 1/12/2025

Prerequisite: Assumed that you have installed sisyphus on your machine and add .env file to your root path which contains API key. :shipit:

## Below is the file structure of the project,

```
├─ README.md                        
├─ pyproject.toml                   # Python project metadata and dependencies
├─ data/                            # Extracted data of high entropy alloys
├─ notebooks/                       # Jupyter notebooks
├─ db/                              # sql databases
├─ record/                          # record sql database
│─ sisyphus/

File: heas_bulk.json (part 6 of 15)
[
    "doi": "10.1016/j.matpr.2020.12.023",
    "Record": {
      "metadata": {
        "composition": "CrCoNi@at"
      },
      "strength": [],
      "phase": [],
      "grain_size": {
        "grain_size": ""
      },
      "synthesis": {
        "steps": []
      }
    }
  },
  {
    "doi": "10.1016/j.matpr.2020.12.023",
    "Record": {
      "metadata": {
        "composition": "CoCrFeMnNi@at"
      },
      "strength": [],
      "phase": [],
      "grain_size": {
        "grain_size": ""
      },
      "synthesis": {
        "steps": []
      }
    }
  },
  {
    "doi": "10.1016/j.matpr.2020.12.023",
    "Record": {
      "metadata": {
        "composition": "AlxCoCrCuFeNi@at"
      },
      "strength": [],
      "phase": [],
      "grain_size": {
        "grain_size": ""
      },
      "synthesis": {
        "steps": []
      }
    }
  },
  {
    "doi": "10.1016/j.matpr.2020.12.023",
    "Record": {
      "metadata": {
        "composition": "Al0.5CoCrCuFeNiV@at"
      },
      "strength": [],
      "phase": [],
      "grain_size": {
        "grain_size": ""
      },
      "synthesis": {
        "steps": []
      }
    }
  },
  {
    "doi": "10.1016/j.matpr.2020.12.023",
    "Record": {
      "metadata": {
        "composition": "AlTiNiMnB@at"
      },
      "strength": [],
      "phase": [],
      "grain_size": {
        "grain_size": ""
      },
      "synthesis": {
        "steps": []
      }
    }
  },
  {
    "doi": "10.1016/j.matpr.2020.12.023",
    "Record": {
      "metadata": {
        "composition": "Al0.5CrFe1.5MnNi0.5@at"
      },
      "strength": [],
      "phase": [
        {
          "phases": [
            "BCC"
          ],
          "test_env": null
        }
      ],
      "grain_size": {
        "grain_size": ""
      },
      "synthesis": {
        "steps": []
      }
    }
  },
  {
    "doi": "10.1016/j.matpr.2020.12.023",
    "Record": {
      "metadata": {
        "composition": "Al0.3CrFe1.5MnNi0.5@at"
      },
      "strength": [],
      "phase": [],
      "grain_size": {
        "grain_size": ""
      },
      "synthesis": {
        "steps": []
      }
    }
  },
  {
    "doi": "10.1016/j.matpr.2020.12.023",
    "Record": {
      "metadata": {
        "composition": "AlCoxCrFeMo0.5Ni@at"
      },
      "strength": [],
      "phase": [],
      "grain_size": {
        "grain_size": ""
      },
      "synthesis": {
        "steps": []
      }
    }
  },
  {
    "doi": "10.1016/j.matpr.2020.12.023",
    "Record": {
      "metadata": {
        "composition": "AlxCoCrFeNi@at"
      },
      "strength": [],
      "phase": [
        {
          "phases": [
            "BCC"
          ],
          "test_env": null
        }
      ],
      "grain_size": {
        "grain_size": ""
      },
      "synthesis": {
        "steps": []
      }
    }
  },
  {
    "doi": "10.1016/j.matpr.2020.12.023",
    "Record": {
      "metadata": {
        "composition": "CoCrFeNiTiAl@at"
      },
      "strength": [],
      "phase": [],
      "grain_size": {
        "grain_size": ""
      },
      "synthesis": {
        "steps": []
      }
    }
  },
  {
    "doi": "10.1016/j.matpr.2020.12.023",
    "Record": {
      "metadata": {
        "composition": "Al0.6CrFeCoNi@at"
      },
      "strength": [],
      "phase": [
        {
          "phases": [
            "BCC"
          ],
          "test_env": "after heat treatment"
        }
      ],
      "grain_size": {
        "grain_size": "coarse"
      },
      "synthesis": {
        "steps": []
      }
    }
  },
  {
    "doi": "10.1016/j.matpr.2020.12.023",
    "Record": {
      "metadata": {
        "composition": "Mo25Ta25W25Nb25@at"
      },
      "strength": [
        {
          "ys": "1058 Pa",
          "uts": null,
          "strain": "~2%",
          "temperature": "room temperature",
          "strain_rate": null,
          "test_env": null,
          "test_type": "tensile"
        }
      ],
      "phase": [],
      "grain_size": {
        "grain_size": ""
      },
      "synthesis": {
        "steps": []
      }
    }
  },
  {
    "doi": "10.1016/j.matpr.2020.12.023",
    "Record": {
      "metadata": {
        "composition": "MoNbTaW@at"
      },
      "strength": [],
      "phase": [],
      "grain_size": {
        "grain_size": ""
      },
      "synthesis": {
        "steps": []
      }
    }
  },
  {
    "doi": "10.1016/j.matpr.2020.12.023",
    "Record": {
      "metadata": {
        "composition": "Al5Cr12Fe35Mn28Ni20@at"
      },
      "strength": [],
      "phase": [],
      "grain_size": {
        "grain_size": ""
      },
      "synthesis": {
        "steps": []
      }
    }
  },
  {
    "doi": "10.1016/j.matpr.2020.12.023",
    "Record": {
      "metadata": {
        "composition": "Al0.5CoCrCuFeNi@at"
      },
      "strength": [],
      "phase": [],
      "grain_size": {
        "grain_size": ""
      },
      "synthesis": {
        "steps": []
      }
    }
  },
  {
    "doi": "10.1016/j.matpr.2020.12.023",
    "Record": {
      "metadata": {
        "composition": "Ag0.5CoCrCuFeNi@at"
      },
      "strength": [
        {
          "ys": "450-750 MPa",
          "uts": null,
          "strain": null,
          "temperature": "4.2-300 K",
          "strain_rate": null,
          "test_env": null,
          "test_type": "tensile"
        }
      ],
      "phase": [],
      "grain_size": {
        "grain_size": ""
      },
      "synthesis": {
        "steps": []
      }
    }
  },
  {
    "doi": "10.1016/j.matpr.2020.12.023",
    "Record": {
      "metadata": {
        "composition": "Fe31Mn28Ni15Al24.5Ti@at"
      },
      "strength": [],
      "phase": [],
      "grain_size": {
        "grain_size": "decreased lamellar spacing after heat treatment"
      },
      "synthesis": {
        "steps": []
      }
    }
  },
  {
    "doi": "10.1016/j.matpr.2020.12.023",
    "Record": {
      "metadata": {
        "composition": "AlCuCrFeNiCo@at"
      },
      "strength": [
        {
          "ys": null,
          "uts": "1170 MPa",
          "strain": "1%",
          "temperature": "room temperature",
          "strain_rate": null,
          "test_env": "after hot working/forged",
          "test_type": "tensile"
        }
      ],
      "phase": [],
      "grain_size": {
        "grain_size": "fine (after forging)"
      },
      "synthesis": {
        "steps": []
      }
    }
  },
  {
    "doi": "10.1016/j.matpr.2020.12.023",
    "Record": {
      "metadata": {
        "composition": "CoCrFeNiMnV@at"
      },
      "strength": [],
      "phase": [],
      "grain_size": {
        "grain_size": ""
      },
      "synthesis": {
        "steps": []
      }
    }
  },
  {
    "doi": "10.1016/j.matpr.2020.12.023",
    "Record": {
      "metadata": {
        "composition": "NbCrMo0.5Ta0.5Ti20Zr20@at"
      },
      "strength": [],
      "phase": [],
      "grain_size": {
        "grain_size": ""
      },
      "synthesis": {
        "steps": []
      }
    }
  },
  {
    "doi": "10.1016/j.matpr.2020.12.023",
    "Record": {
      "metadata": {
        "composition": "MoCr0.5NbTa0.5ZrTi@at"
      },
      "strength": [],
      "phase": [],
      "grain_size": {
        "grain_size": ""
      },
      "synthesis": {
        "steps": []
      }
    }
  },
  {
    "doi": "10.1016/j.matpr.2020.12.023",
    "Record": {
      "metadata": {
        "composition": "Nb, Zr, Mo, Ta, V, W@at"
      },
      "strength": [],
      "phase": [
        {
          "phases": [
            "BCC"
          ],
          "test_env": "neutron diffraction"
        }
      ],
      "grain_size": {
        "grain_size": ""
      },
      "synthesis": {
        "steps": []
      }
    }
  },
  {
    "doi": "10.1016/j.matpr.2020.12.023",
    "Record": {
      "metadata": {
        "composition": "TaNbHfZrTi@at"
      },
      "strength": [],
      "phase": [],
      "grain_size": {
        "grain_size": ""
      },
      "synthesis": {
        "steps": []
      }
    }
  },
  {
    "doi": "10.1016/j.matpr.2020.12.023",
    "Record": {
      "metadata": {
        "composition": "Cr-containing HEA@at"
      },
      "strength": [],
      "phase": [],
      "grain_size": {
        "grain_size": ""
      },
      "synthesis": {
        "steps": []
      }
    }
  },
  {
    "doi": "10.1016/j.matpr.2020.12.023",
    "Record": {
      "metadata": {
        "composition": "V35Ti35Fe15Cr10Zr5@at"
      },
      "strength": [],
      "phase": [],
      "grain_size": {
        "grain_size": ""
      },
      "synthesis": {
        "steps": []
      }
    }
  },
  {
    "doi": "10.1016/j.matpr.2020.12.023",
    "Record": {
      "metadata": {
        "composition": "Al0.1CoCrFeNi@at"
      },
      "strength": [],
      "phase": [],
      "grain_size": {
        "grain_size": ""
      },
      "synthesis": {
        "steps": []
      }
    }
  },
  {
    "doi": "10.1016/j.matpr.2020.12.023",
    "Record": {
      "metadata": {
        "composition": "HfxMoNbTaTiZr@at"
      },
      "strength": [
        {
          "ys": null,
          "uts": null,
          "strain": ">50%",
          "temperature": "room temperature",
          "strain_rate": null,
          "test_env": "x ≤ 0.75, compressive",
          "test_type": "compressive"
        }
      ],
      "phase": [],
      "grain_size": {
        "grain_size": ""
      },
      "synthesis": {
        "steps": []
      }
    }
  },
  {
    "doi": "10.1016/j.matpr.2020.12.023",
    "Record": {
      "metadata": {
        "composition": "Hf0.5Nb0.5Ta0.5Ti1.5Zr@at"
      },
      "strength": [
        {
          "ys": null,
          "uts": null,
          "strain": "18.8%",
          "temperature": "room temperature",
          "strain_rate": null,
          "test_env": "tensile",
          "test_type": "tensile"
        }
      ],
      "phase": [],
      "grain_size": {
        "grain_size": ""
      },
      "synthesis": {
        "steps": []
      }
    }
  },
  {
    "doi": "10.1016/j.matpr.2020.12.023",
    "Record": {
      "metadata": {
        "composition": "HfNbTiZr@at"
      },
      "strength": [
        {
          "ys": null,
          "uts": null,
          "strain": "14.9%",
          "temperature": "room temperature",
          "strain_rate": null,
          "test_env": "tensile",
          "test_type": "tensile"
        }
      ],
      "phase": [],
      "grain_size": {
        "grain_size": ""
      },
      "synthesis": {
        "steps": []
      }
    }
  },
  {
    "doi": "10.1016/j.matpr.2020.12.023",
    "Record": {
      "metadata": {
        "composition": "HfNbTaTiZr@at"
      },
      "strength": [
        {
          "ys": null,
          "uts": null,
          "strain": "6-9%",
          "temperature": "room temperature",
          "strain_rate": null,
          "test_env": "tensile",
          "test_type": "tensile"
        }
      ],
      "phase": [],
      "grain_size": {
        "grain_size": ""
      },
      "synthesis": {
        "steps": []
      }
    }
  },
  {
    "doi": "10.1016/j.matpr.2020.12.023",
    "Record": {
      "metadata": {
        "composition": "TaxHfZrTi@at"
      },
      "strength": [
        {
          "ys": null,
          "uts": null,
          "strain": "4-30%",
          "temperature": "room temperature",
          "strain_rate": null,
          "test_env": "tensile, Ta content varied",
          "test_type": "tensile"
        }
      ],
      "phase": [],
      "grain_size": {
        "grain_size": ""
      },
      "synthesis": {
        "steps": []
      }
    }
  },
  {
    "doi": "10.1016/j.matpr.2020.12.023",
    "Record": {
      "metadata": {
        "composition": "TaWMoNb@at"
      },
      "strength": [],
      "phase": [],
      "grain_size": {
        "grain_size": "dendritic after plastic deformation at 1400°C"
      },
      "synthesis": {
        "steps": []
      }
    }
  },
  {
    "doi": "10.1016/j.matpr.2020.12.023",
    "Record": {
      "metadata": {
        "composition": "MoTaWVNb@at"
      },
      "strength": [],
      "phase": [],
      "grain_size": {
        "grain_size": "dendritic after plastic deformation at 1400°C"
      },
      "synthesis": {
        "steps": []
      }
    }
  },
  {
    "doi": "10.1016/j.matpr.2020.12.023",
    "Record": {
      "metadata": {
        "composition": "AlCrFeNiMn@at"
      },
      "strength": [],
      "phase": [],
      "grain_size": {
        "grain_size": ""
      },
      "synthesis": {
        "steps": []
      }
    }
  },
  {
    "doi": "10.1016/j.matpr.2020.12.023",
    "Record": {
      "metadata": {
        "composition": "Al0.5CoCrCuFeNi@at"
      },
      "strength": [
        {
          "ys": null,
          "uts": null,
          "strain": null,
          "temperature": "room temperature",
          "strain_rate": null,
          "test_env": "fatigue test, high UTS",
          "test_type": "tensile"
        }
      ],
      "phase": [],
      "grain_size": {
        "grain_size": ""
      },
      "synthesis": {
        "steps": []
      }
    }
  },
  {
    "doi": "10.1016/j.matpr.2020.12.023",
    "Record": {
      "metadata": {
        "composition": "AlxCoCrCuFeNi@at"
      },
      "strength": [],
      "phase": [],
      "grain_size": {
        "grain_size": ""
      },
      "synthesis": {
        "steps": []
      }
    }
  },
  {
    "doi": "10.1016/j.matpr.2020.12.023",
    "Record": {
      "metadata": {
        "composition": "AlCrFeNiMn@at"
      },
      "strength": [],
      "phase": [],
      "grain_size": {
        "grain_size": ""
      },
      "synthesis": {
        "steps": []
      }
    }
  },
  {
    "doi": "10.1007/s11665-015-1869-3",
    "Record": {
      "metadata": {
        "composition": "AlCoCrFeNi@at"
      },
      "strength": [
        {
          "ys": "1390 MPa",
          "uts": "4390 MPa",
          "strain": "29.8%",
          "temperature": "room temperature",
          "strain_rate": "1e-3 s^-1",
          "test_env": "cylindrical sample, aspect ratio 2:1",
          "test_type": "compressive"
        },
        {
          "ys": "1546-1571 MPa",
          "uts": null,
          "strain": null,
          "temperature": "room temperature",
          "strain_rate": "960-2000 s^-1",
          "test_env": "cylindrical sample, aspect ratio 1:1, split Hopkinson pressure bar",
          "test_type": "compressive"
        }
      ],
      "phase": [
        {
          "phases": [
            "A2 (disordered BCC)",
            "B2 (ordered BCC)",
            "Laves phase"
          ],
          "test_env": "as-cast"
        }
      ],
      "grain_size": {
        "grain_size": ""
      },
      "synthesis": {
        "steps": [
          {
            "arc melting": {
              "power": "",
              "atmosphere": "high-purity argon (Ti-gettered)",
              "pressure": "",
              "crucible material": "",
              "electrode material": "",
              "number of remelts": "5"
            }
          },
          {
            "casting": {
              "mold material": "copper (water-cooled)",
              "mold temperature": "",
              "casting temperature": ""
            }
          }
        ]
      }
    }
  },
  {
    "doi": "10.1007/s11665-015-1869-3",
    "Record": {
      "metadata": {
        "composition": "AlCoCrFeNiTi0.2@at"
      },
      "strength": [
        {
          "ys": "1710 MPa",
          "uts": null,
          "strain": null,
          "temperature": "room temperature",
          "strain_rate": "1e-3 s^-1",
          "test_env": "cylindrical sample, aspect ratio 2:1",
          "test_type": "compressive"
        },
        {
          "ys": null,
          "uts": "2895 MPa",
          "strain": "13.3%",
          "temperature": "room temperature",
          "strain_rate": "2770 s^-1",
          "test_env": "cylindrical sample, aspect ratio 1:1, split Hopkinson pressure bar",
          "test_type": "compressive"
        }
      ],
      "phase": [
        {
          "phases": [
            "A2 (disordered BCC)",
            "B2 (ordered BCC)",
            "Laves phase"
          ],
          "test_env": "as-cast"
        }
      ],
      "grain_size": {
        "grain_size": ""
      },
      "synthesis": {
        "steps": [
          {
            "arc melting": {
              "power": "",
              "atmosphere": "high-purity argon (Ti-gettered)",
              "pressure": "",
              "crucible material": "",
              "electrode material": "",
              "number of remelts": "5"
            }
          },
          {
            "casting": {
              "mold material": "copper (water-cooled)",
              "mold temperature": "",
              "casting temperature": ""
            }
          }
        ]
      }
    }
  },
  {
    "doi": "10.1007/s11665-015-1869-3",
    "Record": {
      "metadata": {
        "composition": "AlCoCrFeNiTi0.4@at"
      },
      "strength": [
        {
          "ys": "1970 MPa",
          "uts": null,
          "strain": null,
          "temperature": "room temperature",
          "strain_rate": "1e-3 s^-1",
          "test_env": "cylindrical sample, aspect ratio 2:1",
          "test_type": "compressive"
        },
        {
          "ys": null,
          "uts": "2908 MPa",
          "strain": "12.7%",
          "temperature": "room temperature",
          "strain_rate": "2900 s^-1",
          "test_env": "cylindrical sample, aspect ratio 1:1, split Hopkinson pressure bar",
          "test_type": "compressive"
        }
      ],
      "phase": [
        {
          "phases": [
            "A2 (disordered BCC)",
            "B2 (ordered BCC)",
            "Laves phase"
          ],
          "test_env": "as-cast"
        }
      ],
      "grain_size": {
        "grain_size": ""
      },
      "synthesis": {
        "steps": [
          {
            "arc melting": {
              "power": "",
              "atmosphere": "high-purity argon (Ti-gettered)",
              "pressure": "",
              "crucible material": "",
              "electrode material": "",
              "number of remelts": "5"
            }
          },
          {
            "casting": {
              "mold material": "copper (water-cooled)",
              "mold temperature": "",
              "casting temperature": ""
            }
          }
        ]
      }
    }
  },
  {
    "doi": "10.1007/s12540-016-6304-2",
    "Record": {
      "metadata": {
        "composition": "CrMnFeCoNi@at"
      },
      "strength": [],
      "phase": [
        {
          "phases": [
            "FCC"
          ],
          "test_env": null
        }
      ],
      "grain_size": {
        "grain_size": "large"
      },
      "synthesis": {
        "steps": []
      }
    }
  },
  {
    "doi": "10.1007/s12666-024-03438-1",
    "Record": {
      "metadata": {
        "composition": "Al0.5CrFeMnCo2@at"
      },
      "strength": [
        {
          "ys": null,
          "uts": "1493 MPa",
          "strain": "28.3%",
          "temperature": "room temperature",
          "strain_rate": "1e-3 s^-1",
          "test_env": "cylindrical sample, compressive test",
          "test_type": "compressive"
        }
      ],
      "phase": [
        {
          "phases": [
            "FCC",
            "BCC",
            "B2"
          ],
          "test_env": null
        }
      ],
      "grain_size": {
        "grain_size": ""
      },
      "synthesis": {
        "steps": [
          {
            "induction melting": {
              "power": "",
              "coil frequency": "",
              "atmosphere": "argon",
              "pressure": "",
              "crucible material": "copper",
              "liquid mixing time": "",
              "number of remelts": ""
            }
          },
          {
            "cooling": {
              "method": "as-cast",
              "rate": ""
            }
          }
        ]
      }
    }
  },
  {
    "doi": "10.1007/s12666-024-03438-1",
    "Record": {
      "metadata": {
        "composition": "Al0.5CrFeMnCo2@at"
      },
      "strength": [
        {
          "ys": null,
          "uts": "1676 MPa",
          "strain": "32.6%",
          "temperature": "room temperature",
          "strain_rate": "1e-3 s^-1",
          "test_env": "cylindrical sample, compressive test",
          "test_type": "compressive"
        }
      ],
      "phase": [
        {
          "phases": [
            "FCC",
            "BCC"
          ],
          "test_env": "after annealing at 1000 \u0000b0C for 6 h"
        }
      ],
      "grain_size": {
        "grain_size": ""
      },
      "synthesis": {
        "steps": [
          {
            "induction melting": {
              "power": "",
              "coil frequency": "",
              "atmosphere": "argon",
              "pressure": "",
              "crucible material": "copper",
              "liquid mixing time": "",
              "number of remelts": ""
            }
          },
          {
            "annealing": {
              "temperature": "1000 b0C",
              "duration": "6 h",
              "atmosphere": "argon"
            }
          },
          {
            "cooling": {
              "method": "water quenching",
              "rate": "cold water"
            }
          }
        ]
      }
    }
  },
  {
    "doi": "10.1007/s12666-024-03438-1",
    "Record": {
      "metadata": {
        "composition": "Al0.5CrFeMnCo2@at"
      },
      "strength": [
        {
          "ys": null,
          "uts": "1462 MPa",
          "strain": "30.4%",
          "temperature": "room temperature",
          "strain_rate": "1e-3 s^-1",
          "test_env": "cylindrical sample, compressive test",
          "test_type": "compressive"
        }
      ],
      "phase": [
        {
          "phases": [
            "FCC",
            "BCC"
          ],
          "test_env": "after annealing at 1100 \u0000b0C for 6 h"
        }
      ],
      "grain_size": {
        "grain_size": ""
      },
      "synthesis": {
        "steps": [
          {
            "induction melting": {
              "power": "",
              "coil frequency": "",
              "atmosphere": "argon",
              "pressure": "",
              "crucible material": "copper",
              "liquid mixing time": "",
              "number of remelts": ""
            }
          },
          {
            "annealing": {
              "temperature": "1100 b0C",
              "duration": "6 h",
              "atmosphere": "argon"
            }
          },
          {
            "cooling": {
              "method": "water quenching",
              "rate": "cold water"
            }
          }
        ]
      }
    }
  },
  {
    "doi": "10.1007/s12666-024-03438-1",
    "Record": {
      "metadata": {
        "composition": "Al0.5CrFeMnCo2@at"
      },
      "strength": [
        {
          "ys": null,
          "uts": "1227 MPa",
          "strain": "24.7%",
          "temperature": "room temperature",
          "strain_rate": "1e-3 s^-1",
          "test_env": "cylindrical sample, compressive test",
          "test_type": "compressive"
        }
      ],
      "phase": [
        {
          "phases": [
            "FCC",
            "BCC"
          ],
          "test_env": "after annealing at 1200 \u0000b0C for 6 h"
        }
      ],
      "grain_size": {
        "grain_size": ""
      },
      "synthesis": {
        "steps": [
          {
            "induction melting": {
              "power": "",
              "coil frequency": "",
              "atmosphere": "argon",
              "pressure": "",
              "crucible material": "copper",
              "liquid mixing time": "",
              "number of remelts": ""
            }
          },
          {
            "annealing": {
              "temperature": "1200 b0C",
              "duration": "6 h",
              "atmosphere": "argon"
            }
          },
          {
            "cooling": {
              "method": "water quenching",
              "rate": "cold water"
            }
          }
        ]
      }
    }
  },
  {
    "doi": "10.1016/j.corsci.2023.111422",
    "Record": {
      "metadata": {
        "composition": "Fe39Mn20Co20Cr15Si5Al1@at"
      },
      "strength": [
        {
          "ys": "277 MPa",
          "uts": "673 MPa",
          "strain": "17.8%",
          "temperature": "room temperature",
          "strain_rate": "1e-4 s^-1",
          "test_env": "air",
          "test_type": "tensile"
        },
        {
          "ys": "305 MPa",
          "uts": "675 MPa",
          "strain": "19.0%",
          "temperature": "room temperature",
          "strain_rate": "1e-4 s^-1",
          "test_env": "3.5 wt.% NaCl solution",
          "test_type": "tensile"
        },
        {
          "ys": "299 MPa",
          "uts": "641 MPa",
          "strain": "23.5%",
          "temperature": "room temperature",
          "strain_rate": "1e-5 s^-1",
          "test_env": "air",
          "test_type": "tensile"
        },
        {
          "ys": "300 MPa",
          "uts": "581 MPa",
          "strain": "18.1%",
          "temperature": "room temperature",
          "strain_rate": "1e-5 s^-1",
          "test_env": "3.5 wt.% NaCl solution",
          "test_type": "tensile"
        },
        {
          "ys": "260 MPa",
          "uts": "656 MPa",
          "strain": "24.8%",
          "temperature": "room temperature",
          "strain_rate": "1e-6 s^-1",
          "test_env": "air",
          "test_type": "tensile"
        },
        {
          "ys": "391 MPa",
          "uts": "587 MPa",
          "strain": "10.7%",
          "temperature": "room temperature",
          "strain_rate": "1e-6 s^-1",
          "test_env": "3.5 wt.% NaCl solution",
          "test_type": "tensile"
        }
      ],
      "phase": [
        {
          "phases": [
            "HCP (ε-martensite)",
            "FCC (γ-austenite)"
          ],
          "test_env": null
        }
      ],
      "grain_size": {
        "grain_size": "220 ± 11 µm (ε phase); 2.7 ± 1.9 µm (γ phase)"
      },
      "synthesis": {
        "steps": [
          {
            "arc melting": {
              "power": "",
              "atmosphere": "vacuum",
              "pressure": "",
              "crucible material": "",
              "electrode material": "",
              "number of remelts": ""
            }
          },
          {
            "homogenization": {
              "temperature": "900 °C",
              "duration": "2 h",
              "atmosphere": ""
            }
          },
          {
            "cooling": {
              "method": "water quenching",
              "rate": ""
            }
          },
          {
            "hot rolling": {
              "reduction": "",
              "temperature": "500 °C",
              "number of passes": ""
            }
          }
        ]
      }
    }
  },
  {
    "doi": "10.1016/j.actamat.2022.118516",
    "Record": {
      "metadata": {
        "composition": "Co30Cr20Fe18Ni14Mn18@at"
      },
      "strength": [
        {
          "ys": "1300 MPa",
          "uts": null,
          "strain": null,
          "temperature": "room temperature",
          "strain_rate": "1e-3 s^-1",
          "test_env": "dog bone-shaped sample, gauge section 15 × 2.5 × 1.2 mm",
          "test_type": "tensile"
        }
      ],
      "phase": [
        {
          "phases": [
            "FCC"
          ],
          "test_env": null
        }
      ],
      "grain_size": {
        "grain_size": "not recrystallized; dominant 〈110〉 orientation"
      },
      "synthesis": {
        "steps": [
          {
            "vacuum suspension melting": {
              "atmosphere": "argon",
              "number of remelts": "7",
              "charge mass": "3 kg",
              "dimensions": "60 mm × 130 mm",
              "purity": ">99.9 wt.%"
            }
          },
          {
            "homogenization": {
              "temperature": "1200 °C",
              "duration": "24 h",
              "atmosphere": ""
            }
          },
          {
            "cold rolling": {
              "reduction": "to plate form",
              "temperature": "",
              "number of passes": ""
            }
          },
          {
            "annealing": {
              "temperature": "900 °C",
              "duration": "5 h",
              "atmosphere": ""
            }
          },
          {
            "cold rolling": {
              "reduction": "~80% to 1.2 mm",
              "temperature": "",
              "number of passes": ""
            }
          },
          {
            "annealing": {
              "temperature": "730 °C",
              "duration": "10 min",
              "atmosphere": ""
            }
          },
          {
            "cooling": {
              "method": "water quenching",
              "rate": ""
            }
          }
        ]
      }
    }
  },
  {
    "doi": "10.1016/j.actamat.2022.118516",
    "Record": {
      "metadata": {
        "composition": "Co30Cr20Fe18Ni14Mn18@at"
      },
      "strength": [
        {
          "ys": "980 MPa",
          "uts": "1385 MPa",
          "strain": "48%",
          "temperature": "room temperature",
          "strain_rate": "1e-3 s^-1",
          "test_env": "dog bone-shaped sample, gauge section 15 × 2.5 × 1.2 mm",
          "test_type": "tensile"
        }
      ],
      "phase": [
        {
          "phases": [
            "FCC"
          ],
          "test_env": null
        }
      ],
      "grain_size": {
        "grain_size": "~1 μm (small grains), ~18 μm (large grains)"
      },
      "synthesis": {
        "steps": [
          {
            "vacuum suspension melting": {
              "atmosphere": "argon",
              "number of remelts": "7",
              "charge mass": "3 kg",
              "dimensions": "60 mm × 130 mm",
              "purity": ">99.9 wt.%"
            }
          },
          {
            "homogenization": {
              "temperature": "1200 °C",
              "duration": "24 h",
              "atmosphere": ""
            }
          },
          {
            "cold rolling": {
              "reduction": "to plate form",
              "temperature": "",
              "number of passes": ""
            }
          },
          {
            "annealing": {
              "temperature": "900 °C",
              "duration": "5 h",
              "atmosphere": ""
            }
          },
          {
            "cold rolling": {
              "reduction": "~80% to 1.2 mm",
              "temperature": "",
              "number of passes": ""
            }
          },
          {
            "annealing": {
              "temperature": "780 °C",
              "duration": "10 min",
              "atmosphere": ""
            }
          },
          {
            "cooling": {
              "method": "water quenching",
              "rate": ""
            }
          }
        ]
      }
    }
  },
  {
    "doi": "10.1016/j.actamat.2022.118516",
    "Record": {
      "metadata": {
        "composition": "Co30Cr20Fe18Ni14Mn18@at"
      },
      "strength": [
        {
          "ys": null,
          "uts": null,
          "strain": "56%",
          "temperature": "room temperature",
          "strain_rate": "1e-3 s^-1",
          "test_env": "dog bone-shaped sample, gauge section 15 × 2.5 × 1.2 mm",
          "test_type": "tensile"
        }
      ],
      "phase": [
        {
          "phases": [
            "FCC"
          ],
          "test_env": null
        }
      ],
      "grain_size": {
        "grain_size": "8 μm"
      },
      "synthesis": {
        "steps": [
          {
            "vacuum suspension melting": {
              "atmosphere": "argon",
              "number of remelts": "7",
              "charge mass": "3 kg",
              "dimensions": "60 mm × 130 mm",
              "purity": ">99.9 wt.%"
            }
          },
          {
            "homogenization": {
              "temperature": "1200 °C",
              "duration": "24 h",
              "atmosphere": ""
            }
          },
          {
            "cold rolling": {
              "reduction": "to plate form",
              "temperature": "",
              "number of passes": ""
            }
          },
          {
            "annealing": {
              "temperature": "900 °C",
              "duration": "5 h",
              "atmosphere": ""
            }
          },
          {
            "cold rolling": {
              "reduction": "~80% to 1.2 mm",
              "temperature": "",
              "number of passes": ""
            }
          },
          {
            "annealing": {
              "temperature": "820 °C",
              "duration": "10 min",
              "atmosphere": ""
            }
          },
          {
            "cooling": {
              "method": "water quenching",
              "rate": ""
            }
          }
        ]
      }
    }
  },
  {
    "doi": "10.1016/j.actamat.2022.118516",
    "Record": {
      "metadata": {
        "composition": "Co30Cr20Fe18Ni14Mn18@at"
      },
      "strength": [
        {
          "ys": null,
          "uts": null,
          "strain": null,
          "temperature": "room temperature",
          "strain_rate": "1e-3 s^-1",
          "test_env": "dog bone-shaped sample, gauge section 15 × 2.5 × 1.2 mm",
          "test_type": "tensile"
        }
      ],
      "phase": [
        {
          "phases": [
            "FCC"
          ],
          "test_env": null
        }
      ],
      "grain_size": {
        "grain_size": "300 μm"
      },
      "synthesis": {
        "steps": [
          {
            "vacuum suspension melting": {
              "atmosphere": "argon",
              "number of remelts": "7",
              "charge mass": "3 kg",
              "dimensions": "60 mm × 130 mm",
              "purity": ">99.9 wt.%"
            }
          },
          {
            "homogenization": {
              "temperature": "1200 °C",
              "duration": "24 h",
              "atmosphere": ""
            }
          }
        ]
      }
    }
  },
  {
    "doi": "10.1007/s11665-019-04162-4",
    "Record": {
      "metadata": {
        "composition": "Al0.4FeCrNiCo0@at"
      },
      "strength": [
        {
          "ys": "965.22 MPa",
          "uts": null,
          "strain": null,
          "temperature": "room temperature",
          "strain_rate": null,
          "test_env": "compression loading",
          "test_type": "compressive"
        }
      ],
      "phase": [
        {
          "phases": [
            "FCC",
            "BCC"
          ],
          "test_env": null
        }
      ],
      "grain_size": {
        "grain_size": ""
      },
      "synthesis": {
        "steps": [
          {
            "cold pressing": {
              "pressure": "10 ton",
              "duration": "",
              "die material": "high-speed steel"
            }
          },
          {
            "arc melting": {
              "power": "",
              "atmosphere": "argon",
              "pressure": "",
              "crucible material": "copper",
              "electrode material": "",
              "number of remelts": "several"
            }
          }
        ]
      }
    }
  },
  {
    "doi": "10.1007/s11665-019-04162-4",
    "Record": {
      "metadata": {
        "composition": "Al0.4FeCrNiCo0.25@at"
      },
      "strength": [
        {
          "ys": "",
          "uts": null,
          "strain": null,
          "temperature": "room temperature",
          "strain_rate": null,
          "test_env": "compression loading",
          "test_type": "compressive"
        }
      ],
      "phase": [
        {
          "phases": [
            "FCC",
            "BCC"
          ],
          "test_env": null
        }
      ],
      "grain_size": {
        "grain_size": ""
      },
      "synthesis": {
        "steps": [
          {
            "cold pressing": {
              "pressure": "10 ton",
              "duration": "",
              "die material": "high-speed steel"
            }
          },
          {
            "arc melting": {
              "power": "",
              "atmosphere": "argon",
              "pressure": "",
              "crucible material": "copper",
              "electrode material": "",
              "number of remelts": "several"
            }
          }
        ]
      }
    }
  },
  {
    "doi": "10.1007/s11665-019-04162-4",
    "Record": {
      "metadata": {
        "composition": "Al0.4FeCrNiCo0.5@at"
      },
      "strength": [
        {
          "ys": "",
          "uts": null,
          "strain": null,
          "temperature": "room temperature",
          "strain_rate": null,
          "test_env": "compression loading",
          "test_type": "compressive"
        }
      ],
      "phase": [
        {
          "phases": [
            "FCC",
            "BCC"
          ],
          "test_env": null
        }
      ],
      "grain_size": {
        "grain_size": ""
      },
      "synthesis": {
        "steps": [
          {
            "cold pressing": {
              "pressure": "10 ton",
              "duration": "",
              "die material": "high-speed steel"
            }
          },
          {
            "arc melting": {
              "power": "",
              "atmosphere": "argon",
              "pressure": "",
              "crucible material": "copper",
              "electrode material": "",
              "number of remelts": "several"
            }
          }
        ]
      }
    }
  },
  {
    "doi": "10.1007/s11665-019-04162-4",
    "Record": {
      "metadata": {
        "composition": "Al0.4FeCrNiCo1.0@at"
      },
      "strength": [
        {
          "ys": "233.37 MPa",
          "uts": null,
          "strain": "81%",
          "temperature": "room temperature",
          "strain_rate": null,
          "test_env": "compression loading; sample remains unfractured at end of experiment",
          "test_type": "compressive"
        }
      ],
      "phase": [
        {
          "phases": [
            "FCC"
          ],
          "test_env": null
        }
      ],
      "grain_size": {
        "grain_size": ""
      },
      "synthesis": {
        "steps": [
          {
            "cold pressing": {
              "pressure": "10 ton",
              "duration": "",
              "die material": "high-speed steel"
            }
          },
          {
            "arc melting": {
              "power": "",
              "atmosphere": "argon",
              "pressure": "",
              "crucible material": "copper",
              "electrode material": "",
              "number of remelts": "several"
            }
          }
        ]
      }
    }
  },
  {
    "doi": "10.1016/j.jallcom.2019.153526",
    "Record": {
      "metadata": {
        "composition": "Co10Cr15Fe25Mn10Ni30V10@at"
      },
      "strength": [
        {
          "ys": null,
          "uts": null,
          "strain": null,
          "temperature": "room temperature",
          "strain_rate": null,
          "test_env": "reduction ratio 0% (R0), wire, gauge length 100 mm, crosshead speed 10 mm/min",
          "test_type": "tensile"
        },
        {
          "ys": null,
          "uts": null,
          "strain": null,
          "temperature": "room temperature",
          "strain_rate": null,
          "test_env": "reduction ratio 60% (R60), wire, gauge length 100 mm, crosshead speed 10 mm/min",
          "test_type": "tensile"
        },
        {
          "ys": null,
          "uts": null,
          "strain": null,
          "temperature": "room temperature",
          "strain_rate": null,
