Repository: Sci-Extract/sisyphus

# Step through _sisyphus_ extraction process
Author: Soike Yuan  date: 1/12/2025

Prerequisite: Assumed that you have installed sisyphus on your machine and add .env file to your root path which contains API key. :shipit:

## Below is the file structure of the project,

```
├─ README.md                        
├─ pyproject.toml                   # Python project metadata and dependencies
├─ data/                            # Extracted data of high entropy alloys
├─ notebooks/                       # Jupyter notebooks
├─ db/                              # sql databases
├─ record/                          # record sql database
│─ sisyphus/

File: heas_paragraph_wised.json (part 6 of 6)
[
              {
                "casting": {
                  "mold material": "copper",
                  "mold temperature": "",
                  "casting temperature": "",
                  "mold dimensions": "8 x 16 x 60 mm^3"
                }
              }
            ]
          }
        }
      ],
      "extract_syn": false
    }
  },
  {
    "doi": "10.1016/j.ijrmhm.2023.106225",
    "Record": {
      "metadata": {
        "composition_norm": "W-HEA@unknown",
        "label_norm": "ultrafine L12",
        "processing_kw_norm": []
      },
      "properties": [
        {
          "strength": {
            "ys": "880 MPa",
            "uts": "1222 MPa",
            "strain": "14.2%",
            "temperature": "room temperature",
            "strain_rate": "1e-3 s^-1",
            "test_env": null,
            "test_type": "tensile"
          }
        },
        {
          "strength": {
            "ys": null,
            "uts": "~2100 MPa",
            "strain": null,
            "temperature": "room temperature",
            "strain_rate": "6000 s^-1",
            "test_env": null,
            "test_type": "compressive"
          }
        },
        {
          "strength": {
            "ys": null,
            "uts": "~2000 MPa",
            "strain": null,
            "temperature": "room temperature",
            "strain_rate": "4000 s^-1",
            "test_env": null,
            "test_type": "compressive"
          }
        }
      ],
      "extract_syn": false
    }
  },
  {
    "doi": "10.1016/j.ijrmhm.2023.106225",
    "Record": {
      "metadata": {
        "composition_norm": "W-HEA@unknown",
        "label_norm": "square L12",
        "processing_kw_norm": []
      },
      "properties": [
        {
          "strength": {
            "ys": "921 MPa",
            "uts": "1290 MPa",
            "strain": "11.8%",
            "temperature": "room temperature",
            "strain_rate": "1e-3 s^-1",
            "test_env": null,
            "test_type": "tensile"
          }
        },
        {
          "strength": {
            "ys": null,
            "uts": "~2100 MPa",
            "strain": null,
            "temperature": "room temperature",
            "strain_rate": "6000 s^-1",
            "test_env": null,
            "test_type": "compressive"
          }
        },
        {
          "strength": {
            "ys": null,
            "uts": "~2000 MPa",
            "strain": null,
            "temperature": "room temperature",
            "strain_rate": "4000 s^-1",
            "test_env": null,
            "test_type": "compressive"
          }
        }
      ],
      "extract_syn": false
    }
  },
  {
    "doi": "10.1016/j.ijrmhm.2023.106225",
    "Record": {
      "metadata": {
        "composition_norm": "W-HEA@unknown",
        "label_norm": "lath-like L12",
        "processing_kw_norm": []
      },
      "properties": [
        {
          "strength": {
            "ys": "939 MPa",
            "uts": "1244 MPa",
            "strain": "3.9%",
            "temperature": "room temperature",
            "strain_rate": "1e-3 s^-1",
            "test_env": null,
            "test_type": "tensile"
          }
        },
        {
          "strength": {
            "ys": null,
            "uts": "~2100 MPa",
            "strain": null,
            "temperature": "room temperature",
            "strain_rate": "6000 s^-1",
            "test_env": null,
            "test_type": "compressive"
          }
        },
        {
          "strength": {
            "ys": null,
            "uts": "~2000 MPa",
            "strain": null,
            "temperature": "room temperature",
            "strain_rate": "4000 s^-1",
            "test_env": null,
            "test_type": "compressive"
          }
        }
      ],
      "extract_syn": false
    }
  },
  {
    "doi": "10.1016/j.ijrmhm.2023.106225",
    "Record": {
      "metadata": {
        "composition_norm": "W-HEA@at",
        "label_norm": "ultrafine L12",
        "processing_kw_norm": []
      },
      "properties": [
        {
          "phase": {
            "phases": [
              "W",
              "FCC",
              "L12"
            ],
            "test_env": "as-deposited; matrix: FCC+L12 (ultrafine, <1 nm, <5% vol); W particles (~10 μm)"
          }
        }
      ],
      "extract_syn": false
    }
  },
  {
    "doi": "10.1016/j.ijrmhm.2023.106225",
    "Record": {
      "metadata": {
        "composition_norm": "W-HEA@at",
        "label_norm": "square L12",
        "processing_kw_norm": []
      },
      "properties": [
        {
          "phase": {
            "phases": [
              "W",
              "FCC",
              "L12"
            ],
            "test_env": "aged 4 h; matrix: FCC+L12 (square, ~25 nm, 30-35% vol); W particles (~10 μm)"
          }
        }
      ],
      "extract_syn": false
    }
  },
  {
    "doi": "10.1016/j.ijrmhm.2023.106225",
    "Record": {
      "metadata": {
        "composition_norm": "W-HEA@at",
        "label_norm": "lath-like L12",
        "processing_kw_norm": []
      },
      "properties": [
        {
          "phase": {
            "phases": [
              "W",
              "FCC",
              "L12",
              "Cr-rich phase"
            ],
            "test_env": "aged 16 h; matrix: FCC+L12 (lath-like, ~160x20 nm, 30-35% vol); W particles (~10 μm); Cr-rich phase (~100 nm) at W/matrix interface"
          }
        }
      ],
      "extract_syn": false
    }
  },
  {
    "doi": "10.1016/j.ijrmhm.2023.106225",
    "Record": {
      "metadata": {
        "composition_norm": "W@wt[90%]+Al0.5Cr0.9FeNi2.5V0.2@wt[10%]",
        "label_norm": "",
        "processing_kw_norm": []
      },
      "properties": [
        {
          "synthesis": {
            "steps": [
              {
                "powder atomization": {
                  "atomization method": "gas atomization",
                  "particle size distribution": "75-150 μm",
                  "composition": "Al0.5Cr0.9FeNi2.5V0.2@wt"
                }
              },
              {
                "powder mixing": {
                  "method": "V-type blender",
                  "duration": "10 h",
                  "mass ratio": "W:AlCrFeNiV = 90:10",
                  "W particle size": "5-12 μm",
                  "AlCrFeNiV particle size": "75-150 μm"
                }
              },
              {
                "direct energy deposition": {
                  "equipment": "RC-LDM4030",
                  "laser power": "1500 W",
                  "scan speed": "10 mm/s",
                  "powder feed rate": "20 g/min",
                  "spot size": "3 mm",
                  "atmosphere": "argon (O2 < 50 ppm)",
                  "substrate": "Ni (>99% purity)"
                }
              },
              {
                "aging": {
                  "temperature": "700 °C",
                  "duration": "4 h",
                  "atmosphere": ""
                }
              },
              {
                "aging": {
                  "temperature": "700 °C",
                  "duration": "16 h",
                  "atmosphere": ""
                }
              }
            ]
          }
        }
      ],
      "extract_syn": false
    }
  },
  {
    "doi": "10.1016/j.jmrt.2024.04.249",
    "Record": {
      "metadata": {
        "composition_norm": "CoCrNiFe0.62Al0.38@at",
        "label_norm": "CR",
        "processing_kw_norm": []
      },
      "properties": [
        {
          "strength": {
            "ys": "1.29 GPa",
            "uts": "1.48 GPa",
            "strain": "6.0%",
            "temperature": "room temperature",
            "strain_rate": "1e-3 s^-1",
            "test_env": "dog-bone, 16 mm × 3 mm × 0.6 mm, RD, ground to 2000 grit",
            "test_type": "tensile"
          }
        },
        {
          "synthesis": {
            "steps": [
              {
                "arc melting": {
                  "power": "",
                  "atmosphere": "argon",
                  "pressure": "vacuum",
                  "crucible material": "",
                  "electrode material": "",
                  "number of remelts": "5"
                }
              },
              {
                "homogenization": {
                  "temperature": "1230 degC",
                  "duration": "12 h",
                  "atmosphere": ""
                }
              },
              {
                "cold rolling": {
                  "reduction": "70%",
                  "temperature": "77 K",
                  "number of passes": ""
                }
              }
            ]
          }
        }
      ],
      "extract_syn": false
    }
  },
  {
    "doi": "10.1016/j.jmrt.2024.04.249",
    "Record": {
      "metadata": {
        "composition_norm": "CoCrNiFe0.62Al0.38@at",
        "label_norm": "An",
        "processing_kw_norm": []
      },
      "properties": [
        {
          "strength": {
            "ys": "0.94 GPa",
            "uts": "1.19 GPa",
            "strain": "22.0%",
            "temperature": "room temperature",
            "strain_rate": "1e-3 s^-1",
            "test_env": "dog-bone, 16 mm × 3 mm × 0.6 mm, RD, ground to 2000 grit",
            "test_type": "tensile"
          }
        },
        {
          "phase": {
            "phases": [
              "FCC",
              "B2"
            ],
            "test_env": "as-cast and homogenized, after thermomechanical treatment, partially recrystallized"
          }
        },
        {
          "synthesis": {
            "steps": [
              {
                "arc melting": {
                  "power": "",
                  "atmosphere": "argon",
                  "pressure": "vacuum",
                  "crucible material": "",
                  "electrode material": "",
                  "number of remelts": "5"
                }
              },
              {
                "homogenization": {
                  "temperature": "1230 degC",
                  "duration": "12 h",
                  "atmosphere": ""
                }
              },
              {
                "cold rolling": {
                  "reduction": "70%",
                  "temperature": "77 K",
                  "number of passes": ""
                }
              },
              {
                "annealing": {
                  "temperature": "900 degC",
                  "duration": "10 min",
                  "atmosphere": ""
                }
              }
            ]
          }
        }
      ],
      "extract_syn": false
    }
  },
  {
    "doi": "10.1016/j.jmrt.2024.04.249",
    "Record": {
      "metadata": {
        "composition_norm": "CoCrNiFe0.62Al0.38@at",
        "label_norm": "An-Ag",
        "processing_kw_norm": []
      },
      "properties": [
        {
          "strength": {
            "ys": "1.15 GPa",
            "uts": "1.40 GPa",
            "strain": "16.2%",
            "temperature": "room temperature",
            "strain_rate": "1e-3 s^-1",
            "test_env": "dog-bone, 16 mm × 3 mm × 0.6 mm, RD, ground to 2000 grit",
            "test_type": "tensile"
          }
        },
        {
          "synthesis": {
            "steps": [
              {
                "arc melting": {
                  "power": "",
                  "atmosphere": "argon",
                  "pressure": "vacuum",
                  "crucible material": "",
                  "electrode material": "",
                  "number of remelts": "5"
                }
              },
              {
                "homogenization": {
                  "temperature": "1230 degC",
                  "duration": "12 h",
                  "atmosphere": ""
                }
              },
              {
                "cold rolling": {
                  "reduction": "70%",
                  "temperature": "77 K",
                  "number of passes": ""
                }
              },
              {
                "annealing": {
                  "temperature": "900 degC",
                  "duration": "10 min",
                  "atmosphere": ""
                }
              },
              {
                "aging": {
                  "temperature": "700 degC",
                  "duration": "4 h",
                  "atmosphere": ""
                }
              },
              {
                "water quenching": {}
              }
            ]
          }
        }
      ],
      "extract_syn": false
    }
  },
  {
    "doi": "10.1016/j.jmrt.2024.04.249",
    "Record": {
      "metadata": {
        "composition_norm": "CoCrNiFe@at",
        "label_norm": "An",
        "processing_kw_norm": []
      },
      "properties": [
        {
          "phase": {
            "phases": [
              "FCC",
              "B2"
            ],
            "test_env": "as-cast and homogenized, after thermomechanical treatment, partially recrystallized"
          }
        }
      ],
      "extract_syn": false
    }
  },
  {
    "doi": "10.1016/j.jmrt.2024.04.249",
    "Record": {
      "metadata": {
        "composition_norm": "CoCrNiFe@at",
        "label_norm": "An-Ag",
        "processing_kw_norm": []
      },
      "properties": [
        {
          "phase": {
            "phases": [
              "FCC",
              "B2"
            ],
            "test_env": "after aging treatment, partially recrystallized"
          }
        }
      ],
      "extract_syn": false
    }
  },
  {
    "doi": "10.1016/j.jmrt.2024.04.249",
    "Record": {
      "metadata": {
        "composition_norm": "Al0.3CoCrFeNi@at",
        "label_norm": "",
        "processing_kw_norm": []
      },
      "properties": [
        {
          "phase": {
            "phases": [
              "FCC",
              "B2"
            ],
            "test_env": null
          }
        }
      ],
      "extract_syn": false
    }
  },
  {
    "doi": "10.1016/j.jmrt.2024.04.249",
    "Record": {
      "metadata": {
        "composition_norm": "CoCrNiFe0.62Al0.38@at",
        "label_norm": "Homogenized",
        "processing_kw_norm": []
      },
      "properties": [
        {
          "synthesis": {
            "steps": [
              {
                "arc melting": {
                  "power": "",
                  "atmosphere": "argon",
                  "pressure": "vacuum",
                  "crucible material": "",
                  "electrode material": "",
                  "number of remelts": "5"
                }
              },
              {
                "homogenization": {
                  "temperature": "1230 degC",
                  "duration": "12 h",
                  "atmosphere": ""
                }
              }
            ]
          }
        }
      ],
      "extract_syn": false
    }
  },
  {
    "doi": "10.1016/j.actamat.2024.120614",
    "Record": {
      "metadata": {
        "composition_norm": "Ti29.4Zr29.4Hf29.4Nb11.8@at",
        "label_norm": "TiZrHfNb0.4",
        "processing_kw_norm": []
      },
      "properties": [
        {
          "strength": {
            "ys": "~726 MPa",
            "uts": null,
            "strain": "~8.76%",
            "temperature": "room temperature",
            "strain_rate": "1e-3 s^-1",
            "test_env": "dog-bone tensile, gauge 4 mm, 1x2 mm^2, along RD",
            "test_type": "tensile"
          }
        },
        {
          "synthesis": {
            "steps": [
              {
                "arc melting": {
                  "power": "",
                  "atmosphere": "argon (Ti-gettered)",
                  "pressure": "vacuum",
                  "crucible material": "",
                  "electrode material": "",
                  "number of remelts": "6"
                }
              },
              {
                "polishing": {
                  "final thickness": "10 mm"
                }
              },
              {
                "cold rolling": {
                  "reduction": "80%",
                  "temperature": "",
                  "number of passes": ""
                }
              },
              {
                "cutting": {
                  "form": "small pieces"
                }
              },
              {
                "encapsulation": {
                  "container": "vacuum quartz tubes"
                }
              },
              {
                "annealing": {
                  "temperature": "850 °C",
                  "duration": "30 min",
                  "atmosphere": "vacuum"
                }
              },
              {
                "quenching": {
                  "medium": "water"
                }
              }
            ]
          }
        }
      ],
      "extract_syn": false
    }
  },
  {
    "doi": "10.1016/j.actamat.2024.120614",
    "Record": {
      "metadata": {
        "composition_norm": "Ti25.0Zr25.0Hf25.0Nb25.0@at",
        "label_norm": "TiZrHfNb",
        "processing_kw_norm": []
      },
      "properties": [
        {
          "strength": {
            "ys": "~677 MPa",
            "uts": null,
            "strain": "~33.21%",
            "temperature": "room temperature",
            "strain_rate": "1e-3 s^-1",
            "test_env": "dog-bone tensile, gauge 4 mm, 1x2 mm^2, along RD",
            "test_type": "tensile"
          }
        },
        {
          "synthesis": {
            "steps": [
              {
                "arc melting": {
                  "power": "",
                  "atmosphere": "argon (Ti-gettered)",
                  "pressure": "vacuum",
                  "crucible material": "",
                  "electrode material": "",
                  "number of remelts": "6"
                }
              },
              {
                "polishing": {
                  "final thickness": "10 mm"
                }
              },
              {
                "cold rolling": {
                  "reduction": "80%",
                  "temperature": "",
                  "number of passes": ""
                }
              },
              {
                "cutting": {
                  "form": "small pieces"
                }
              },
              {
                "encapsulation": {
                  "container": "vacuum quartz tubes"
                }
              },
              {
                "annealing": {
                  "temperature": "850 °C",
                  "duration": "30 min",
                  "atmosphere": "vacuum"
                }
              },
              {
                "quenching": {
                  "medium": "water"
                }
              }
            ]
          }
        }
      ],
      "extract_syn": false
    }
  },
  {
    "doi": "10.1016/j.actamat.2024.120614",
    "Record": {
      "metadata": {
        "composition_norm": "Ti26.3Zr26.3Hf26.3Nb21.1@at",
        "label_norm": "TiZrHfNb0.8",
        "processing_kw_norm": []
      },
      "properties": [
        {
          "strength": {
            "ys": null,
            "uts": null,
            "strain": "~15%",
            "temperature": "room temperature",
            "strain_rate": "1e-3 s^-1",
            "test_env": "dog-bone tensile, gauge 4 mm, 1x2 mm^2, along RD (uniform elongation)",
            "test_type": "tensile"
          }
        },
        {
          "synthesis": {
            "steps": [
              {
                "arc melting": {
                  "power": "",
                  "atmosphere": "argon (Ti-gettered)",
                  "pressure": "vacuum",
                  "crucible material": "",
                  "electrode material": "",
                  "number of remelts": "6"
                }
              },
              {
                "polishing": {
                  "final thickness": "10 mm"
                }
              },
              {
                "cold rolling": {
                  "reduction": "80%",
                  "temperature": "",
                  "number of passes": ""
                }
              },
              {
                "cutting": {
                  "form": "small pieces"
                }
              },
              {
                "encapsulation": {
                  "container": "vacuum quartz tubes"
                }
              },
              {
                "annealing": {
                  "temperature": "850 °C",
                  "duration": "30 min",
                  "atmosphere": "vacuum"
                }
              },
              {
                "quenching": {
                  "medium": "water"
                }
              }
            ]
          }
        }
      ],
      "extract_syn": false
    }
  },
  {
    "doi": "10.1016/j.actamat.2024.120614",
    "Record": {
      "metadata": {
        "composition_norm": "TiZrHf@at",
        "label_norm": "TiZrHf",
        "processing_kw_norm": []
      },
      "properties": [
        {
          "phase": {
            "phases": [
              "HCP"
            ],
            "test_env": null
          }
        }
      ],
      "extract_syn": false
    }
  },
  {
    "doi": "10.1016/j.actamat.2024.120614",
    "Record": {
      "metadata": {
        "composition_norm": "TiZrHfNb0.1@at",
        "label_norm": "TiZrHfNb0.1",
        "processing_kw_norm": []
      },
      "properties": [
        {
          "phase": {
            "phases": [
              "HCP",
              "BCC"
            ],
            "test_env": null
          }
        }
      ],
      "extract_syn": false
    }
  },
  {
    "doi": "10.1016/j.actamat.2024.120614",
    "Record": {
      "metadata": {
        "composition_norm": "TiZrHfNb0.2@at",
        "label_norm": "TiZrHfNb0.2",
        "processing_kw_norm": []
      },
      "properties": [
        {
          "phase": {
            "phases": [
              "HCP",
              "BCC"
            ],
            "test_env": null
          }
        }
      ],
      "extract_syn": false
    }
  },
  {
    "doi": "10.1016/j.actamat.2024.120614",
    "Record": {
      "metadata": {
        "composition_norm": "TiZrHfNb0.3@at",
        "label_norm": "TiZrHfNb0.3",
        "processing_kw_norm": []
      },
      "properties": [
        {
          "phase": {
            "phases": [
              "HCP",
              "BCC"
            ],
            "test_env": null
          }
        }
      ],
      "extract_syn": false
    }
  },
  {
    "doi": "10.1016/j.actamat.2024.120614",
    "Record": {
      "metadata": {
        "composition_norm": "TiZrHfNb0.4@at",
        "label_norm": "TiZrHfNb0.4",
        "processing_kw_norm": []
      },
      "properties": [
        {
          "phase": {
            "phases": [
              "BCC"
            ],
            "test_env": null
          }
        }
      ],
      "extract_syn": false
    }
  },
  {
    "doi": "10.1016/j.actamat.2024.120614",
    "Record": {
      "metadata": {
        "composition_norm": "TiZrHfNb0.6@at",
        "label_norm": "TiZrHfNb0.6",
        "processing_kw_norm": []
      },
      "properties": [
        {
          "phase": {
            "phases": [
              "BCC"
            ],
            "test_env": null
          }
        }
      ],
      "extract_syn": false
    }
  },
  {
    "doi": "10.1016/j.actamat.2024.120614",
    "Record": {
      "metadata": {
        "composition_norm": "TiZrHfNb0.8@at",
        "label_norm": "TiZrHfNb0.8",
        "processing_kw_norm": []
      },
      "properties": [
        {
          "phase": {
            "phases": [
              "BCC"
            ],
            "test_env": null
          }
        }
      ],
      "extract_syn": false
    }
  },
  {
    "doi": "10.1016/j.actamat.2024.120614",
    "Record": {
      "metadata": {
        "composition_norm": "TiZrHfNb@at",
        "label_norm": "TiZrHfNb",
        "processing_kw_norm": []
      },
      "properties": [
        {
          "phase": {
            "phases": [
              "BCC"
            ],
            "test_env": null
          }
        }
      ],
      "extract_syn": false
    }
  },
  {
    "doi": "10.1016/j.actamat.2024.120614",
    "Record": {
      "metadata": {
        "composition_norm": "TiZrHfNb0.4@at",
        "label_norm": "",
        "processing_kw_norm": []
      },
      "properties": [
        {
          "grain_size": {
            "grain_size": "56.01 μm"
          }
        }
      ],
      "extract_syn": false
    }
  },
  {
    "doi": "10.1016/j.actamat.2024.120614",
    "Record": {
      "metadata": {
        "composition_norm": "TiZrHfNb0.6@at",
        "label_norm": "",
        "processing_kw_norm": []
      },
      "properties": [
        {
          "grain_size": {
            "grain_size": "37.04 μm"
          }
        }
      ],
      "extract_syn": false
    }
  },
  {
    "doi": "10.1016/j.actamat.2024.120614",
    "Record": {
      "metadata": {
        "composition_norm": "TiZrHfNb0.8@at",
        "label_norm": "",
        "processing_kw_norm": []
      },
      "properties": [
        {
          "grain_size": {
            "grain_size": "26.01 μm"
          }
        }
      ],
      "extract_syn": false
    }
  },
  {
    "doi": "10.1016/j.actamat.2024.120614",
    "Record": {
      "metadata": {
        "composition_norm": "TiZrHfNb@at",
        "label_norm": "",
        "processing_kw_norm": []
      },
      "properties": [
        {
          "grain_size": {
            "grain_size": "24.52 μm"
          }
        }
      ],
      "extract_syn": false
    }
  },
  {
    "doi": "10.1016/j.actamat.2024.120614",
    "Record": {
      "metadata": {
        "composition_norm": "Ti27.8Zr27.8Hf27.8Nb16.6@at",
        "label_norm": "TiZrHfNb0.6",
        "processing_kw_norm": []
      },
      "properties": [
        {
          "synthesis": {
            "steps": [
              {
                "arc melting": {
                  "power": "",
                  "atmosphere": "argon (Ti-gettered)",
                  "pressure": "vacuum",
                  "crucible material": "",
                  "electrode material": "",
                  "number of remelts": "6"
                }
              },
              {
                "polishing": {
                  "final thickness": "10 mm"
                }
              },
              {
                "cold rolling": {
                  "reduction": "80%",
                  "temperature": "",
                  "number of passes": ""
                }
              },
              {
                "cutting": {
                  "form": "small pieces"
                }
              },
              {
                "encapsulation": {
                  "container": "vacuum quartz tubes"
                }
              },
              {
                "annealing": {
                  "temperature": "850 °C",
                  "duration": "30 min",
                  "atmosphere": "vacuum"
                }
              },
              {
                "quenching": {
                  "medium": "water"
                }
              }
            ]
          }
        }
      ],
      "extract_syn": false
    }
  },
  {
    "doi": "10.1016/j.msea.2022.144129",
    "Record": {
      "metadata": {
        "composition_norm": "Al1.2CoCrFeNi2.1@at",
        "label_norm": "AB-top",
        "processing_kw_norm": []
      },
      "properties": [
        {
          "strength": {
            "ys": "513.2 MPa",
            "uts": "1050.8 MPa",
            "strain": "9.4%",
            "temperature": "room temperature",
            "strain_rate": "1e-3 s^-1",
            "test_env": null,
            "test_type": "tensile"
          }
        },
        {
          "phase": {
            "phases": [
              "FCC",
              "B2"
            ],
            "test_env": "as-built, top region"
          }
        },
        {
          "synthesis": {
            "steps": [
              {
                "mechanical alloying": {
                  "milling time": "4 h",
                  "milling speed": "120 r/min",
                  "ball to powder ratio": "2:1",
                  "atmosphere": "",
                  "milling media size": "6 mm",
                  "milling media material": "Al2O3",
                  "process control agent": ""
                }
              },
              {
                "powder plasma arc additive manufacturing": {
                  "current": "80 A",
                  "scan speed": "5 mm/s",
                  "wait between layers": "3 min",
                  "contact-tip-to-work distance": "8-10 mm",
                  "shielding gas flow rate": "15 L/min",
                  "atmosphere": "argon"
                }
              }
            ]
          }
        }
      ],
      "extract_syn": false
    }
  },
  {
    "doi": "10.1016/j.msea.2022.144129",
    "Record": {
      "metadata": {
        "composition_norm": "Al1.2CoCrFeNi2.1@at",
        "label_norm": "AB-bottom",
        "processing_kw_norm": []
      },
      "properties": [
        {
          "strength": {
            "ys": "496.3 MPa",
            "uts": "959.5 MPa",
            "strain": "6.6%",
            "temperature": "room temperature",
            "strain_rate": "1e-3 s^-1",
            "test_env": null,
            "test_type": "tensile"
          }
        },
        {
          "phase": {
            "phases": [
              "FCC",
              "B2"
            ],
            "test_env": "as-built, bottom region, after several thermal cyclings"
          }
        },
        {
          "synthesis": {
            "steps": [
              {
                "mechanical alloying": {
                  "milling time": "4 h",
                  "milling speed": "120 r/min",
                  "ball to powder ratio": "2:1",
                  "atmosphere": "",
                  "milling media size": "6 mm",
                  "milling media material": "Al2O3",
                  "process control agent": ""
                }
              },
              {
                "powder plasma arc additive manufacturing": {
                  "current": "80 A",
                  "scan speed": "5 mm/s",
                  "wait between layers": "3 min",
                  "contact-tip-to-work distance": "8-10 mm",
                  "shielding gas flow rate": "15 L/min",
                  "atmosphere": "argon"
                }
              }
            ]
          }
        }
      ],
      "extract_syn": false
    }
  },
  {
    "doi": "10.1016/j.msea.2022.144129",
    "Record": {
      "metadata": {
        "composition_norm": "Al1.2CoCrFeNi2.1@at",
        "label_norm": "1100-HTed",
        "processing_kw_norm": []
      },
      "properties": [
        {
          "strength": {
            "ys": "500.5 MPa",
            "uts": "943.5 MPa",
            "strain": "5.8%",
            "temperature": "room temperature",
            "strain_rate": "1e-3 s^-1",
            "test_env": null,
            "test_type": "tensile"
          }
        },
        {
          "phase": {
            "phases": [
              "FCC",
              "B2"
            ],
            "test_env": "heat treated at 1100°C for 1 h"
          }
        },
        {
          "synthesis": {
            "steps": [
              {
                "mechanical alloying": {
                  "milling time": "4 h",
                  "milling speed": "120 r/min",
                  "ball to powder ratio": "2:1",
                  "atmosphere": "",
                  "milling media size": "6 mm",
                  "milling media material": "Al2O3",
                  "process control agent": ""
                }
              },
              {
                "powder plasma arc additive manufacturing": {
                  "current": "80 A",
                  "scan speed": "5 mm/s",
                  "wait between layers": "3 min",
                  "contact-tip-to-work distance": "8-10 mm",
                  "shielding gas flow rate": "15 L/min",
                  "atmosphere": "argon"
                }
              },
              {
                "annealing": {
                  "temperature": "1100 °C",
                  "duration": "1 h",
                  "atmosphere": "air"
                }
              },
              {
                "cooling": {
                  "method": "air",
                  "rate": ""
                }
              }
            ]
          }
        }
      ],
      "extract_syn": false
    }
  },
  {
    "doi": "10.1016/j.msea.2022.144129",
    "Record": {
      "metadata": {
        "composition_norm": "Al1.2CoCrFeNi2.1@at",
        "label_norm": "1200-HTed",
        "processing_kw_norm": []
      },
      "properties": [
        {
          "strength": {
            "ys": "407.2 MPa",
            "uts": "959.1 MPa",
            "strain": "14.3%",
            "temperature": "room temperature",
            "strain_rate": "1e-3 s^-1",
            "test_env": null,
            "test_type": "tensile"
          }
        },
        {
          "phase": {
            "phases": [
              "FCC",
              "B2"
            ],
            "test_env": "heat treated at 1200°C for 6 h"
          }
        },
        {
          "synthesis": {
            "steps": [
              {
                "mechanical alloying": {
                  "milling time": "4 h",
                  "milling speed": "120 r/min",
                  "ball to powder ratio": "2:1",
                  "atmosphere": "",
                  "milling media size": "6 mm",
                  "milling media material": "Al2O3",
                  "process control agent": ""
                }
              },
              {
                "powder plasma arc additive manufacturing": {
                  "current": "80 A",
                  "scan speed": "5 mm/s",
                  "wait between layers": "3 min",
                  "contact-tip-to-work distance": "8-10 mm",
                  "shielding gas flow rate": "15 L/min",
                  "atmosphere": "argon"
                }
              },
              {
                "annealing": {
                  "temperature": "1200 °C",
                  "duration": "6 h",
                  "atmosphere": "air"
                }
              },
              {
                "cooling": {
                  "method": "air",
                  "rate": ""
                }
              }
            ]
          }
        }
      ],
      "extract_syn": false
    }
  },
  {
    "doi": "10.1016/j.corsci.2022.110357",
    "Record": {
      "metadata": {
        "composition_norm": "C0.53Co19.71Cr19.76Fe20.38Mn19.73Ni19.89@at",
        "label_norm": "",
        "processing_kw_norm": []
      },
      "properties": [
        {
          "strength": {
            "ys": null,
            "uts": "~940 MPa",
            "strain": "~23.5%",
            "temperature": "room temperature",
            "strain_rate": "1e-4 s^-1",
            "test_env": "tensile, air, dog-bone specimen (3x10x1 mm)",
            "test_type": "tensile"
          }
        },
        {
          "strength": {
            "ys": null,
            "uts": "~940 MPa",
            "strain": "~22.5%",
            "temperature": "room temperature",
            "strain_rate": "1e-4 s^-1",
            "test_env": "tensile, hydrogen charged (0.5 M H2SO4 + 5 g/L CH4N2S, 20 mA/cm2), dog-bone specimen (3x10x1 mm)",
            "test_type": "tensile"
          }
        }
      ],
      "extract_syn": false
    }
  },
  {
    "doi": "10.1016/j.corsci.2022.110357",
    "Record": {
      "metadata": {
        "composition_norm": "CoCrFeMnNi@at",
        "label_norm": "",
        "processing_kw_norm": []
      },
      "properties": [
        {
          "grain_size": {
            "grain_size": "1-25 µm"
          }
        }
      ],
      "extract_syn": false
    }
  },
  {
    "doi": "10.1016/j.corsci.2022.110357",
    "Record": {
      "metadata": {
        "composition_norm": "C0.53CoCrFeMnNi@at",
        "label_norm": "",
        "processing_kw_norm": []
      },
      "properties": [
        {
          "grain_size": {
            "grain_size": "~3 µm"
          }
        }
      ],
      "extract_syn": false
    }
  },
  {
    "doi": "10.1016/j.corsci.2022.110357",
    "Record": {
      "metadata": {
        "composition_norm": "Co19.71Cr19.76Fe20.38Mn19.73Ni19.89C0.53@at",
        "label_norm": "",
        "processing_kw_norm": []
      },
      "properties": [
        {
          "synthesis": {
            "steps": [
              {
                "induction melting": {
                  "power": "",
                  "coil frequency": "",
                  "atmosphere": "vacuum",
                  "pressure": "",
                  "crucible material": "",
                  "liquid mixing time": "",
                  "number of remelts": ""
                }
              },
              {
                "casting": {
                  "mold material": "",
                  "mold temperature": "",
                  "casting temperature": ""
                }
              },
              {
                "hot rolling": {
                  "reduction": "50%",
                  "temperature": "900 degC",
                  "number of passes": ""
                }
              },
              {
                "homogenization": {
                  "temperature": "1200 degC",
                  "duration": "4 h",
                  "atmosphere": "argon"
                }
              },
              {
                "cold rolling": {
                  "reduction": "60%",
                  "temperature": "",
                  "number of passes": ""
                }
              },
              {
                "annealing": {
                  "temperature": "900 degC",
                  "duration": "3 min",
                  "atmosphere": "argon"
                }
              }
            ]
          }
        }
      ],
      "extract_syn": false
    }
  },
  {
    "doi": "10.1016/j.jeurceramsoc.2024.05.012",
    "Record": {
      "metadata": {
        "composition_norm": "(Ti0.21V0.21Mo0.17Nb0.22Ta0.19)4Al0.93C3@wt+TaC@wt[5.86%]+MoAl3@wt[4.58%]",
        "label_norm": "CG",
        "processing_kw_norm": []
      },
      "properties": [
        {
          "strength": {
            "ys": null,
            "uts": "977±57 MPa",
            "strain": null,
            "temperature": "room temperature",
            "strain_rate": null,
            "test_env": "compressive",
            "test_type": "compressive"
          }
        },
        {
          "synthesis": {
            "steps": [
              {
                "powder mixing": {
                  "components": "Ti, V, Mo, Nb, Ta, Al",
                  "container": "zirconia jar",
                  "jar volume": "500 mL",
                  "medium": "anhydrous ethanol",
                  "speed": "200 rpm",
                  "duration": "3 h"
                }
              },
              {
                "drying": {
                  "temperature": "40 degC",
                  "duration": "10 h"
                }
              },
              {
                "vacuum furnace synthesis": {
                  "furnace type": "GWKS-40-20",
                  "temperature": "1100 degC",
                  "duration": "2 h",
                  "atmosphere": "argon"
                }
              },
              {
                "powder mixing": {
                  "components": "TiO2, V2O5, MoO3, Nb2O5, Ta2O5, graphite",
                  "container": "jar",
                  "jar volume": "1000 mL",
                  "milling medium": "silicon carbide balls",
                  "speed": "150 rpm",
                  "duration": "24 h"
                }
              },
              {
                "vacuum furnace synthesis": {
                  "container": "graphite crucible",
                  "temperature": "1650 degC",
                  "duration": "3 h",
                  "pressure": "1.4e-3 Pa"
                }
              },
              {
                "mixing": {
                  "components": "IMCs, HECs",
                  "ratio": "according to Eq. (2)"
                }
              },
              {
                "spark plasma sintering": {
                  "furnace type": "SPS-30 T-20-III",
                  "mold diameter": "50 mm",
                  "temperature": "1350 degC",
                  "duration": "70 min",
                  "pressure": "50 MPa",
                  "atmosphere": "argon (flowing)"
                }
              },
              {
                "cooling": {
                  "method": "not specified"
                }
              },
              {
                "crushing": {
                  "purpose": "obtain CG M4AlC3 powder"
                }
              }
            ]
          }
        }
      ],
      "extract_syn": false
    }
  },
  {
    "doi": "10.1016/j.jeurceramsoc.2024.05.012",
    "Record": {
      "metadata": {
        "composition_norm": "(Ti0.21V0.21Mo0.19Nb0.21Ta0.19)4Al0.79C3@wt+TaC@wt[4.76%]+MoAl3@wt[0.29%]+Al2O3@wt[6.77%]",
        "label_norm": "NF (//c-axis)",
        "processing_kw_norm": []
      },
      "properties": [
        {
          "strength": {
            "ys": null,
            "uts": "2237±121 MPa",
            "strain": null,
            "temperature": "room temperature",
            "strain_rate": null,
            "test_env": "compressive, parallel to c-axis",
            "test_type": "compressive"
          }
        }
      ],
      "extract_syn": false
    }
  },
  {
    "doi": "10.1016/j.jeurceramsoc.2024.05.012",
    "Record": {
      "metadata": {
        "composition_norm": "(Ti0.21V0.21Mo0.19Nb0.21Ta0.19)4Al0.79C3@wt+TaC@wt[4.76%]+MoAl3@wt[0.29%]+Al2O3@wt[6.77%]",
        "label_norm": "NF (⊥c-axis)",
        "processing_kw_norm": []
      },
      "properties": [
        {
          "strength": {
            "ys": null,
            "uts": "2085±109 MPa",
            "strain": null,
            "temperature": "room temperature",
            "strain_rate": null,
            "test_env": "compressive, perpendicular to c-axis",
            "test_type": "compressive"
          }
        }
      ],
      "extract_syn": false
    }
  },
  {
    "doi": "10.1016/j.jeurceramsoc.2024.05.012",
    "Record": {
      "metadata": {
        "composition_norm": "(Ti0.21V0.21Mo0.19Nb0.21Ta0.19)4Al0.79C3@wt+TaC@wt[4.76%]+MoAl3@wt[0.29%]+Al2O3@wt[6.77%]",
        "label_norm": "NF",
        "processing_kw_norm": []
      },
      "properties": [
        {
          "synthesis": {
            "steps": [
              {
                "powder mixing": {
                  "components": "Ti, V, Mo, Nb, Ta, Al",
                  "container": "zirconia jar",
                  "jar volume": "500 mL",
                  "medium": "anhydrous ethanol",
                  "speed": "200 rpm",
                  "duration": "3 h"
                }
              },
              {
                "drying": {
                  "temperature": "40 degC",
                  "duration": "10 h"
                }
              },
              {
                "vacuum furnace synthesis": {
                  "furnace type": "GWKS-40-20",
                  "temperature": "1100 degC",
                  "duration": "2 h",
                  "atmosphere": "argon"
                }
              },
              {
                "powder mixing": {
                  "components": "TiO2, V2O5, MoO3, Nb2O5, Ta2O5, graphite",
                  "container": "jar",
                  "jar volume": "1000 mL",
                  "milling medium": "silicon carbide balls",
                  "speed": "150 rpm",
                  "duration": "24 h"
                }
              },
              {
                "vacuum furnace synthesis": {
                  "container": "graphite crucible",
                  "temperature": "1650 degC",
                  "duration": "3 h",
                  "pressure": "1.4e-3 Pa"
                }
              },
              {
                "mixing": {
                  "components": "IMCs, HECs",
                  "ratio": "according to Eq. (2)"
                }
              },
              {
                "spark plasma sintering": {
                  "furnace type": "SPS-30 T-20-III",
                  "mold diameter": "50 mm",
                  "temperature": "1350 degC",
                  "duration": "70 min",
                  "pressure": "50 MPa",
                  "atmosphere": "argon (flowing)"
                }
              },
              {
                "cooling": {
                  "method": "not specified"
                }
              },
              {
                "crushing": {
                  "purpose": "obtain CG M4AlC3 powder"
                }
              },
              {
                "ball milling": {
                  "container": "zirconia jar",
                  "rotors": "zirconia balls",
                  "medium": "anhydrous ethanol",
                  "reactive gas": "O2:Ar=1:4",
                  "speed": "500 rpm",
                  "total duration": "48 h",
                  "cycle": "10 min on, 30 min off",
                  "effective milling time": "12 h"
                }
              }
            ]
          }
        }
      ],
      "extract_syn": false
    }
  }
]
