Repository: Sci-Extract/sisyphus

# Step through _sisyphus_ extraction process
Author: Soike Yuan  date: 1/12/2025

Prerequisite: Assumed that you have installed sisyphus on your machine and add .env file to your root path which contains API key. :shipit:

## Below is the file structure of the project,

```
├─ README.md                        
├─ pyproject.toml                   # Python project metadata and dependencies
├─ data/                            # Extracted data of high entropy alloys
├─ notebooks/                       # Jupyter notebooks
├─ db/                              # sql databases
├─ record/                          # record sql database
│─ sisyphus/

File: heas_bulk.json (part 7 of 15)
[
          "test_env": "reduction ratio 80% (R80), wire, gauge length 100 mm, crosshead speed 10 mm/min",
          "test_type": "tensile"
        },
        {
          "ys": null,
          "uts": null,
          "strain": null,
          "temperature": "room temperature",
          "strain_rate": null,
          "test_env": "reduction ratio 90% (R90), wire, gauge length 100 mm, crosshead speed 10 mm/min",
          "test_type": "tensile"
        },
        {
          "ys": null,
          "uts": "1.6 GPa",
          "strain": null,
          "temperature": "room temperature",
          "strain_rate": null,
          "test_env": "reduction ratio 96% (R96), wire, gauge length 100 mm, crosshead speed 10 mm/min",
          "test_type": "tensile"
        }
      ],
      "phase": [
        {
          "phases": [
            "FCC"
          ],
          "test_env": "R0, center, coarse grains, random orientation"
        },
        {
          "phases": [
            "FCC"
          ],
          "test_env": "R60, R80, R90, R96, center, duplex major <111> and minor <100> deformation texture, abundant deformation twins"
        },
        {
          "phases": [
            "FCC"
          ],
          "test_env": "R60, R80, R90, R96, outer surface, random/inhomogeneous texture, abundant deformation twins"
        }
      ],
      "grain_size": {
        "grain_size": "55.6 μm (R0, center); 3.2 μm (R90, center); 1.1 μm (R96, center); 1.2 μm (R90, surface)"
      },
      "synthesis": {
        "steps": [
          {
            "casting": {
              "mold material": "",
              "mold temperature": "",
              "casting temperature": ""
            }
          },
          {
            "homogenization": {
              "temperature": "1025 b0C",
              "duration": "6 h",
              "atmosphere": ""
            }
          },
          {
            "cooling": {
              "method": "furnace cooled to 700 b0C, then air cooled to room temperature",
              "rate": ""
            }
          },
          {
            "machining": {
              "method": "electrical discharge machining",
              "final dimensions": "rod, 7.0 mm diameter, 100 mm length",
              "cutting speed": "",
              "coolant": ""
            }
          },
          {
            "groove rolling": {
              "final diameter": "4.75 mm"
            }
          },
          {
            "annealing": {
              "temperature": "1200 b0C",
              "duration": "2 h",
              "atmosphere": ""
            }
          },
          {
            "cold drawing": {
              "reduction": "0-96% (multi-pass, 9.75% per pass)",
              "temperature": "room temperature",
              "number of passes": "",
              "drawing velocity": "3 mm/s",
              "die material": "tungsten carbide",
              "lubricant": "phosphate"
            }
          }
        ]
      }
    }
  },
  {
    "doi": "10.1016/j.jallcom.2019.153526",
    "Record": {
      "metadata": {
        "composition": "CoCrFeMnNi@at"
      },
      "strength": [
        {
          "ys": null,
          "uts": "1.3 GPa",
          "strain": null,
          "temperature": "room temperature",
          "strain_rate": null,
          "test_env": "severe cold drawing, referenced from [23]",
          "test_type": "tensile"
        }
      ],
      "phase": [],
      "grain_size": {
        "grain_size": ""
      },
      "synthesis": {
        "steps": []
      }
    }
  },
  {
    "doi": "10.1016/j.jallcom.2019.153526",
    "Record": {
      "metadata": {
        "composition": "CoCrFeNi@at"
      },
      "strength": [
        {
          "ys": null,
          "uts": "1.1 GPa",
          "strain": null,
          "temperature": "room temperature",
          "strain_rate": null,
          "test_env": "cold-drawn, referenced from [22]",
          "test_type": "tensile"
        }
      ],
      "phase": [],
      "grain_size": {
        "grain_size": ""
      },
      "synthesis": {
        "steps": []
      }
    }
  },
  {
    "doi": "10.1016/j.jallcom.2019.153526",
    "Record": {
      "metadata": {
        "composition": "Al0.3CoCrFeNi@at"
      },
      "strength": [
        {
          "ys": null,
          "uts": null,
          "strain": null,
          "temperature": null,
          "strain_rate": null,
          "test_env": "hot forging, hot rotary swaging, hot-drawing, referenced from [20,21]",
          "test_type": "tensile"
        }
      ],
      "phase": [],
      "grain_size": {
        "grain_size": ""
      },
      "synthesis": {
        "steps": []
      }
    }
  },
  {
    "doi": "10.1016/j.msea.2023.144779",
    "Record": {
      "metadata": {
        "composition": "Al2.7TiVCrCu@at"
      },
      "strength": [
        {
          "ys": null,
          "uts": "1330 MPa",
          "strain": "18%",
          "temperature": "room temperature",
          "strain_rate": null,
          "test_env": null,
          "test_type": "compressive"
        }
      ],
      "phase": [
        {
          "phases": [
            "FCC",
            "BCC",
            "FCC",
            "HCP"
          ],
          "test_env": "as-cast"
        }
      ],
      "grain_size": {
        "grain_size": "26 μm"
      },
      "synthesis": {
        "steps": [
          {
            "arc melting": {
              "power": "",
              "atmosphere": "vacuum",
              "pressure": "",
              "crucible material": "",
              "electrode material": "",
              "number of remelts": ">=5"
            }
          }
        ]
      }
    }
  },
  {
    "doi": "10.1016/j.msea.2023.144779",
    "Record": {
      "metadata": {
        "composition": "Al2.7TiVCrCu@at"
      },
      "strength": [
        {
          "ys": null,
          "uts": "1805 MPa",
          "strain": "32%",
          "temperature": "room temperature",
          "strain_rate": null,
          "test_env": null,
          "test_type": "compressive"
        }
      ],
      "phase": [
        {
          "phases": [
            "FCC",
            "BCC",
            "FCC",
            "HCP"
          ],
          "test_env": "after homogenization annealing"
        }
      ],
      "grain_size": {
        "grain_size": "84 μm"
      },
      "synthesis": {
        "steps": [
          {
            "arc melting": {
              "power": "",
              "atmosphere": "vacuum",
              "pressure": "",
              "crucible material": "",
              "electrode material": "",
              "number of remelts": ">=5"
            }
          },
          {
            "annealing": {
              "temperature": "1273 K",
              "duration": "24 h",
              "atmosphere": ""
            }
          }
        ]
      }
    }
  },
  {
    "doi": "10.1016/j.msea.2023.144779",
    "Record": {
      "metadata": {
        "composition": "Al2.7TiVCrCu@at"
      },
      "strength": [],
      "phase": [
        {
          "phases": [
            "FCC",
            "BCC",
            "FCC",
            "HCP"
          ],
          "test_env": "after deformation (compression)"
        }
      ],
      "grain_size": {
        "grain_size": "53 μm"
      },
      "synthesis": {
        "steps": [
          {
            "arc melting": {
              "power": "",
              "atmosphere": "vacuum",
              "pressure": "",
              "crucible material": "",
              "electrode material": "",
              "number of remelts": ">=5"
            }
          },
          {
            "annealing": {
              "temperature": "1273 K",
              "duration": "24 h",
              "atmosphere": ""
            }
          },
          {
            "compressive deformation": {
              "test_type": "compression",
              "temperature": "room temperature"
            }
          }
        ]
      }
    }
  },
  {
    "doi": "10.1016/j.intermet.2013.03.018",
    "Record": {
      "metadata": {
        "composition": "CrMnFeCoNi@at"
      },
      "strength": [
        {
          "ys": "doubles from room temperature to -196 °C",
          "uts": "",
          "strain": ">60%",
          "temperature": "-196 °C",
          "strain_rate": "10^-3 s^-1",
          "test_env": "",
          "test_type": "tensile"
        },
        {
          "ys": "",
          "uts": "",
          "strain": "",
          "temperature": "1000 °C",
          "strain_rate": "10^-3 s^-1",
          "test_env": "",
          "test_type": "tensile"
        },
        {
          "ys": "",
          "uts": "",
          "strain": "",
          "temperature": "room temperature",
          "strain_rate": "10^-3 s^-1",
          "test_env": "",
          "test_type": "tensile"
        },
        {
          "ys": "",
          "uts": "",
          "strain": "",
          "temperature": "-196 °C",
          "strain_rate": "10^-1 s^-1",
          "test_env": "",
          "test_type": "tensile"
        },
        {
          "ys": "",
          "uts": "",
          "strain": "",
          "temperature": "1000 °C",
          "strain_rate": "10^-1 s^-1",
          "test_env": "",
          "test_type": "tensile"
        }
      ],
      "phase": [
        {
          "phases": [
            "FCC",
            "oxide"
          ],
          "test_env": "homogenized"
        }
      ],
      "grain_size": {
        "grain_size": "35 μm"
      },
      "synthesis": {
        "steps": [
          {
            "arc melting": {
              "power": "",
              "atmosphere": "argon",
              "pressure": "",
              "crucible material": "",
              "electrode material": "",
              "number of remelts": "5"
            }
          },
          {
            "casting": {
              "mold material": "copper",
              "mold temperature": "",
              "casting temperature": ""
            }
          },
          {
            "homogenization": {
              "temperature": "1000 °C",
              "duration": "24 h",
              "atmosphere": "vacuum"
            }
          },
          {
            "hot rolling": {
              "reduction": "~92%",
              "temperature": "1000 °C",
              "number of passes": ""
            }
          },
          {
            "annealing": {
              "temperature": "900 °C",
              "duration": "1 h",
              "atmosphere": "vacuum"
            }
          }
        ]
      }
    }
  },
  {
    "doi": "10.1016/j.intermet.2013.03.018",
    "Record": {
      "metadata": {
        "composition": "CrFeCoNi@at"
      },
      "strength": [
        {
          "ys": "doubles from room temperature to -196 °C",
          "uts": "",
          "strain": ">60%",
          "temperature": "-196 °C",
          "strain_rate": "10^-3 s^-1",
          "test_env": "",
          "test_type": "tensile"
        },
        {
          "ys": "",
          "uts": "",
          "strain": "",
          "temperature": "1000 °C",
          "strain_rate": "10^-3 s^-1",
          "test_env": "",
          "test_type": "tensile"
        },
        {
          "ys": "",
          "uts": "",
          "strain": "",
          "temperature": "room temperature",
          "strain_rate": "10^-3 s^-1",
          "test_env": "",
          "test_type": "tensile"
        },
        {
          "ys": "",
          "uts": "",
          "strain": "",
          "temperature": "-196 °C",
          "strain_rate": "10^-1 s^-1",
          "test_env": "",
          "test_type": "tensile"
        },
        {
          "ys": "",
          "uts": "",
          "strain": "",
          "temperature": "1000 °C",
          "strain_rate": "10^-1 s^-1",
          "test_env": "",
          "test_type": "tensile"
        }
      ],
      "phase": [
        {
          "phases": [
            "FCC"
          ],
          "test_env": "homogenized"
        }
      ],
      "grain_size": {
        "grain_size": "14 μm"
      },
      "synthesis": {
        "steps": [
          {
            "arc melting": {
              "power": "",
              "atmosphere": "argon",
              "pressure": "",
              "crucible material": "",
              "electrode material": "",
              "number of remelts": "5"
            }
          },
          {
            "casting": {
              "mold material": "copper",
              "mold temperature": "",
              "casting temperature": ""
            }
          },
          {
            "homogenization": {
              "temperature": "1000 °C",
              "duration": "24 h",
              "atmosphere": "vacuum"
            }
          },
          {
            "hot rolling": {
              "reduction": "~92%",
              "temperature": "1000 °C",
              "number of passes": ""
            }
          },
          {
            "annealing": {
              "temperature": "900 °C",
              "duration": "1 h",
              "atmosphere": "vacuum"
            }
          }
        ]
      }
    }
  },
  {
    "doi": "10.1016/j.addma.2020.101202",
    "Record": {
      "metadata": {
        "composition": "CoCrNi@at"
      },
      "strength": [
        {
          "ys": "620.5 MPa",
          "uts": "873.5 MPa",
          "strain": "44.8%",
          "temperature": "room temperature",
          "strain_rate": "",
          "test_env": "gauge dimension: 25*6*4 mm3",
          "test_type": "tensile"
        }
      ],
      "phase": [
        {
          "phases": [
            "FCC"
          ],
          "test_env": "as-built"
        }
      ],
      "grain_size": {
        "grain_size": "~83.3 μm"
      },
      "synthesis": {
        "steps": [
          {
            "powder atomization": {
              "atomization method": "gas atomization",
              "particle size distribution": "40-90 μm"
            }
          },
          {
            "direct energy deposition": {
              "laser power": "930 W",
              "scan speed": "550 mm min-1",
              "powder feed rate": "2.7 g min-1",
              "spot size": "1.7 mm",
              "layer thickness": "~0.35 mm",
              "hatch spacing": "50% overlap",
              "atmosphere": "argon (purity ≥ 99.999%)"
            }
          }
        ]
      }
    }
  },
  {
    "doi": "10.1016/j.addma.2020.101202",
    "Record": {
      "metadata": {
        "composition": "CoCrNi@at"
      },
      "strength": [
        {
          "ys": "230 MPa",
          "uts": "~620 MPa",
          "strain": "~52%",
          "temperature": "room temperature",
          "strain_rate": "",
          "test_env": "gauge dimension: 20*4*1.2 mm3",
          "test_type": "tensile"
        }
      ],
      "phase": [],
      "grain_size": {
        "grain_size": ""
      },
      "synthesis": {
        "steps": [
          {
            "casting": {
              "mold material": "",
              "mold temperature": "",
              "casting temperature": ""
            }
          }
        ]
      }
    }
  },
  {
    "doi": "10.1016/j.addma.2020.101202",
    "Record": {
      "metadata": {
        "composition": "CoCrNi@at"
      },
      "strength": [
        {
          "ys": "242 MPa",
          "uts": "727 MPa",
          "strain": "77.3%",
          "temperature": "room temperature",
          "strain_rate": "",
          "test_env": "gauge dimension: 20*5*1.3 mm3",
          "test_type": "tensile"
        }
      ],
      "phase": [],
      "grain_size": {
        "grain_size": ""
      },
      "synthesis": {
        "steps": [
          {
            "casting": {
              "mold material": "",
              "mold temperature": "",
              "casting temperature": ""
            }
          },
          {
            "annealing": {
              "temperature": "",
              "duration": "",
              "atmosphere": ""
            }
          }
        ]
      }
    }
  },
  {
    "doi": "10.1016/j.addma.2020.101202",
    "Record": {
      "metadata": {
        "composition": "CoCrNi@at"
      },
      "strength": [
        {
          "ys": "360 MPa",
          "uts": "870 MPa",
          "strain": "38%",
          "temperature": "room temperature",
          "strain_rate": "",
          "test_env": "gauge dimension: 20*4*1.2 mm3",
          "test_type": "tensile"
        }
      ],
      "phase": [],
      "grain_size": {
        "grain_size": ""
      },
      "synthesis": {
        "steps": [
          {
            "casting": {
              "mold material": "",
              "mold temperature": "",
              "casting temperature": ""
            }
          },
          {
            "annealing": {
              "temperature": "",
              "duration": "",
              "atmosphere": ""
            }
          }
        ]
      }
    }
  },
  {
    "doi": "10.1016/j.addma.2020.101202",
    "Record": {
      "metadata": {
        "composition": "CoCrNi@at"
      },
      "strength": [
        {
          "ys": "1100 MPa",
          "uts": "~1270 MPa",
          "strain": "23%",
          "temperature": "room temperature",
          "strain_rate": "",
          "test_env": "gauge dimension: 5*2*1.2 mm3",
          "test_type": "tensile"
        }
      ],
      "phase": [],
      "grain_size": {
        "grain_size": ""
      },
      "synthesis": {
        "steps": [
          {
            "casting": {
              "mold material": "",
              "mold temperature": "",
              "casting temperature": ""
            }
          },
          {
            "annealing": {
              "temperature": "",
              "duration": "",
              "atmosphere": ""
            }
          }
        ]
      }
    }
  },
  {
    "doi": "10.1016/j.addma.2020.101202",
    "Record": {
      "metadata": {
        "composition": "CoCrNi@at"
      },
      "strength": [
        {
          "ys": "380 MPa",
          "uts": "900 MPa",
          "strain": "69%",
          "temperature": "room temperature",
          "strain_rate": "",
          "test_env": "gauge dimension: 1.5*1 mm2 (GW*GL)",
          "test_type": "tensile"
        }
      ],
      "phase": [],
      "grain_size": {
        "grain_size": ""
      },
      "synthesis": {
        "steps": [
          {
            "casting": {
              "mold material": "",
              "mold temperature": "",
              "casting temperature": ""
            }
          },
          {
            "annealing": {
              "temperature": "",
              "duration": "",
              "atmosphere": ""
            }
          }
        ]
      }
    }
  },
  {
    "doi": "10.1016/j.addma.2020.101202",
    "Record": {
      "metadata": {
        "composition": "CoCrNi@at"
      },
      "strength": [
        {
          "ys": "1880 MPa",
          "uts": "2170 MPa",
          "strain": "9%",
          "temperature": "room temperature",
          "strain_rate": "",
          "test_env": "gauge dimension: 1.5*1 mm2 (GW*GL)",
          "test_type": "tensile"
        }
      ],
      "phase": [],
      "grain_size": {
        "grain_size": ""
      },
      "synthesis": {
        "steps": [
          {
            "casting": {
              "mold material": "",
              "mold temperature": "",
              "casting temperature": ""
            }
          },
          {
            "annealing": {
              "temperature": "",
              "duration": "",
              "atmosphere": ""
            }
          },
          {
            "high pressure torsion": {
              "pressure": "",
              "turns": "",
              "rotation speed": ""
            }
          }
        ]
      }
    }
  },
  {
    "doi": "10.1016/j.addma.2020.101202",
    "Record": {
      "metadata": {
        "composition": "CoCrNi@at"
      },
      "strength": [
        {
          "ys": "352 MPa",
          "uts": "799 MPa",
          "strain": "53.6%",
          "temperature": "room temperature",
          "strain_rate": "",
          "test_env": "gauge dimension: 10*2.2*1.5 mm3",
          "test_type": "tensile"
        }
      ],
      "phase": [],
      "grain_size": {
        "grain_size": ""
      },
      "synthesis": {
        "steps": [
          {
            "spark plasma sintering": {
              "temperature": "",
              "pressure": "",
              "duration": "",
              "atmosphere": "",
              "heating rate": "",
              "current": "",
              "die material": ""
            }
          }
        ]
      }
    }
  },
  {
    "doi": "10.1016/j.addma.2020.101202",
    "Record": {
      "metadata": {
        "composition": "CoCrNi@at"
      },
      "strength": [
        {
          "ys": "652 MPa",
          "uts": "1024 MPa",
          "strain": "25.9%",
          "temperature": "room temperature",
          "strain_rate": "",
          "test_env": "gauge dimension: 7.6*1 mm2 (GW*Gφ)",
          "test_type": "tensile"
        }
      ],
      "phase": [],
      "grain_size": {
        "grain_size": ""
      },
      "synthesis": {
        "steps": [
          {
            "mechanical alloying": {
              "milling time": "",
              "milling speed": "",
              "ball to powder ratio": "",
              "atmosphere": "",
              "milling media size": "",
              "milling media material": "",
              "process control agent": ""
            }
          },
          {
            "spark plasma sintering": {
              "temperature": "",
              "pressure": "",
              "duration": "",
              "atmosphere": "",
              "heating rate": "",
              "current": "",
              "die material": ""
            }
          }
        ]
      }
    }
  },
  {
    "doi": "10.1007/s12613-020-2042-z",
    "Record": {
      "metadata": {
        "composition": "AlCrFe2Ni2Ti0.5@at"
      },
      "strength": [
        {
          "ys": "1714 MPa",
          "uts": "3307 MPa",
          "strain": "43%",
          "temperature": "room temperature",
          "strain_rate": null,
          "test_env": null,
          "test_type": "compressive"
        }
      ],
      "phase": [
        {
          "phases": [
            "BCC",
            "ordered BCC (B2)"
          ],
          "test_env": null
        }
      ],
      "grain_size": {
        "grain_size": "ultrafine-grained"
      },
      "synthesis": {
        "steps": []
      }
    }
  },
  {
    "doi": "10.1016/j.jallcom.2017.09.293",
    "Record": {
      "metadata": {
        "composition": "CrMnFeCoNi@at"
      },
      "strength": [
        {
          "ys": "413 MPa",
          "uts": null,
          "strain": "9%",
          "temperature": "700 °C",
          "strain_rate": "1e-3 s^-1",
          "test_env": null,
          "test_type": "tensile"
        },
        {
          "ys": "94 MPa",
          "uts": null,
          "strain": "50%",
          "temperature": "900 °C",
          "strain_rate": "1e-3 s^-1",
          "test_env": null,
          "test_type": "tensile"
        },
        {
          "ys": "65 MPa",
          "uts": null,
          "strain": "45%",
          "temperature": "1000 °C",
          "strain_rate": "1e-3 s^-1",
          "test_env": null,
          "test_type": "tensile"
        },
        {
          "ys": "39 MPa",
          "uts": null,
          "strain": "43%",
          "temperature": "1100 °C",
          "strain_rate": "1e-3 s^-1",
          "test_env": null,
          "test_type": "tensile"
        }
      ],
      "phase": [
        {
          "phases": [
            "FCC"
          ],
          "test_env": "after hot rolling and high-temperature tensile testing (700–1100 °C)"
        }
      ],
      "grain_size": {
        "grain_size": "167.6 μm (as-rolled); 33.9 μm (700 °C, undeformed); 27.6 μm (700 °C, deformed); 18.4 μm (900 °C, undeformed); 10.9 μm (900 °C, deformed); 27.4 μm (1000 °C, undeformed); 20.0 μm (1000 °C, deformed)"
      },
      "synthesis": {
        "steps": [
          {
            "induction melting": {
              "power": "",
              "coil frequency": "",
              "atmosphere": "vacuum",
              "pressure": "",
              "crucible material": "",
              "liquid mixing time": "",
              "number of remelts": ""
            }
          },
          {
            "homogenization": {
              "temperature": "1000 °C",
              "duration": "24 h",
              "atmosphere": "Ar"
            }
          },
          {
            "hot rolling": {
              "reduction": "10% per pass for first five passes, then 20% per pass to 15 mm",
              "temperature": "1000 °C",
              "number of passes": ""
            }
          },
          {
            "hot rolling": {
              "reduction": "to 4 mm final thickness",
              "temperature": "1000 °C",
              "number of passes": ""
            }
          }
        ]
      }
    }
  },
  {
    "doi": "10.1016/j.intermet.2020.106727",
    "Record": {
      "metadata": {
        "composition": "CoCrFeNiMo0.2@at"
      },
      "strength": [
        {
          "ys": null,
          "uts": "532 MPa",
          "strain": "37%",
          "temperature": "293 K",
          "strain_rate": "1e-3 s^-1",
          "test_env": null,
          "test_type": "tensile"
        },
        {
          "ys": null,
          "uts": "557 MPa",
          "strain": "47%",
          "temperature": "293 K",
          "strain_rate": "1e-3 s^-1",
          "test_env": null,
          "test_type": "tensile"
        },
        {
          "ys": null,
          "uts": "560 MPa",
          "strain": "51%",
          "temperature": "293 K",
          "strain_rate": "1e-3 s^-1",
          "test_env": null,
          "test_type": "tensile"
        },
        {
          "ys": null,
          "uts": "928 MPa",
          "strain": "60%",
          "temperature": "77 K",
          "strain_rate": "1e-3 s^-1",
          "test_env": null,
          "test_type": "tensile"
        }
      ],
      "phase": [
        {
          "phases": [
            "FCC"
          ],
          "test_env": null
        }
      ],
      "grain_size": {
        "grain_size": "columnar grains, size increases with laser power (exact value not given)"
      },
      "synthesis": {
        "steps": [
          {
            "powder atomization": {
              "atomization method": "nitrogen gas atomization",
              "particle size distribution": "mean powder size ~80 bcm"
            }
          },
          {
            "custom": {
              "process": "powder drying",
              "temperature": "120 b0C",
              "duration": "2 h",
              "atmosphere": "vacuum"
            }
          },
          {
            "direct energy deposition": {
              "laser power": "1000-1400 W",
              "scan speed": "400 mm/min",
              "shielding gas flow rate": "15-18 L/min (argon)",
              "powder feed rate": "7-9 g/min",
              "layer thickness": "0.25 mm (height increment)",
              "atmosphere": "argon (O2 < 20 ppm)"
            }
          }
        ]
      }
    }
  },
  {
    "doi": "10.1016/j.intermet.2020.106727",
    "Record": {
      "metadata": {
        "composition": "CoCrFeNi@at"
      },
      "strength": [],
      "phase": [
        {
          "phases": [
            "FCC"
          ],
          "test_env": null
        }
      ],
      "grain_size": {
        "grain_size": ""
      },
      "synthesis": {
        "steps": []
      }
    }
  },
  {
    "doi": "10.1016/j.intermet.2020.106727",
    "Record": {
      "metadata": {
        "composition": "316L@wt"
      },
      "strength": [],
      "phase": [],
      "grain_size": {
        "grain_size": ""
      },
      "synthesis": {
        "steps": []
      }
    }
  },
  {
    "doi": "10.1016/j.intermet.2020.106727",
    "Record": {
      "metadata": {
        "composition": "304@wt"
      },
      "strength": [],
      "phase": [],
      "grain_size": {
        "grain_size": ""
      },
      "synthesis": {
        "steps": []
      }
    }
  },
  {
    "doi": "10.1016/j.ijhydene.2019.04.280",
    "Record": {
      "metadata": {
        "composition": "CoCrFeMnNi@at"
      },
      "strength": [
        {
          "ys": null,
          "uts": null,
          "strain": null,
          "temperature": "room temperature",
          "strain_rate": "1e-4 s^-1",
          "test_env": "no hydrogen charging",
          "test_type": "tensile"
        },
        {
          "ys": null,
          "uts": null,
          "strain": null,
          "temperature": "room temperature",
          "strain_rate": "1e-4 s^-1",
          "test_env": "100 MPa H2 pre-charging at 543 K for 200 h",
          "test_type": "tensile"
        }
      ],
      "phase": [
        {
          "phases": [
            "FCC"
          ],
          "test_env": null
        }
      ],
      "grain_size": {
        "grain_size": "22 μm"
      },
      "synthesis": {
        "steps": [
          {
            "induction melting": {
              "power": "",
              "coil frequency": "",
              "atmosphere": "vacuum",
              "pressure": "",
              "crucible material": "",
              "liquid mixing time": "",
              "number of remelts": ""
            }
          },
          {
            "hot rolling": {
              "reduction": "52%",
              "temperature": "1000 °C",
              "number of passes": ""
            }
          },
          {
            "homogenization": {
              "temperature": "1200 °C",
              "duration": "2 h",
              "atmosphere": "argon"
            }
          },
          {
            "cooling": {
              "method": "furnace cooling",
              "rate": ""
            }
          },
          {
            "hot rolling": {
              "reduction": "33%",
              "temperature": "1000 °C",
              "number of passes": ""
            }
          },
          {
            "annealing": {
              "temperature": "800 °C",
              "duration": "1 h",
              "atmosphere": "air"
            }
          },
          {
            "cooling": {
              "method": "water quenching",
              "rate": ""
            }
          }
        ]
      }
    }
  },
  {
    "doi": "10.1016/j.ijhydene.2019.04.280",
    "Record": {
      "metadata": {
        "composition": "CoCrFeMnNi@at"
      },
      "strength": [
        {
          "ys": null,
          "uts": null,
          "strain": null,
          "temperature": "room temperature",
          "strain_rate": "1e-4 s^-1",
          "test_env": "no hydrogen charging",
          "test_type": "tensile"
        },
        {
          "ys": null,
          "uts": null,
          "strain": null,
          "temperature": "room temperature",
          "strain_rate": "1e-4 s^-1",
          "test_env": "100 MPa H2 pre-charging at 543 K for 200 h",
          "test_type": "tensile"
        }
      ],
      "phase": [
        {
          "phases": [
            "FCC",
            "σ phase (minor)"
          ],
          "test_env": null
        }
      ],
      "grain_size": {
        "grain_size": "1.9 μm"
      },
      "synthesis": {
        "steps": [
          {
            "induction melting": {
              "power": "",
              "coil frequency": "",
              "atmosphere": "vacuum",
              "pressure": "",
              "crucible material": "",
              "liquid mixing time": "",
              "number of remelts": ""
            }
          },
          {
            "hot rolling": {
              "reduction": "52%",
              "temperature": "1000 °C",
              "number of passes": ""
            }
          },
          {
            "homogenization": {
              "temperature": "1200 °C",
              "duration": "2 h",
              "atmosphere": "argon"
            }
          },
          {
            "cooling": {
              "method": "furnace cooling",
              "rate": ""
            }
          },
          {
            "hot rolling": {
              "reduction": "33%",
              "temperature": "1000 °C",
              "number of passes": ""
            }
          },
          {
            "cold rolling": {
              "reduction": "94%",
              "temperature": "ambient temperature",
              "number of passes": ""
            }
          },
          {
            "annealing": {
              "temperature": "800 °C",
              "duration": "15 min",
              "atmosphere": "air"
            }
          },
          {
            "cooling": {
              "method": "water quenching",
              "rate": ""
            }
          }
        ]
      }
    }
  },
  {
    "doi": "10.1016/j.ijhydene.2019.04.280",
    "Record": {
      "metadata": {
        "composition": "CoCrFeMnNi@at"
      },
      "strength": [
        {
          "ys": null,
          "uts": null,
          "strain": null,
          "temperature": "room temperature",
          "strain_rate": "1e-4 s^-1",
          "test_env": "no hydrogen charging",
          "test_type": "tensile"
        },
        {
          "ys": null,
          "uts": null,
          "strain": null,
          "temperature": "room temperature",
          "strain_rate": "1e-4 s^-1",
          "test_env": "100 MPa H2 pre-charging at 543 K for 200 h",
          "test_type": "tensile"
        }
      ],
      "phase": [
        {
          "phases": [
            "FCC",
            "σ phase (higher fraction)"
          ],
          "test_env": null
        }
      ],
      "grain_size": {
        "grain_size": "1.5 μm"
      },
      "synthesis": {
        "steps": [
          {
            "induction melting": {
              "power": "",
              "coil frequency": "",
              "atmosphere": "vacuum",
              "pressure": "",
              "crucible material": "",
              "liquid mixing time": "",
              "number of remelts": ""
            }
          },
          {
            "hot rolling": {
              "reduction": "52%",
              "temperature": "1000 °C",
              "number of passes": ""
            }
          },
          {
            "homogenization": {
              "temperature": "1200 °C",
              "duration": "2 h",
              "atmosphere": "argon"
            }
          },
          {
            "cooling": {
              "method": "furnace cooling",
              "rate": ""
            }
          },
          {
            "hot rolling": {
              "reduction": "33%",
              "temperature": "1000 °C",
              "number of passes": ""
            }
          },
          {
            "cold rolling": {
              "reduction": "94%",
              "temperature": "ambient temperature",
              "number of passes": ""
            }
          },
          {
            "annealing": {
              "temperature": "700 °C",
              "duration": "15 min",
              "atmosphere": "air"
            }
          },
          {
            "cooling": {
              "method": "water quenching",
              "rate": ""
            }
          }
        ]
      }
    }
  },
  {
    "doi": "10.1016/j.micron.2021.103031",
    "Record": {
      "metadata": {
        "composition": "Al2NbTi3V2Zr1.0@at"
      },
      "strength": [
        {
          "ys": "2153 MPa",
          "uts": "2625 MPa",
          "strain": "19.8%",
          "temperature": "room temperature",
          "strain_rate": "1e-3 s^-1",
          "test_env": "cylindrical compression, Φ5 mm × 10 mm",
          "test_type": "compressive"
        }
      ],
      "phase": [
        {
          "phases": [
            "BCC",
            "α (Zr3Al)",
            "β (Ti2ZrAl)"
          ],
          "test_env": null
        }
      ],
      "grain_size": {
        "grain_size": ""
      },
      "synthesis": {
        "steps": [
          {
            "mechanical alloying": {
              "milling time": "12 h",
              "milling speed": "350 rpm",
              "ball to powder ratio": "10:1",
              "atmosphere": "argon",
              "milling media size": "",
              "milling media material": "stainless steel",
              "process control agent": "ethyl alcohol (added for 30 min at end)"
            }
          },
          {
            "cold pressing": {
              "pressure": "",
              "duration": "",
              "die material": "graphite"
            }
          },
          {
            "hot pressing": {
              "temperature": "1250 °C",
              "pressure": "40 MPa",
              "duration": "2 h",
              "atmosphere": "vacuum",
              "heating rate": "",
              "die material": "graphite"
            }
          },
          {
            "cooling": {
              "method": "furnace cooling",
              "rate": ""
            }
          }
        ]
      }
    }
  },
  {
    "doi": "10.1016/j.micron.2021.103031",
    "Record": {
      "metadata": {
        "composition": "Al2NbTi3V2Zr0.8@at"
      },
      "strength": [
        {
          "ys": "2098 MPa",
          "uts": "2620 MPa",
          "strain": "24.6%",
          "temperature": "room temperature",
          "strain_rate": "1e-3 s^-1",
          "test_env": "cylindrical compression, Φ5 mm × 10 mm",
          "test_type": "compressive"
        }
      ],
      "phase": [
        {
          "phases": [
            "BCC",
            "α (Zr3Al)",
            "β (Ti2ZrAl)"
          ],
          "test_env": null
        }
      ],
      "grain_size": {
        "grain_size": ""
      },
      "synthesis": {
        "steps": [
          {
            "mechanical alloying": {
              "milling time": "12 h",
              "milling speed": "350 rpm",
              "ball to powder ratio": "10:1",
              "atmosphere": "argon",
              "milling media size": "",
              "milling media material": "stainless steel",
              "process control agent": "ethyl alcohol (added for 30 min at end)"
            }
          },
          {
            "cold pressing": {
              "pressure": "",
              "duration": "",
              "die material": "graphite"
            }
          },
          {
            "hot pressing": {
              "temperature": "1250 °C",
              "pressure": "40 MPa",
              "duration": "2 h",
              "atmosphere": "vacuum",
              "heating rate": "",
              "die material": "graphite"
            }
          },
          {
            "cooling": {
              "method": "furnace cooling",
              "rate": ""
            }
          }
        ]
      }
    }
  },
  {
    "doi": "10.1016/j.micron.2021.103031",
    "Record": {
      "metadata": {
        "composition": "Al2NbTi3V2Zr0.6@at"
      },
      "strength": [
        {
          "ys": "2004 MPa",
          "uts": "2581 MPa",
          "strain": "28.1%",
          "temperature": "room temperature",
          "strain_rate": "1e-3 s^-1",
          "test_env": "cylindrical compression, Φ5 mm × 10 mm",
          "test_type": "compressive"
        }
      ],
      "phase": [
        {
          "phases": [
            "BCC",
            "α (Zr3Al)",
            "β (Ti2ZrAl)"
          ],
          "test_env": null
        }
      ],
      "grain_size": {
        "grain_size": ""
      },
      "synthesis": {
        "steps": [
          {
            "mechanical alloying": {
              "milling time": "12 h",
              "milling speed": "350 rpm",
              "ball to powder ratio": "10:1",
