Repository: Sci-Extract/sisyphus

# Step through _sisyphus_ extraction process
Author: Soike Yuan  date: 1/12/2025

Prerequisite: Assumed that you have installed sisyphus on your machine and add .env file to your root path which contains API key. :shipit:

## Below is the file structure of the project,

```
├─ README.md                        
├─ pyproject.toml                   # Python project metadata and dependencies
├─ data/                            # Extracted data of high entropy alloys
├─ notebooks/                       # Jupyter notebooks
├─ db/                              # sql databases
├─ record/                          # record sql database
│─ sisyphus/

File: heas_bulk.json (part 8 of 15)
[
              "atmosphere": "argon",
              "milling media size": "",
              "milling media material": "stainless steel",
              "process control agent": "ethyl alcohol (added for 30 min at end)"
            }
          },
          {
            "cold pressing": {
              "pressure": "",
              "duration": "",
              "die material": "graphite"
            }
          },
          {
            "hot pressing": {
              "temperature": "1250 °C",
              "pressure": "40 MPa",
              "duration": "2 h",
              "atmosphere": "vacuum",
              "heating rate": "",
              "die material": "graphite"
            }
          },
          {
            "cooling": {
              "method": "furnace cooling",
              "rate": ""
            }
          }
        ]
      }
    }
  },
  {
    "doi": "10.1016/j.micron.2021.103031",
    "Record": {
      "metadata": {
        "composition": "Al2NbTi3V2Zr0.4@at"
      },
      "strength": [
        {
          "ys": "1742 MPa",
          "uts": "2420 MPa",
          "strain": "38.2%",
          "temperature": "room temperature",
          "strain_rate": "1e-3 s^-1",
          "test_env": "cylindrical compression, Φ5 mm × 10 mm",
          "test_type": "compressive"
        }
      ],
      "phase": [
        {
          "phases": [
            "BCC",
            "α (Zr3Al)"
          ],
          "test_env": null
        }
      ],
      "grain_size": {
        "grain_size": ""
      },
      "synthesis": {
        "steps": [
          {
            "mechanical alloying": {
              "milling time": "12 h",
              "milling speed": "350 rpm",
              "ball to powder ratio": "10:1",
              "atmosphere": "argon",
              "milling media size": "",
              "milling media material": "stainless steel",
              "process control agent": "ethyl alcohol (added for 30 min at end)"
            }
          },
          {
            "cold pressing": {
              "pressure": "",
              "duration": "",
              "die material": "graphite"
            }
          },
          {
            "hot pressing": {
              "temperature": "1250 °C",
              "pressure": "40 MPa",
              "duration": "2 h",
              "atmosphere": "vacuum",
              "heating rate": "",
              "die material": "graphite"
            }
          },
          {
            "cooling": {
              "method": "furnace cooling",
              "rate": ""
            }
          }
        ]
      }
    }
  },
  {
    "doi": "10.1016/j.micron.2021.103031",
    "Record": {
      "metadata": {
        "composition": "Al2NbTi3V2Zr0.2@at"
      },
      "strength": [
        {
          "ys": "2322 MPa",
          "uts": "2663 MPa",
          "strain": "18.5%",
          "temperature": "room temperature",
          "strain_rate": "1e-3 s^-1",
          "test_env": "cylindrical compression, Φ5 mm × 10 mm",
          "test_type": "compressive"
        }
      ],
      "phase": [
        {
          "phases": [
            "BCC",
            "γ (Al2Ti)",
            "δ (AlV)"
          ],
          "test_env": null
        }
      ],
      "grain_size": {
        "grain_size": ""
      },
      "synthesis": {
        "steps": [
          {
            "mechanical alloying": {
              "milling time": "12 h",
              "milling speed": "350 rpm",
              "ball to powder ratio": "10:1",
              "atmosphere": "argon",
              "milling media size": "",
              "milling media material": "stainless steel",
              "process control agent": "ethyl alcohol (added for 30 min at end)"
            }
          },
          {
            "cold pressing": {
              "pressure": "",
              "duration": "",
              "die material": "graphite"
            }
          },
          {
            "hot pressing": {
              "temperature": "1250 °C",
              "pressure": "40 MPa",
              "duration": "2 h",
              "atmosphere": "vacuum",
              "heating rate": "",
              "die material": "graphite"
            }
          },
          {
            "cooling": {
              "method": "furnace cooling",
              "rate": ""
            }
          }
        ]
      }
    }
  },
  {
    "doi": "10.1016/j.micron.2021.103031",
    "Record": {
      "metadata": {
        "composition": "Al2NbTi3V2@at"
      },
      "strength": [
        {
          "ys": "2397 MPa",
          "uts": "2674 MPa",
          "strain": "15.7%",
          "temperature": "room temperature",
          "strain_rate": "1e-3 s^-1",
          "test_env": "cylindrical compression, Φ5 mm × 10 mm",
          "test_type": "compressive"
        }
      ],
      "phase": [
        {
          "phases": [
            "BCC",
            "γ (Al2Ti)",
            "δ (AlV)"
          ],
          "test_env": null
        }
      ],
      "grain_size": {
        "grain_size": ""
      },
      "synthesis": {
        "steps": [
          {
            "mechanical alloying": {
              "milling time": "12 h",
              "milling speed": "350 rpm",
              "ball to powder ratio": "10:1",
              "atmosphere": "argon",
              "milling media size": "",
              "milling media material": "stainless steel",
              "process control agent": "ethyl alcohol (added for 30 min at end)"
            }
          },
          {
            "cold pressing": {
              "pressure": "",
              "duration": "",
              "die material": "graphite"
            }
          },
          {
            "hot pressing": {
              "temperature": "1250 °C",
              "pressure": "40 MPa",
              "duration": "2 h",
              "atmosphere": "vacuum",
              "heating rate": "",
              "die material": "graphite"
            }
          },
          {
            "cooling": {
              "method": "furnace cooling",
              "rate": ""
            }
          }
        ]
      }
    }
  },
  {
    "doi": "10.1016/j.micron.2021.103031",
    "Record": {
      "metadata": {
        "composition": "Ti6Al4V@wt"
      },
      "strength": [
        {
          "ys": "",
          "uts": "",
          "strain": "",
          "temperature": "",
          "strain_rate": "",
          "test_env": "",
          "test_type": "compressive"
        }
      ],
      "phase": [],
      "grain_size": {
        "grain_size": ""
      },
      "synthesis": {
        "steps": []
      }
    }
  },
  {
    "doi": "10.1016/j.corsci.2023.111708",
    "Record": {
      "metadata": {
        "composition": "(FeCoNi)86Al7Ti7@at"
      },
      "strength": [
        {
          "ys": null,
          "uts": "1324.2 ± 16.6 MPa",
          "strain": "35.5 ± 1.1%",
          "temperature": "room temperature",
          "strain_rate": "1e-4 s^-1",
          "test_env": "no hydrogen charging; dog-bone specimen, gauge 40×5×2 mm3",
          "test_type": "tensile"
        },
        {
          "ys": null,
          "uts": "1351.1 ± 34.6 MPa",
          "strain": "29.6 ± 2.8%",
          "temperature": "room temperature",
          "strain_rate": "1e-4 s^-1",
          "test_env": "hydrogen pre-charged (24 h, 0.1 M NaOH, 20 mA/cm2); dog-bone specimen, gauge 40×5×2 mm3",
          "test_type": "tensile"
        }
      ],
      "phase": [
        {
          "phases": [
            "FCC",
            "L12",
            "L21"
          ],
          "test_env": null
        }
      ],
      "grain_size": {
        "grain_size": "42.3 µm"
      },
      "synthesis": {
        "steps": [
          {
            "induction melting": {
              "power": "",
              "coil frequency": "",
              "atmosphere": "vacuum",
              "pressure": "",
              "crucible material": "",
              "liquid mixing time": "",
              "number of remelts": "5"
            }
          },
          {
            "casting": {
              "mold material": "",
              "mold temperature": "",
              "casting temperature": ""
            }
          },
          {
            "homogenization": {
              "temperature": "1050 °C",
              "duration": "2 h",
              "atmosphere": "Ar"
            }
          },
          {
            "cooling": {
              "method": "water quenching",
              "rate": ""
            }
          },
          {
            "cold rolling": {
              "reduction": "70% (from 10 mm to 3 mm)",
              "temperature": "",
              "number of passes": ""
            }
          },
          {
            "annealing": {
              "temperature": "1050 °C",
              "duration": "3 min",
              "atmosphere": ""
            }
          },
          {
            "aging": {
              "temperature": "~780 °C",
              "duration": "4 h",
              "atmosphere": ""
            }
          },
          {
            "cooling": {
              "method": "water quenching",
              "rate": ""
            }
          }
        ]
      }
    }
  },
  {
    "doi": "10.1016/j.scriptamat.2019.01.034",
    "Record": {
      "metadata": {
        "composition": "Ni30Co30Fe13Cr15Al6Ti6@at"
      },
      "strength": [
        {
          "ys": "~925 MPa",
          "uts": "~1.31 GPa",
          "strain": "43%",
          "temperature": "293 K",
          "strain_rate": "1e-3 s^-1",
          "test_env": "flat dog-bone-shaped specimens, gauge length 12.5 mm, width 3.2 mm, thickness ~1.5 mm",
          "test_type": "tensile"
        },
        {
          "ys": null,
          "uts": "~1.7 GPa",
          "strain": "51%",
          "temperature": "77 K",
          "strain_rate": "1e-3 s^-1",
          "test_env": "flat dog-bone-shaped specimens, gauge length 12.5 mm, width 3.2 mm, thickness ~1.5 mm",
          "test_type": "tensile"
        }
      ],
      "phase": [
        {
          "phases": [
            "FCC",
            "L12"
          ],
          "test_env": null
        }
      ],
      "grain_size": {
        "grain_size": "43 ± 9 μm"
      },
      "synthesis": {
        "steps": [
          {
            "arc melting": {
              "power": "",
              "atmosphere": "argon (Ti-gettered)",
              "pressure": "",
              "crucible material": "",
              "electrode material": "",
              "number of remelts": ""
            }
          },
          {
            "solution treatment": {
              "temperature": "1150 °C",
              "duration": "2 h",
              "atmosphere": "",
              "quenching medium": "",
              "quenching temperature": ""
            }
          },
          {
            "cold rolling": {
              "reduction": "~65%",
              "temperature": "",
              "number of passes": ""
            }
          },
          {
            "annealing": {
              "temperature": "1150 °C",
              "duration": "2 min",
              "atmosphere": ""
            }
          },
          {
            "annealing": {
              "temperature": "800 °C",
              "duration": "4 h",
              "atmosphere": ""
            }
          },
          {
            "cooling": {
              "method": "oil quenching",
              "rate": ""
            }
          }
        ]
      }
    }
  },
  {
    "doi": "10.1016/j.jallcom.2024.175977",
    "Record": {
      "metadata": {
        "composition": "MoNbTaTiV@at"
      },
      "strength": [
        {
          "ys": null,
          "uts": "57 MPa",
          "strain": null,
          "temperature": "1573 K",
          "strain_rate": "0.005 s^-1",
          "test_env": "compressive, after VHT at 1573 K for 1 h",
          "test_type": "compressive"
        },
        {
          "ys": null,
          "uts": "34 MPa",
          "strain": null,
          "temperature": "1573 K",
          "strain_rate": "0.0005 s^-1",
          "test_env": "compressive, after VHT at 1573 K for 1 h",
          "test_type": "compressive"
        },
        {
          "ys": null,
          "uts": "90 MPa",
          "strain": null,
          "temperature": "1573 K",
          "strain_rate": "0.005 s^-1",
          "test_env": "compressive, after VHT at 1573 K for 8 h",
          "test_type": "compressive"
        },
        {
          "ys": null,
          "uts": "59 MPa",
          "strain": null,
          "temperature": "1573 K",
          "strain_rate": "0.0005 s^-1",
          "test_env": "compressive, after VHT at 1573 K for 8 h",
          "test_type": "compressive"
        }
      ],
      "phase": [
        {
          "phases": [
            "BCC",
            "FCC (TiO, TiN)"
          ],
          "test_env": null
        }
      ],
      "grain_size": {
        "grain_size": "580 nm (as-sintered); 942 nm (after VHT at 1573 K for 8 h)"
      },
      "synthesis": {
        "steps": [
          {
            "mechanical alloying": {
              "milling time": "",
              "milling speed": "",
              "ball to powder ratio": "",
              "atmosphere": "",
              "milling media size": "",
              "milling media material": "",
              "process control agent": ""
            }
          },
          {
            "spark plasma sintering": {
              "temperature": "1700 °C",
              "pressure": "",
              "duration": "",
              "atmosphere": "",
              "heating rate": "",
              "current": "",
              "die material": ""
            }
          },
          {
            "annealing": {
              "temperature": "1373-1573 K",
              "duration": "1-8 h",
              "atmosphere": "vacuum (sealed in quartz tube)"
            }
          },
          {
            "cooling": {
              "method": "air cooling",
              "rate": ""
            }
          }
        ]
      }
    }
  },
  {
    "doi": "10.1007/s11665-023-08451-x",
    "Record": {
      "metadata": {
        "composition": "CrFeCoNiAl0.1@at"
      },
      "strength": [
        {
          "ys": null,
          "uts": null,
          "strain": null,
          "temperature": "950-1100 °C",
          "strain_rate": "0.001-1 s^-1",
          "test_env": "hot compression, 50% deformation, Gleeble-3500",
          "test_type": "compressive"
        }
      ],
      "phase": [
        {
          "phases": [
            "FCC"
          ],
          "test_env": "annealed at 1100 °C for 12 h"
        },
        {
          "phases": [
            "FCC"
          ],
          "test_env": "hot deformed, all tested conditions"
        }
      ],
      "grain_size": {
        "grain_size": "grain size increases with temperature; fine recrystallized grains at 1050 °C/0.01 s^-1; significant grain growth at 1100 °C/0.01 s^-1"
      },
      "synthesis": {
        "steps": [
          {
            "arc melting": {
              "power": "",
              "atmosphere": "argon",
              "pressure": "",
              "crucible material": "",
              "electrode material": "",
              "number of remelts": "5"
            }
          },
          {
            "annealing": {
              "temperature": "1100 °C",
              "duration": "12 h",
              "atmosphere": ""
            }
          }
        ]
      }
    }
  },
  {
    "doi": "10.1016/j.msea.2020.139580",
    "Record": {
      "metadata": {
        "composition": "Fe45Ni25Cr25Mo5@at"
      },
      "strength": [
        {
          "ys": "243 MPa",
          "uts": "713 MPa",
          "strain": "27%",
          "temperature": "room temperature",
          "strain_rate": "5e-4 s^-1",
          "test_env": "tensile, flat specimen, gauge length 16 mm, cross-section 2x3 mm",
          "test_type": "tensile"
        },
        {
          "ys": "239.1 MPa",
          "uts": null,
          "strain": null,
          "temperature": "room temperature",
          "strain_rate": "5e-4 s^-1",
          "test_env": "compression, cylinder specimen, 5 mm diameter, 10 mm height",
          "test_type": "compressive"
        }
      ],
      "phase": [
        {
          "phases": [
            "FCC",
            "Cr5.5Mo1.5Fe6.5Ni1.5-type monoclinic phase (σ phase)"
          ],
          "test_env": null
        }
      ],
      "grain_size": {
        "grain_size": ""
      },
      "synthesis": {
        "steps": [
          {
            "arc melting": {
              "power": "250 A, 28.5 V",
              "atmosphere": "argon",
              "pressure": "",
              "crucible material": "copper (water-cooled mold)",
              "electrode material": "",
              "number of remelts": "4"
            }
          },
          {
            "cooling": {
              "method": "air cooling after arc melting",
              "rate": "fast"
            }
          }
        ]
      }
    }
  },
  {
    "doi": "10.1016/j.msea.2020.139580",
    "Record": {
      "metadata": {
        "composition": "Fe45Ni25Cr25Mo5@at"
      },
      "strength": [
        {
          "ys": "543.7 MPa",
          "uts": "1098.1 MPa",
          "strain": "40%",
          "temperature": "room temperature",
          "strain_rate": "5e-4 s^-1",
          "test_env": "compression, cylinder specimen, 5 mm diameter, 10 mm height",
          "test_type": "compressive"
        },
        {
          "ys": null,
          "uts": null,
          "strain": null,
          "temperature": "room temperature",
          "strain_rate": "5e-4 s^-1",
          "test_env": "tensile, flat specimen, gauge length 16 mm, cross-section 2x3 mm",
          "test_type": "tensile"
        },
        {
          "ys": null,
          "uts": null,
          "strain": "1.3%",
          "temperature": "room temperature",
          "strain_rate": "5e-4 s^-1",
          "test_env": "tensile, flat specimen, gauge length 16 mm, cross-section 2x3 mm",
          "test_type": "tensile"
        }
      ],
      "phase": [
        {
          "phases": [
            "FCC",
            "Cr5.5Mo1.5Fe6.5Ni1.5-type monoclinic phase (σ phase)"
          ],
          "test_env": "after aging at 900 °C for 48 h"
        }
      ],
      "grain_size": {
        "grain_size": ""
      },
      "synthesis": {
        "steps": [
          {
            "arc melting": {
              "power": "250 A, 28.5 V",
              "atmosphere": "argon",
              "pressure": "",
              "crucible material": "copper (water-cooled mold)",
              "electrode material": "",
              "number of remelts": "4"
            }
          },
          {
            "cooling": {
              "method": "air cooling after arc melting",
              "rate": "fast"
            }
          },
          {
            "aging": {
              "temperature": "900 b0C",
              "duration": "48 h",
              "atmosphere": "",
              "quenching medium": "water"
            }
          }
        ]
      }
    }
  },
  {
    "doi": "10.1016/j.msea.2020.139580",
    "Record": {
      "metadata": {
        "composition": "CoCrFeMnNi@at"
      },
      "strength": [
        {
          "ys": "230 MPa",
          "uts": "219 MPa",
          "strain": "25%",
          "temperature": "room temperature",
          "strain_rate": null,
          "test_env": null,
          "test_type": "tensile"
        },
        {
          "ys": "408 MPa",
          "uts": "443 MPa",
          "strain": "37%",
          "temperature": "room temperature",
          "strain_rate": null,
          "test_env": null,
          "test_type": "tensile"
        },
        {
          "ys": "448 MPa",
          "uts": "442 MPa",
          "strain": "48%",
          "temperature": "room temperature",
          "strain_rate": null,
          "test_env": null,
          "test_type": "tensile"
        }
      ],
      "phase": [
        {
          "phases": [
            "FCC"
          ],
          "test_env": null
        }
      ],
      "grain_size": {
        "grain_size": ""
      },
      "synthesis": {
        "steps": []
      }
    }
  },
  {
    "doi": "10.1016/j.msea.2020.139580",
    "Record": {
      "metadata": {
        "composition": "CoCrFeNi@at"
      },
      "strength": [
        {
          "ys": "148 MPa",
          "uts": "413 MPa",
          "strain": "48%",
          "temperature": "room temperature",
          "strain_rate": null,
          "test_env": null,
          "test_type": "tensile"
        }
      ],
      "phase": [
        {
          "phases": [
            "FCC"
          ],
          "test_env": null
        }
      ],
      "grain_size": {
        "grain_size": ""
      },
      "synthesis": {
        "steps": []
      }
    }
  },
  {
    "doi": "10.1016/j.msea.2020.139580",
    "Record": {
      "metadata": {
        "composition": "CoCrMnNi@at"
      },
      "strength": [
        {
          "ys": "450 MPa",
          "uts": "800 MPa",
          "strain": "18%",
          "temperature": "room temperature",
          "strain_rate": null,
          "test_env": null,
          "test_type": "tensile"
        }
      ],
      "phase": [
        {
          "phases": [
            "FCC"
          ],
          "test_env": null
        }
      ],
      "grain_size": {
        "grain_size": ""
      },
      "synthesis": {
        "steps": []
      }
    }
  },
  {
    "doi": "10.1016/j.msea.2020.139580",
    "Record": {
      "metadata": {
        "composition": "CoCrCuFe@at"
      },
      "strength": [
        {
          "ys": null,
          "uts": "480 MPa",
          "strain": "15%",
          "temperature": "room temperature",
          "strain_rate": null,
          "test_env": null,
          "test_type": "tensile"
        }
      ],
      "phase": [
        {
          "phases": [
            "FCC"
          ],
          "test_env": null
        }
      ],
      "grain_size": {
        "grain_size": ""
      },
      "synthesis": {
        "steps": []
      }
    }
  },
  {
    "doi": "10.1016/j.msea.2020.139580",
    "Record": {
      "metadata": {
        "composition": "CoCuFeMnNi@at"
      },
      "strength": [
        {
          "ys": null,
          "uts": "478 MPa",
          "strain": "14%",
          "temperature": "room temperature",
          "strain_rate": null,
          "test_env": null,
          "test_type": "tensile"
        }
      ],
      "phase": [
        {
          "phases": [
            "FCC"
          ],
          "test_env": null
        }
      ],
      "grain_size": {
        "grain_size": ""
      },
      "synthesis": {
        "steps": []
      }
    }
  },
  {
    "doi": "10.1016/j.msea.2020.139580",
    "Record": {
      "metadata": {
        "composition": "(CoFeMnNi)99C1@at"
      },
      "strength": [
        {
          "ys": "210 MPa",
          "uts": "510 MPa",
          "strain": "45%",
          "temperature": "room temperature",
          "strain_rate": null,
          "test_env": null,
          "test_type": "tensile"
        }
      ],
      "phase": [
        {
          "phases": [
            "FCC",
            "Carbides"
          ],
          "test_env": null
        }
      ],
      "grain_size": {
        "grain_size": ""
      },
      "synthesis": {
        "steps": []
      }
    }
  },
  {
    "doi": "10.1016/j.msea.2020.139580",
    "Record": {
      "metadata": {
        "composition": "CoCrFeNiNb0.103@at"
      },
      "strength": [
        {
          "ys": "317 MPa",
          "uts": "622 MPa",
          "strain": "19.2%",
          "temperature": "room temperature",
          "strain_rate": null,
          "test_env": null,
          "test_type": "tensile"
        }
      ],
      "phase": [
        {
          "phases": [
            "FCC",
            "IM"
          ],
          "test_env": null
        }
      ],
      "grain_size": {
        "grain_size": ""
      },
      "synthesis": {
        "steps": []
      }
    }
  },
  {
    "doi": "10.1016/j.msea.2020.139580",
    "Record": {
      "metadata": {
        "composition": "CoCrFeNiNb0.155@at"
      },
      "strength": [
        {
          "ys": "321 MPa",
          "uts": "744 MPa",
          "strain": "23.3%",
          "temperature": "room temperature",
          "strain_rate": null,
          "test_env": null,
          "test_type": "tensile"
        }
      ],
      "phase": [
        {
          "phases": [
            "FCC",
            "IM"
          ],
          "test_env": null
        }
      ],
      "grain_size": {
        "grain_size": ""
      },
      "synthesis": {
        "steps": []
      }
    }
  },
  {
    "doi": "10.1016/j.msea.2020.139580",
    "Record": {
      "metadata": {
        "composition": "CoCrFeNiNb0.206@at"
      },
      "strength": [
        {
          "ys": "402 MPa",
          "uts": "807 MPa",
          "strain": "8.6%",
          "temperature": "room temperature",
          "strain_rate": null,
          "test_env": null,
          "test_type": "tensile"
        }
      ],
      "phase": [
        {
          "phases": [
            "FCC",
            "IM"
          ],
          "test_env": null
        }
      ],
      "grain_size": {
        "grain_size": ""
      },
      "synthesis": {
        "steps": []
      }
    }
  },
  {
    "doi": "10.1016/j.msea.2020.139580",
    "Record": {
      "metadata": {
        "composition": "FeCoCuNiSn0.02@at"
      },
      "strength": [
        {
          "ys": null,
          "uts": "548 MPa",
          "strain": "17%",
          "temperature": "room temperature",
          "strain_rate": null,
          "test_env": null,
          "test_type": "tensile"
        }
      ],
      "phase": [
        {
          "phases": [
            "FCC",
            "IM"
          ],
          "test_env": null
        }
      ],
      "grain_size": {
        "grain_size": ""
      },
      "synthesis": {
        "steps": []
      }
    }
  },
  {
    "doi": "10.1016/j.msea.2020.139580",
    "Record": {
      "metadata": {
        "composition": "FeCoCuNiSn0.04@at"
      },
      "strength": [
        {
          "ys": null,
          "uts": "594 MPa",
          "strain": "18%",
          "temperature": "room temperature",
          "strain_rate": null,
          "test_env": null,
          "test_type": "tensile"
        }
      ],
      "phase": [
        {
          "phases": [
            "FCC",
            "IM"
          ],
          "test_env": null
        }
      ],
      "grain_size": {
        "grain_size": ""
      },
      "synthesis": {
        "steps": []
      }
    }
  },
  {
    "doi": "10.1016/j.msea.2020.139580",
    "Record": {
      "metadata": {
        "composition": "FeCoCuNiSn0.05@at"
      },
      "strength": [
        {
          "ys": null,
          "uts": "615 MPa",
          "strain": "20%",
          "temperature": "room temperature",
          "strain_rate": null,
          "test_env": null,
          "test_type": "tensile"
        }
      ],
      "phase": [
        {
          "phases": [
            "FCC",
            "IM"
          ],
          "test_env": null
        }
      ],
      "grain_size": {
        "grain_size": ""
      },
      "synthesis": {
        "steps": []
      }
    }
  },
  {
    "doi": "10.1016/j.msea.2020.139580",
    "Record": {
      "metadata": {
        "composition": "FeCoCuNiSn0.07@at"
      },
      "strength": [
        {
          "ys": null,
          "uts": "632 MPa",
          "strain": "19%",
          "temperature": "room temperature",
          "strain_rate": null,
          "test_env": null,
          "test_type": "tensile"
        }
      ],
      "phase": [
        {
          "phases": [
            "FCC",
            "IM"
          ],
          "test_env": null
        }
      ],
      "grain_size": {
        "grain_size": ""
      },
      "synthesis": {
        "steps": []
      }
    }
  },
  {
    "doi": "10.1016/j.msea.2020.139580",
    "Record": {
      "metadata": {
        "composition": "CoCuFeMnNiSn0.03@at"
      },
      "strength": [
        {
          "ys": null,
          "uts": "465 MPa",
          "strain": "18%",
          "temperature": "room temperature",
          "strain_rate": null,
          "test_env": null,
          "test_type": "tensile"
        }
      ],
      "phase": [
        {
          "phases": [
            "FCC",
            "IM"
          ],
          "test_env": null
        }
      ],
      "grain_size": {
        "grain_size": ""
      },
      "synthesis": {
        "steps": []
      }
    }
  },
  {
    "doi": "10.1016/j.msea.2020.139580",
    "Record": {
      "metadata": {
        "composition": "CoCuFeMnNiSn0.05@at"
      },
      "strength": [
        {
          "ys": null,
          "uts": "475 MPa",
          "strain": "12%",
          "temperature": "room temperature",
          "strain_rate": null,
          "test_env": null,
          "test_type": "tensile"
        }
      ],
      "phase": [
        {
          "phases": [
            "FCC",
            "IM"
          ],
          "test_env": null
        }
      ],
      "grain_size": {
        "grain_size": ""
      },
      "synthesis": {
        "steps": []
      }
    }
  },
  {
    "doi": "10.1016/j.mtcomm.2024.110282",
    "Record": {
      "metadata": {
        "composition": "FeCrMnCuNiSi@at"
      },
      "strength": [
        {
          "ys": null,
          "uts": "583 MPa",
          "strain": "16.3%",
          "temperature": "room temperature",
          "strain_rate": null,
          "test_env": "longitudinal tensile, coating with cooling ultrasonic impact treatment",
          "test_type": "tensile"
        }
      ],
      "phase": [
        {
          "phases": [
            "FCC",
            "BCC"
          ],
          "test_env": null
        }
      ],
      "grain_size": {
        "grain_size": "148-157 μm"
      },
      "synthesis": {
        "steps": [
          {
            "arc melting": {
              "power": "10 V, 200 A",
              "atmosphere": "argon",
              "pressure": "",
              "crucible material": "",
              "electrode material": "tungsten (60° tip)",
              "number of remelts": ""
            }
          },
          {
            "ultrasonic impact treatment": {
              "mode": "applied after cooling (Cooling UIT)",
              "frequency": "40 kHz",
              "power": "800 W",
              "distance to surface": "30 mm"
            }
          }
        ]
      }
    }
  },
  {
    "doi": "10.1016/j.mtcomm.2024.110282",
    "Record": {
      "metadata": {
        "composition": "FeCrMnCuNiSi@at"
      },
      "strength": [
        {
          "ys": null,
          "uts": "732-750 MPa",
          "strain": "15.2-16.3%",
          "temperature": "room temperature",
          "strain_rate": null,
          "test_env": "longitudinal tensile, coating with thermal ultrasonic impact treatment",
          "test_type": "tensile"
        }
      ],
      "phase": [
        {
          "phases": [
            "FCC",
            "BCC"
          ],
          "test_env": null
        }
      ],
      "grain_size": {
        "grain_size": "97-112 μm"
      },
      "synthesis": {
        "steps": [
          {
            "arc melting": {
              "power": "10 V, 200 A",
              "atmosphere": "argon",
              "pressure": "",
              "crucible material": "",
              "electrode material": "tungsten (60° tip)",
              "number of remelts": ""
            }
          },
          {
            "ultrasonic impact treatment": {
              "mode": "applied during arc melting (Thermal UIT)",
              "frequency": "40 kHz",
              "power": "800 W",
              "distance to surface": "30 mm"
            }
          }
        ]
      }
    }
  },
  {
    "doi": "10.1016/j.mtcomm.2024.110282",
    "Record": {
      "metadata": {
        "composition": "FeCrMnCuNiSi@at"
      },
      "strength": [
        {
          "ys": null,
          "uts": "442 MPa",
          "strain": "25.7%",
          "temperature": "room temperature",
          "strain_rate": null,
          "test_env": "longitudinal tensile, coating without ultrasonic impact treatment",
          "test_type": "tensile"
        }
      ],
      "phase": [
        {
          "phases": [
            "FCC",
            "BCC"
          ],
          "test_env": null
        }
      ],
      "grain_size": {
        "grain_size": "253-258 μm"
      },
      "synthesis": {
        "steps": [
          {
            "arc melting": {
              "power": "10 V, 200 A",
              "atmosphere": "argon",
              "pressure": "",
              "crucible material": "",
              "electrode material": "tungsten (60° tip)",
              "number of remelts": ""
            }
          }
        ]
      }
    }
  },
  {
    "doi": "10.1016/j.mtcomm.2024.110282",
    "Record": {
      "metadata": {
        "composition": "40Cr@at"
      },
      "strength": [
        {
          "ys": null,
          "uts": null,
          "strain": null,
          "temperature": "room temperature",
          "strain_rate": null,
          "test_env": "substrate, longitudinal tensile",
          "test_type": "tensile"
        }
      ],
      "phase": [],
      "grain_size": {
        "grain_size": ""
      },
      "synthesis": {
        "steps": []
      }
    }
  },
  {
    "doi": "10.1016/j.jallcom.2018.10.168",
    "Record": {
      "metadata": {
        "composition": "FeCoCrNiMn@at"
      },
      "strength": [
        {
          "ys": "1314 MPa",
          "uts": "2026 MPa",
          "strain": "20.3%",
          "temperature": "room temperature",
          "strain_rate": "1e-3 s^-1",
          "test_env": "compression, cylindrical sample 3 mm diameter × 4.5 mm height",
          "test_type": "compressive"
        }
      ],
      "phase": [
        {
          "phases": [
            "FCC",
            "M23C6",
            "M7C3"
          ],
          "test_env": null
        }
      ],
      "grain_size": {
        "grain_size": "coarse grains >1 μm, fine grains 205.6 nm"
      },
      "synthesis": {
        "steps": [
          {
            "mechanical alloying": {
              "milling time": "45 h",
              "milling speed": "250 rpm",
              "ball to powder ratio": "15:1",
              "atmosphere": "argon",
              "milling media size": "",
              "milling media material": "stainless steel",
              "process control agent": "N-heptane"
            }
          },
          {
            "hot pressing": {
              "temperature": "900 °C",
              "pressure": "50 MPa",
              "duration": "1 h",
              "atmosphere": "vacuum",
              "heating rate": "8 °C/min",
              "die material": ""
            }
          },
          {
            "cooling": {
              "method": "furnace cooling",
              "rate": ""
            }
          }
        ]
      }
    }
  },
  {
    "doi": "10.1016/j.jallcom.2018.10.168",
    "Record": {
      "metadata": {
        "composition": "FeCoCrNiMnAl0.1@at"
      },
      "strength": [
        {
          "ys": "1631 MPa",
          "uts": "2086 MPa",
          "strain": "12.6%",
          "temperature": "room temperature",
          "strain_rate": "1e-3 s^-1",
          "test_env": "compression, cylindrical sample 3 mm diameter × 4.5 mm height",
          "test_type": "compressive"
        }
      ],
      "phase": [
        {
          "phases": [
            "FCC",
            "M23C6",
            "M7C3"
          ],
          "test_env": null
        }
      ],
      "grain_size": {
        "grain_size": ""
      },
      "synthesis": {
        "steps": [
          {
            "mechanical alloying": {
              "milling time": "45 h",
              "milling speed": "250 rpm",
              "ball to powder ratio": "15:1",
              "atmosphere": "argon",
              "milling media size": "",
              "milling media material": "stainless steel",
              "process control agent": "N-heptane"
            }
          },
          {
            "hot pressing": {
              "temperature": "900 °C",
              "pressure": "50 MPa",
              "duration": "1 h",
              "atmosphere": "vacuum",
              "heating rate": "8 °C/min",
              "die material": ""
            }
          },
          {
            "cooling": {
              "method": "furnace cooling",
              "rate": ""
            }
          }
        ]
      }
    }
  },
  {
    "doi": "10.1016/j.jallcom.2018.10.168",
    "Record": {
      "metadata": {
        "composition": "FeCoCrNiMnAl0.3@at"
      },
      "strength": [
        {
          "ys": "1836 MPa",
          "uts": "2341 MPa",
          "strain": "4.9%",
          "temperature": "room temperature",
          "strain_rate": "1e-3 s^-1",
          "test_env": "compression, cylindrical sample 3 mm diameter × 4.5 mm height",
          "test_type": "compressive"
        }
      ],
      "phase": [
        {
          "phases": [
            "FCC",
            "BCC",
            "M23C6",
            "M7C3",
            "Al2O3"
          ],
          "test_env": null
        }
      ],
      "grain_size": {
        "grain_size": "coarse grains >1 μm, fine grains 129.5 nm"
      },
      "synthesis": {
        "steps": [
          {
            "mechanical alloying": {
              "milling time": "45 h",
              "milling speed": "250 rpm",
              "ball to powder ratio": "15:1",
              "atmosphere": "argon",
              "milling media size": "",
              "milling media material": "stainless steel",
              "process control agent": "N-heptane"
            }
          },
          {
            "hot pressing": {
              "temperature": "900 °C",
              "pressure": "50 MPa",
              "duration": "1 h",
              "atmosphere": "vacuum",
              "heating rate": "8 °C/min",
              "die material": ""
            }
          },
          {
            "cooling": {
              "method": "furnace cooling",
              "rate": ""
            }
          }
        ]
      }
    }
  },
  {
    "doi": "10.1016/j.jallcom.2018.10.168",
    "Record": {
      "metadata": {
        "composition": "FeCoCrNiMnAl0.5@at"
      },
      "strength": [
        {
          "ys": "1932 MPa",
          "uts": "2376 MPa",
          "strain": "3.8%",
          "temperature": "room temperature",
          "strain_rate": "1e-3 s^-1",
          "test_env": "compression, cylindrical sample 3 mm diameter × 4.5 mm height",
          "test_type": "compressive"
        }
      ],
      "phase": [
        {
          "phases": [
            "FCC",
            "BCC",
            "M23C6",
            "M7C3",
            "Al2O3"
          ],
          "test_env": null
        }
      ],
      "grain_size": {
        "grain_size": ""
      },
      "synthesis": {
        "steps": [
          {
            "mechanical alloying": {
              "milling time": "45 h",
              "milling speed": "250 rpm",
              "ball to powder ratio": "15:1",
              "atmosphere": "argon",
              "milling media size": "",
              "milling media material": "stainless steel",
              "process control agent": "N-heptane"
            }
          },
          {
            "hot pressing": {
              "temperature": "900 °C",
              "pressure": "50 MPa",
              "duration": "1 h",
              "atmosphere": "vacuum",
              "heating rate": "8 °C/min",
              "die material": ""
            }
          },
