Repository: Sci-Extract/sisyphus

# Step through _sisyphus_ extraction process
Author: Soike Yuan  date: 1/12/2025

Prerequisite: Assumed that you have installed sisyphus on your machine and add .env file to your root path which contains API key. :shipit:

## Below is the file structure of the project,

```
├─ README.md                        
├─ pyproject.toml                   # Python project metadata and dependencies
├─ data/                            # Extracted data of high entropy alloys
├─ notebooks/                       # Jupyter notebooks
├─ db/                              # sql databases
├─ record/                          # record sql database
│─ sisyphus/

File: heas_bulk.json (part 9 of 15)
[
          {
            "cooling": {
              "method": "furnace cooling",
              "rate": ""
            }
          }
        ]
      }
    }
  },
  {
    "doi": "10.1016/j.jallcom.2018.10.168",
    "Record": {
      "metadata": {
        "composition": "FeCoCrNiMnAl0.7@at"
      },
      "strength": [
        {
          "ys": "2230 MPa",
          "uts": "2552 MPa",
          "strain": "1.69%",
          "temperature": "room temperature",
          "strain_rate": "1e-3 s^-1",
          "test_env": "compression, cylindrical sample 3 mm diameter × 4.5 mm height",
          "test_type": "compressive"
        }
      ],
      "phase": [
        {
          "phases": [
            "BCC",
            "FCC",
            "M23C6",
            "M7C3",
            "Al2O3"
          ],
          "test_env": null
        }
      ],
      "grain_size": {
        "grain_size": ""
      },
      "synthesis": {
        "steps": [
          {
            "mechanical alloying": {
              "milling time": "45 h",
              "milling speed": "250 rpm",
              "ball to powder ratio": "15:1",
              "atmosphere": "argon",
              "milling media size": "",
              "milling media material": "stainless steel",
              "process control agent": "N-heptane"
            }
          },
          {
            "hot pressing": {
              "temperature": "900 °C",
              "pressure": "50 MPa",
              "duration": "1 h",
              "atmosphere": "vacuum",
              "heating rate": "8 °C/min",
              "die material": ""
            }
          },
          {
            "cooling": {
              "method": "furnace cooling",
              "rate": ""
            }
          }
        ]
      }
    }
  },
  {
    "doi": "10.1016/j.jallcom.2018.10.168",
    "Record": {
      "metadata": {
        "composition": "FeCoCrNiMnAl1@at"
      },
      "strength": [
        {
          "ys": null,
          "uts": "2406 MPa",
          "strain": "0",
          "temperature": "room temperature",
          "strain_rate": "1e-3 s^-1",
          "test_env": "compression, cylindrical sample 3 mm diameter × 4.5 mm height",
          "test_type": "compressive"
        }
      ],
      "phase": [
        {
          "phases": [
            "BCC",
            "FCC",
            "M23C6",
            "M7C3",
            "Al2O3"
          ],
          "test_env": null
        }
      ],
      "grain_size": {
        "grain_size": ""
      },
      "synthesis": {
        "steps": [
          {
            "mechanical alloying": {
              "milling time": "45 h",
              "milling speed": "250 rpm",
              "ball to powder ratio": "15:1",
              "atmosphere": "argon",
              "milling media size": "",
              "milling media material": "stainless steel",
              "process control agent": "N-heptane"
            }
          },
          {
            "hot pressing": {
              "temperature": "900 °C",
              "pressure": "50 MPa",
              "duration": "1 h",
              "atmosphere": "vacuum",
              "heating rate": "8 °C/min",
              "die material": ""
            }
          },
          {
            "cooling": {
              "method": "furnace cooling",
              "rate": ""
            }
          }
        ]
      }
    }
  },
  {
    "doi": "10.1016/j.scriptamat.2021.114066",
    "Record": {
      "metadata": {
        "composition": "Ni46.23Co23Cr10Fe5Al8.5Ti4W2Mo1C0.15B0.1Zr0.02@at"
      },
      "strength": [
        {
          "ys": "~743 MPa",
          "uts": "~1068 MPa",
          "strain": "21.4%",
          "temperature": "room temperature",
          "strain_rate": "1e-3 s^-1",
          "test_env": "tensile, dog-bone-shaped specimen, gauge length ~12.7 mm, width ~3.2 mm, thickness ~1.5 mm",
          "test_type": "tensile"
        },
        {
          "ys": null,
          "uts": "~222 MPa",
          "strain": "1.9%",
          "temperature": "1000°C",
          "strain_rate": "1e-3 s^-1",
          "test_env": "tensile, dog-bone-shaped specimen, gauge length ~12.7 mm, width ~3.2 mm, thickness ~1.5 mm",
          "test_type": "tensile"
        }
      ],
      "phase": [
        {
          "phases": [
            "FCC",
            "L12"
          ],
          "test_env": null
        }
      ],
      "grain_size": {
        "grain_size": "~200 μm"
      },
      "synthesis": {
        "steps": [
          {
            "arc melting": {
              "power": "",
              "atmosphere": "argon (Ti-gettered, high-purity)",
              "pressure": "",
              "crucible material": "",
              "electrode material": "",
              "number of remelts": "4"
            }
          },
          {
            "casting": {
              "mold material": "copper (water-cooled)",
              "mold temperature": "",
              "casting temperature": ""
            }
          },
          {
            "solution treatment": {
              "temperature": "1200°C",
              "duration": "2 h",
              "atmosphere": "",
              "quenching medium": "oil",
              "quenching temperature": "room temperature"
            }
          },
          {
            "aging": {
              "temperature": "1000°C",
              "duration": "24 h",
              "atmosphere": "air"
            }
          },
          {
            "cooling": {
              "method": "oil quenching",
              "rate": "~250°C/s"
            }
          }
        ]
      }
    }
  },
  {
    "doi": "10.1016/j.scriptamat.2021.114066",
    "Record": {
      "metadata": {
        "composition": "Ni46.23Co23Cr10Fe5Al8.5Ti4W2Mo1C0.15B0.1Zr0.02@at"
      },
      "strength": [
        {
          "ys": "~735 MPa",
          "uts": "~1166 MPa",
          "strain": "27.5%",
          "temperature": "room temperature",
          "strain_rate": "1e-3 s^-1",
          "test_env": "tensile, dog-bone-shaped specimen, gauge length ~12.7 mm, width ~3.2 mm, thickness ~1.5 mm",
          "test_type": "tensile"
        },
        {
          "ys": null,
          "uts": "~260 MPa",
          "strain": "6.5%",
          "temperature": "1000°C",
          "strain_rate": "1e-3 s^-1",
          "test_env": "tensile, dog-bone-shaped specimen, gauge length ~12.7 mm, width ~3.2 mm, thickness ~1.5 mm",
          "test_type": "tensile"
        }
      ],
      "phase": [
        {
          "phases": [
            "FCC",
            "L12",
            "μ"
          ],
          "test_env": null
        }
      ],
      "grain_size": {
        "grain_size": "~200 μm"
      },
      "synthesis": {
        "steps": [
          {
            "arc melting": {
              "power": "",
              "atmosphere": "argon (Ti-gettered, high-purity)",
              "pressure": "",
              "crucible material": "",
              "electrode material": "",
              "number of remelts": "4"
            }
          },
          {
            "casting": {
              "mold material": "copper (water-cooled)",
              "mold temperature": "",
              "casting temperature": ""
            }
          },
          {
            "solution treatment": {
              "temperature": "1200°C",
              "duration": "2 h",
              "atmosphere": "",
              "quenching medium": "furnace",
              "quenching temperature": "800°C"
            }
          },
          {
            "cooling": {
              "method": "furnace cooling to 800°C at ~0.17°C/s, then to ambient temperature without power",
              "rate": "~0.17°C/s (to 800°C)"
            }
          },
          {
            "aging": {
              "temperature": "1000°C",
              "duration": "24 h",
              "atmosphere": "air"
            }
          },
          {
            "cooling": {
              "method": "oil quenching",
              "rate": ""
            }
          }
        ]
      }
    }
  },
  {
    "doi": "10.1002/adem.201900587",
    "Record": {
      "metadata": {
        "composition": "V10Cr15Mn5Fe35Co10Ni25@at"
      },
      "strength": [
        {
          "ys": "430 MPa",
          "uts": "720 MPa",
          "strain": "48.1%",
          "temperature": "room temperature",
          "strain_rate": "1e-3 s^-1",
          "test_env": "miniature tensile, gauge length 1.5 mm, 2.5 mm from HPT disc center",
          "test_type": "tensile"
        }
      ],
      "phase": [
        {
          "phases": [
            "FCC"
          ],
          "test_env": null
        }
      ],
      "grain_size": {
        "grain_size": "3 μm"
      },
      "synthesis": {
        "steps": [
          {
            "induction melting": {
              "power": "",
              "coil frequency": "",
              "atmosphere": "vacuum",
              "pressure": "",
              "crucible material": "",
              "liquid mixing time": "",
              "number of remelts": ""
            }
          },
          {
            "homogenization": {
              "temperature": "1100 °C",
              "duration": "6 h",
              "atmosphere": "Ar"
            }
          },
          {
            "cooling": {
              "method": "water quenching",
              "rate": ""
            }
          },
          {
            "cold rolling": {
              "reduction": "79%",
              "temperature": "",
              "number of passes": ""
            }
          },
          {
            "machining": {
              "method": "electro-discharge machining",
              "final dimensions": "disk, 10 mm diameter",
              "cutting speed": "",
              "coolant": ""
            }
          },
          {
            "annealing": {
              "temperature": "900 °C",
              "duration": "10 min",
              "atmosphere": ""
            }
          }
        ]
      }
    }
  },
  {
    "doi": "10.1002/adem.201900587",
    "Record": {
      "metadata": {
        "composition": "V10Cr15Mn5Fe35Co10Ni25@at"
      },
      "strength": [
        {
          "ys": "1120 MPa",
          "uts": "1447 MPa",
          "strain": "15.9%",
          "temperature": "room temperature",
          "strain_rate": "1e-3 s^-1",
          "test_env": "miniature tensile, gauge length 1.5 mm, 2.5 mm from HPT disc center",
          "test_type": "tensile"
        }
      ],
      "phase": [
        {
          "phases": [
            "FCC"
          ],
          "test_env": "after 1/4 turn HPT"
        }
      ],
      "grain_size": {
        "grain_size": ""
      },
      "synthesis": {
        "steps": [
          {
            "induction melting": {
              "power": "",
              "coil frequency": "",
              "atmosphere": "vacuum",
              "pressure": "",
              "crucible material": "",
              "liquid mixing time": "",
              "number of remelts": ""
            }
          },
          {
            "homogenization": {
              "temperature": "1100 °C",
              "duration": "6 h",
              "atmosphere": "Ar"
            }
          },
          {
            "cooling": {
              "method": "water quenching",
              "rate": ""
            }
          },
          {
            "cold rolling": {
              "reduction": "79%",
              "temperature": "",
              "number of passes": ""
            }
          },
          {
            "machining": {
              "method": "electro-discharge machining",
              "final dimensions": "disk, 10 mm diameter",
              "cutting speed": "",
              "coolant": ""
            }
          },
          {
            "annealing": {
              "temperature": "900 °C",
              "duration": "10 min",
              "atmosphere": ""
            }
          },
          {
            "high pressure torsion": {
              "pressure": "6 GPa",
              "turns": "1/4",
              "rotation speed": "1 rpm"
            }
          }
        ]
      }
    }
  },
  {
    "doi": "10.1002/adem.201900587",
    "Record": {
      "metadata": {
        "composition": "V10Cr15Mn5Fe35Co10Ni25@at"
      },
      "strength": [
        {
          "ys": "1630 MPa",
          "uts": "1813 MPa",
          "strain": "12.9%",
          "temperature": "room temperature",
          "strain_rate": "1e-3 s^-1",
          "test_env": "miniature tensile, gauge length 1.5 mm, 2.5 mm from HPT disc center",
          "test_type": "tensile"
        }
      ],
      "phase": [
        {
          "phases": [
            "FCC"
          ],
          "test_env": "after 1 turn HPT"
        }
      ],
      "grain_size": {
        "grain_size": "100 nm"
      },
      "synthesis": {
        "steps": [
          {
            "induction melting": {
              "power": "",
              "coil frequency": "",
              "atmosphere": "vacuum",
              "pressure": "",
              "crucible material": "",
              "liquid mixing time": "",
              "number of remelts": ""
            }
          },
          {
            "homogenization": {
              "temperature": "1100 °C",
              "duration": "6 h",
              "atmosphere": "Ar"
            }
          },
          {
            "cooling": {
              "method": "water quenching",
              "rate": ""
            }
          },
          {
            "cold rolling": {
              "reduction": "79%",
              "temperature": "",
              "number of passes": ""
            }
          },
          {
            "machining": {
              "method": "electro-discharge machining",
              "final dimensions": "disk, 10 mm diameter",
              "cutting speed": "",
              "coolant": ""
            }
          },
          {
            "annealing": {
              "temperature": "900 °C",
              "duration": "10 min",
              "atmosphere": ""
            }
          },
          {
            "high pressure torsion": {
              "pressure": "6 GPa",
              "turns": "1",
              "rotation speed": "1 rpm"
            }
          }
        ]
      }
    }
  },
  {
    "doi": "10.1002/adem.201900587",
    "Record": {
      "metadata": {
        "composition": "V10Cr15Mn5Fe35Co10Ni25@at"
      },
      "strength": [
        {
          "ys": "1940 MPa",
          "uts": "1986 MPa",
          "strain": "6.0%",
          "temperature": "room temperature",
          "strain_rate": "1e-3 s^-1",
          "test_env": "miniature tensile, gauge length 1.5 mm, 2.5 mm from HPT disc center",
          "test_type": "tensile"
        }
      ],
      "phase": [
        {
          "phases": [
            "FCC"
          ],
          "test_env": "after 5 turns HPT"
        }
      ],
      "grain_size": {
        "grain_size": "30 nm"
      },
      "synthesis": {
        "steps": [
          {
            "induction melting": {
              "power": "",
              "coil frequency": "",
              "atmosphere": "vacuum",
              "pressure": "",
              "crucible material": "",
              "liquid mixing time": "",
              "number of remelts": ""
            }
          },
          {
            "homogenization": {
              "temperature": "1100 °C",
              "duration": "6 h",
              "atmosphere": "Ar"
            }
          },
          {
            "cooling": {
              "method": "water quenching",
              "rate": ""
            }
          },
          {
            "cold rolling": {
              "reduction": "79%",
              "temperature": "",
              "number of passes": ""
            }
          },
          {
            "machining": {
              "method": "electro-discharge machining",
              "final dimensions": "disk, 10 mm diameter",
              "cutting speed": "",
              "coolant": ""
            }
          },
          {
            "annealing": {
              "temperature": "900 °C",
              "duration": "10 min",
              "atmosphere": ""
            }
          },
          {
            "high pressure torsion": {
              "pressure": "6 GPa",
              "turns": "5",
              "rotation speed": "1 rpm"
            }
          }
        ]
      }
    }
  },
  {
    "doi": "10.1002/adem.201900587",
    "Record": {
      "metadata": {
        "composition": "V10Cr15Mn5Fe35Co10Ni25@at"
      },
      "strength": [
        {
          "ys": "230 MPa",
          "uts": "532 MPa",
          "strain": "57.6%",
          "temperature": "room temperature",
          "strain_rate": "1e-3 s^-1",
          "test_env": "miniature tensile, gauge length 1.5 mm, 2.5 mm from HPT disc center",
          "test_type": "tensile"
        }
      ],
      "phase": [
        {
          "phases": [
            "FCC"
          ],
          "test_env": null
        }
      ],
      "grain_size": {
        "grain_size": "60 μm"
      },
      "synthesis": {
        "steps": [
          {
            "induction melting": {
              "power": "",
              "coil frequency": "",
              "atmosphere": "vacuum",
              "pressure": "",
              "crucible material": "",
              "liquid mixing time": "",
              "number of remelts": ""
            }
          },
          {
            "homogenization": {
              "temperature": "1100 °C",
              "duration": "6 h",
              "atmosphere": "Ar"
            }
          },
          {
            "cooling": {
              "method": "water quenching",
              "rate": ""
            }
          },
          {
            "cold rolling": {
              "reduction": "79%",
              "temperature": "",
              "number of passes": ""
            }
          },
          {
            "machining": {
              "method": "electro-discharge machining",
              "final dimensions": "disk, 10 mm diameter",
              "cutting speed": "",
              "coolant": ""
            }
          },
          {
            "annealing": {
              "temperature": "1100 °C",
              "duration": "60 min",
              "atmosphere": ""
            }
          }
        ]
      }
    }
  },
  {
    "doi": "10.1002/adem.201900587",
    "Record": {
      "metadata": {
        "composition": "V10Cr15Mn5Fe35Co10Ni25@at"
      },
      "strength": [
        {
          "ys": "1270 MPa",
          "uts": "1502 MPa",
          "strain": "17.3%",
          "temperature": "room temperature",
          "strain_rate": "1e-3 s^-1",
          "test_env": "miniature tensile, gauge length 1.5 mm, 2.5 mm from HPT disc center",
          "test_type": "tensile"
        }
      ],
      "phase": [
        {
          "phases": [
            "FCC"
          ],
          "test_env": "after 1/4 turn HPT"
        }
      ],
      "grain_size": {
        "grain_size": ""
      },
      "synthesis": {
        "steps": [
          {
            "induction melting": {
              "power": "",
              "coil frequency": "",
              "atmosphere": "vacuum",
              "pressure": "",
              "crucible material": "",
              "liquid mixing time": "",
              "number of remelts": ""
            }
          },
          {
            "homogenization": {
              "temperature": "1100 °C",
              "duration": "6 h",
              "atmosphere": "Ar"
            }
          },
          {
            "cooling": {
              "method": "water quenching",
              "rate": ""
            }
          },
          {
            "cold rolling": {
              "reduction": "79%",
              "temperature": "",
              "number of passes": ""
            }
          },
          {
            "machining": {
              "method": "electro-discharge machining",
              "final dimensions": "disk, 10 mm diameter",
              "cutting speed": "",
              "coolant": ""
            }
          },
          {
            "annealing": {
              "temperature": "1100 °C",
              "duration": "60 min",
              "atmosphere": ""
            }
          },
          {
            "high pressure torsion": {
              "pressure": "6 GPa",
              "turns": "1/4",
              "rotation speed": "1 rpm"
            }
          }
        ]
      }
    }
  },
  {
    "doi": "10.1002/adem.201900587",
    "Record": {
      "metadata": {
        "composition": "V10Cr15Mn5Fe35Co10Ni25@at"
      },
      "strength": [
        {
          "ys": "1660 MPa",
          "uts": "1854 MPa",
          "strain": "14.3%",
          "temperature": "room temperature",
          "strain_rate": "1e-3 s^-1",
          "test_env": "miniature tensile, gauge length 1.5 mm, 2.5 mm from HPT disc center",
          "test_type": "tensile"
        }
      ],
      "phase": [
        {
          "phases": [
            "FCC"
          ],
          "test_env": "after 1 turn HPT"
        }
      ],
      "grain_size": {
        "grain_size": ""
      },
      "synthesis": {
        "steps": [
          {
            "induction melting": {
              "power": "",
              "coil frequency": "",
              "atmosphere": "vacuum",
              "pressure": "",
              "crucible material": "",
              "liquid mixing time": "",
              "number of remelts": ""
            }
          },
          {
            "homogenization": {
              "temperature": "1100 °C",
              "duration": "6 h",
              "atmosphere": "Ar"
            }
          },
          {
            "cooling": {
              "method": "water quenching",
              "rate": ""
            }
          },
          {
            "cold rolling": {
              "reduction": "79%",
              "temperature": "",
              "number of passes": ""
            }
          },
          {
            "machining": {
              "method": "electro-discharge machining",
              "final dimensions": "disk, 10 mm diameter",
              "cutting speed": "",
              "coolant": ""
            }
          },
          {
            "annealing": {
              "temperature": "1100 °C",
              "duration": "60 min",
              "atmosphere": ""
            }
          },
          {
            "high pressure torsion": {
              "pressure": "6 GPa",
              "turns": "1",
              "rotation speed": "1 rpm"
            }
          }
        ]
      }
    }
  },
  {
    "doi": "10.1002/adem.201900587",
    "Record": {
      "metadata": {
        "composition": "V10Cr15Mn5Fe35Co10Ni25@at"
      },
      "strength": [
        {
          "ys": "1950 MPa",
          "uts": "2015 MPa",
          "strain": "6.3%",
          "temperature": "room temperature",
          "strain_rate": "1e-3 s^-1",
          "test_env": "miniature tensile, gauge length 1.5 mm, 2.5 mm from HPT disc center",
          "test_type": "tensile"
        }
      ],
      "phase": [
        {
          "phases": [
            "FCC"
          ],
          "test_env": "after 5 turns HPT"
        }
      ],
      "grain_size": {
        "grain_size": "30 nm"
      },
      "synthesis": {
        "steps": [
          {
            "induction melting": {
              "power": "",
              "coil frequency": "",
              "atmosphere": "vacuum",
              "pressure": "",
              "crucible material": "",
              "liquid mixing time": "",
              "number of remelts": ""
            }
          },
          {
            "homogenization": {
              "temperature": "1100 °C",
              "duration": "6 h",
              "atmosphere": "Ar"
            }
          },
          {
            "cooling": {
              "method": "water quenching",
              "rate": ""
            }
          },
          {
            "cold rolling": {
              "reduction": "79%",
              "temperature": "",
              "number of passes": ""
            }
          },
          {
            "machining": {
              "method": "electro-discharge machining",
              "final dimensions": "disk, 10 mm diameter",
              "cutting speed": "",
              "coolant": ""
            }
          },
          {
            "annealing": {
              "temperature": "1100 °C",
              "duration": "60 min",
              "atmosphere": ""
            }
          },
          {
            "high pressure torsion": {
              "pressure": "6 GPa",
              "turns": "5",
              "rotation speed": "1 rpm"
            }
          }
        ]
      }
    }
  },
  {
    "doi": "10.1016/j.msea.2024.147436",
    "Record": {
      "metadata": {
        "composition": "Al15Co18.33Cr18.33Ni48.34@at"
      },
      "strength": [
        {
          "ys": null,
          "uts": "~1025 MPa",
          "strain": "~30%",
          "temperature": "room temperature",
          "strain_rate": "1e-3 s^-1",
          "test_env": null,
          "test_type": "tensile"
        }
      ],
      "phase": [
        {
          "phases": [
            "L12 (ordered FCC)",
            "B2 (ordered BCC)"
          ],
          "test_env": "as-cast"
        },
        {
          "phases": [
            "L12 (ordered FCC)",
            "BCT"
          ],
          "test_env": "after tensile deformation to ~25% strain"
        }
      ],
      "grain_size": {
        "grain_size": ""
      },
      "synthesis": {
        "steps": [
          {
            "induction melting": {
              "power": "",
              "coil frequency": "",
              "atmosphere": "",
              "pressure": "",
              "crucible material": "",
              "liquid mixing time": "",
              "number of remelts": "4"
            }
          },
          {
            "casting": {
              "mold material": "copper",
              "mold temperature": "",
              "casting temperature": ""
            }
          }
        ]
      }
    }
  },
  {
    "doi": "10.1016/j.msea.2024.147436",
    "Record": {
      "metadata": {
        "composition": "AlCoCrFeNi2.1@at"
      },
      "strength": [
        {
          "ys": null,
          "uts": "~1000 MPa",
          "strain": "~16%",
          "temperature": "room temperature",
          "strain_rate": null,
          "test_env": null,
          "test_type": "tensile"
        }
      ],
      "phase": [
        {
          "phases": [
            "L12 (ordered FCC)",
            "B2 (ordered BCC)"
          ],
          "test_env": "as-cast"
        }
      ],
      "grain_size": {
        "grain_size": ""
      },
      "synthesis": {
        "steps": []
      }
    }
  },
  {
    "doi": "10.1016/j.msea.2024.147436",
    "Record": {
      "metadata": {
        "composition": "Fe20Co20Ni41Al19@at"
      },
      "strength": [
        {
          "ys": null,
          "uts": "~1000 MPa",
          "strain": "~16%",
          "temperature": "room temperature",
          "strain_rate": null,
          "test_env": null,
          "test_type": "tensile"
        }
      ],
      "phase": [
        {
          "phases": [
            "L12 (ordered FCC)",
            "B2 (ordered BCC)"
          ],
          "test_env": "as-cast"
        }
      ],
      "grain_size": {
        "grain_size": ""
      },
      "synthesis": {
        "steps": []
      }
    }
  },
  {
    "doi": "10.1038/s41563-020-0750-4",
    "Record": {
      "metadata": {
        "composition": "TiVCrZrNbMoHfTaW@at"
      },
      "strength": [],
      "phase": [],
      "grain_size": {
        "grain_size": ""
      },
      "synthesis": {
        "steps": [
          {
            "arc melting": {
              "power": "",
              "atmosphere": "Ar",
              "pressure": "",
              "crucible material": "",
              "electrode material": "",
              "number of remelts": "at least 5"
            }
          }
        ]
      }
    }
  },
  {
    "doi": "10.1038/s41563-020-0750-4",
    "Record": {
      "metadata": {
        "composition": "Ti38V15Nb23Hf24@at"
      },
      "strength": [
        {
          "ys": "",
          "uts": "",
          "strain": ">20%",
          "temperature": "room temperature",
          "strain_rate": "1e-3 s^-1",
          "test_env": "",
          "test_type": "tensile"
        }
      ],
      "phase": [
        {
          "phases": [
            "β′-phase"
          ],
          "test_env": ""
        }
      ],
      "grain_size": {
        "grain_size": ""
      },
      "synthesis": {
        "steps": [
          {
            "arc melting": {
              "power": "",
              "atmosphere": "Ar",
              "pressure": "",
              "crucible material": "",
              "electrode material": "",
              "number of remelts": "at least 5"
            }
          },
          {
            "casting": {
              "mold material": "",
              "mold temperature": "",
              "casting temperature": ""
            }
          },
          {
            "homogenization": {
              "temperature": "1100 b0C",
              "duration": "~10 h",
              "atmosphere": ""
            }
          }
        ]
      }
    }
  },
  {
    "doi": "10.1038/s41563-020-0750-4",
    "Record": {
      "metadata": {
        "composition": "Ti25V25Nb25Hf25@at"
      },
      "strength": [],
      "phase": [],
      "grain_size": {
        "grain_size": ""
      },
      "synthesis": {
        "steps": [
          {
            "arc melting": {
              "power": "",
              "atmosphere": "Ar",
              "pressure": "",
              "crucible material": "",
              "electrode material": "",
              "number of remelts": "at least 5"
            }
          },
          {
            "casting": {
              "mold material": "",
              "mold temperature": "",
              "casting temperature": ""
            }
          },
          {
            "homogenization": {
              "temperature": "1100 b0C",
              "duration": "~10 h",
              "atmosphere": ""
            }
          }
        ]
      }
    }
  },
  {
    "doi": "10.1007/s40843-022-2045-4",
    "Record": {
      "metadata": {
        "composition": "Ti2VZrNb0.5Al0.5@at"
      },
      "strength": [
        {
          "ys": "1273 MPa",
          "uts": null,
          "strain": ">50%",
          "temperature": "room temperature",
          "strain_rate": null,
          "test_env": null,
          "test_type": "compressive"
        }
      ],
      "phase": [
        {
          "phases": [
            "Al2O3",
            "ZrO2"
          ],
          "test_env": "oxidation surface"
        }
      ],
      "grain_size": {
        "grain_size": ""
      },
      "synthesis": {
        "steps": []
      }
    }
  },
  {
    "doi": "10.1007/s40843-022-2045-4",
    "Record": {
      "metadata": {
        "composition": "Ti2VZrNb@at"
      },
      "strength": [],
      "phase": [],
      "grain_size": {
        "grain_size": ""
      },
      "synthesis": {
        "steps": []
      }
    }
  },
  {
    "doi": "10.1016/j.intermet.2017.09.013",
    "Record": {
      "metadata": {
        "composition": "CoCrFeNiMn@at"
      },
      "strength": [
        {
          "ys": "1314 MPa",
          "uts": "2026 MPa",
          "strain": "20.3%",
          "temperature": "room temperature",
          "strain_rate": "1e-3 s^-1",
          "test_env": "cylindrical sample, Φ3mm × 4.5mm",
          "test_type": "compressive"
        }
      ],
      "phase": [
        {
          "phases": [
            "FCC",
            "σ phase",
            "Cr23C6 carbide"
          ],
          "test_env": null
        }
      ],
      "grain_size": {
        "grain_size": ""
      },
      "synthesis": {
        "steps": [
          {
            "mechanical alloying": {
              "milling time": "45 h",
              "milling speed": "250 rpm",
              "ball to powder ratio": "15:1",
              "atmosphere": "argon",
              "milling media size": "5, 10, 15 mm",
              "milling media material": "stainless steel",
              "process control agent": "N-heptane"
            }
          },
          {
            "annealing": {
              "temperature": "100 °C",
              "duration": "10 h",
              "atmosphere": ""
            }
          },
          {
            "hot pressing": {
              "temperature": "900 °C",
              "pressure": "50 MPa",
              "duration": "1 h",
              "atmosphere": "vacuum",
              "heating rate": "8 °C/min",
              "die material": "graphite"
            }
          },
          {
            "cooling": {
              "method": "furnace cooling",
              "rate": ""
            }
          }
        ]
      }
    }
  },
  {
    "doi": "10.1016/j.intermet.2017.09.013",
    "Record": {
      "metadata": {
        "composition": "CoCrFeNiMnN0.1@at"
      },
      "strength": [
        {
          "ys": "1517 MPa",
          "uts": "2141 MPa",
          "strain": "16.9%",
          "temperature": "room temperature",
          "strain_rate": "1e-3 s^-1",
          "test_env": "cylindrical sample, Φ3mm × 4.5mm",
          "test_type": "compressive"
        }
      ],
      "phase": [
        {
          "phases": [
            "FCC",
            "σ phase",
            "Cr2N",
            "Cr23C6 carbide"
          ],
          "test_env": null
        }
      ],
      "grain_size": {
        "grain_size": ""
      },
      "synthesis": {
        "steps": [
          {
            "mechanical alloying": {
              "milling time": "45 h",
              "milling speed": "250 rpm",
              "ball to powder ratio": "15:1",
              "atmosphere": "argon",
              "milling media size": "5, 10, 15 mm",
              "milling media material": "stainless steel",
              "process control agent": "N-heptane"
            }
          },
          {
            "annealing": {
              "temperature": "100 °C",
              "duration": "10 h",
              "atmosphere": ""
            }
          },
          {
            "hot pressing": {
              "temperature": "900 °C",
              "pressure": "50 MPa",
              "duration": "1 h",
              "atmosphere": "vacuum",
              "heating rate": "8 °C/min",
              "die material": "graphite"
            }
          },
          {
            "cooling": {
              "method": "furnace cooling",
              "rate": ""
            }
          }
        ]
      }
    }
  },
  {
    "doi": "10.1016/j.intermet.2017.09.013",
    "Record": {
      "metadata": {
        "composition": "CoCrFeNiMn@at"
      },
      "strength": [
        {
          "ys": "~1500 MPa",
          "uts": "1987 MPa",
          "strain": "~7.0%",
          "temperature": "room temperature",
          "strain_rate": "",
          "test_env": "",
          "test_type": "compressive"
        }
      ],
      "phase": [],
      "grain_size": {
        "grain_size": ""
      },
      "synthesis": {
        "steps": [
          {
            "spark plasma sintering": {
              "temperature": "",
              "pressure": "",
              "duration": "",
              "atmosphere": "",
              "heating rate": "",
              "current": "",
              "die material": ""
            }
          }
        ]
      }
    }
  },
  {
    "doi": "10.1016/j.scriptamat.2022.114738",
    "Record": {
      "metadata": {
        "composition": "Co35Cr25Fe20Ni20@at"
      },
      "strength": [
        {
          "ys": "275.5 MPa",
          "uts": "739.1 MPa",
          "strain": "",
          "temperature": "room temperature",
          "strain_rate": "1.0e-3 s^-1",
          "test_env": "",
          "test_type": "tensile"
        }
      ],
      "phase": [
        {
          "phases": [
            "FCC"
          ],
          "test_env": ""
        }
      ],
      "grain_size": {
        "grain_size": "21.7 μm"
      },
      "synthesis": {
        "steps": [
          {
            "induction melting": {
              "power": "",
              "coil frequency": "",
              "atmosphere": "argon",
              "pressure": "",
              "crucible material": "",
              "liquid mixing time": "",
              "number of remelts": ""
            }
          },
          {
            "casting": {
              "mold material": "",
              "mold temperature": "",
              "casting temperature": ""
            }
          },
          {
            "homogenization": {
              "temperature": "1473 K",
              "duration": "12 h",
              "atmosphere": ""
            }
          },
          {
            "cooling": {
              "method": "water quenching",
              "rate": ""
            }
          },
          {
            "hot rolling": {
              "reduction": "50%",
              "temperature": "1473 K",
              "number of passes": ""
            }
          },
          {
            "cold rolling": {
              "reduction": "40%",
              "temperature": "298 K",
              "number of passes": ""
            }
          },
          {
            "annealing": {
              "temperature": "1173 K",
              "duration": "30 min",
              "atmosphere": ""
            }
          }
        ]
      }
    }
  },
  {
    "doi": "10.1016/j.scriptamat.2022.114738",
    "Record": {
      "metadata": {
        "composition": "Co35Cr25Fe20Ni20@at"
      },
      "strength": [
        {
          "ys": "642.9 MPa",
          "uts": "878.3 MPa",
          "strain": ">35%",
          "temperature": "room temperature",
          "strain_rate": "1.0e-3 s^-1",
          "test_env": "",
          "test_type": "tensile"
        }
      ],
      "phase": [
        {
          "phases": [
            "FCC",
            "HCP"
          ],
          "test_env": ""
        }
      ],
      "grain_size": {
        "grain_size": "21.7 μm"
      },
      "synthesis": {
        "steps": [
          {
            "induction melting": {
              "power": "",
              "coil frequency": "",
              "atmosphere": "argon",
              "pressure": "",
              "crucible material": "",
              "liquid mixing time": "",
              "number of remelts": ""
            }
          },
          {
            "casting": {
              "mold material": "",
              "mold temperature": "",
              "casting temperature": ""
            }
          },
          {
            "homogenization": {
              "temperature": "1473 K",
              "duration": "12 h",
              "atmosphere": ""
            }
          },
          {
            "cooling": {
              "method": "water quenching",
              "rate": ""
            }
          },
          {
            "hot rolling": {
              "reduction": "50%",
              "temperature": "1473 K",
              "number of passes": ""
            }
          },
          {
            "cold rolling": {
              "reduction": "40%",
              "temperature": "298 K",
              "number of passes": ""
            }
          },
          {
            "annealing": {
              "temperature": "1173 K",
              "duration": "30 min",
              "atmosphere": ""
            }
          },
          {
            "cryo-rolling": {
              "reduction": "10%",
              "temperature": "77 K",
              "number of passes": "",
              "pre-cooling": "liquid nitrogen, 5 min"
