Repository: Sci-Extract/sisyphus

# Step through _sisyphus_ extraction process
Author: Soike Yuan  date: 1/12/2025

Prerequisite: Assumed that you have installed sisyphus on your machine and add .env file to your root path which contains API key. :shipit:

## Below is the file structure of the project,

```
├─ README.md                        
├─ pyproject.toml                   # Python project metadata and dependencies
├─ data/                            # Extracted data of high entropy alloys
├─ notebooks/                       # Jupyter notebooks
├─ db/                              # sql databases
├─ record/                          # record sql database
│─ sisyphus/

File: heas_bulk.json (part 10 of 15)
[
            }
          }
        ]
      }
    }
  },
  {
    "doi": "10.1016/j.scriptamat.2022.114738",
    "Record": {
      "metadata": {
        "composition": "Co35Cr25Fe20Ni20@at"
      },
      "strength": [
        {
          "ys": "1012.1 MPa",
          "uts": "1117.9 MPa",
          "strain": "",
          "temperature": "room temperature",
          "strain_rate": "1.0e-3 s^-1",
          "test_env": "",
          "test_type": "tensile"
        }
      ],
      "phase": [
        {
          "phases": [
            "FCC",
            "HCP"
          ],
          "test_env": ""
        }
      ],
      "grain_size": {
        "grain_size": "21.7 μm"
      },
      "synthesis": {
        "steps": [
          {
            "induction melting": {
              "power": "",
              "coil frequency": "",
              "atmosphere": "argon",
              "pressure": "",
              "crucible material": "",
              "liquid mixing time": "",
              "number of remelts": ""
            }
          },
          {
            "casting": {
              "mold material": "",
              "mold temperature": "",
              "casting temperature": ""
            }
          },
          {
            "homogenization": {
              "temperature": "1473 K",
              "duration": "12 h",
              "atmosphere": ""
            }
          },
          {
            "cooling": {
              "method": "water quenching",
              "rate": ""
            }
          },
          {
            "hot rolling": {
              "reduction": "50%",
              "temperature": "1473 K",
              "number of passes": ""
            }
          },
          {
            "cold rolling": {
              "reduction": "40%",
              "temperature": "298 K",
              "number of passes": ""
            }
          },
          {
            "annealing": {
              "temperature": "1173 K",
              "duration": "30 min",
              "atmosphere": ""
            }
          },
          {
            "cryo-rolling": {
              "reduction": "20%",
              "temperature": "77 K",
              "number of passes": "",
              "pre-cooling": "liquid nitrogen, 5 min"
            }
          }
        ]
      }
    }
  },
  {
    "doi": "10.1016/j.scriptamat.2022.114738",
    "Record": {
      "metadata": {
        "composition": "Co35Cr25Fe20Ni20@at"
      },
      "strength": [
        {
          "ys": "1189.6 MPa",
          "uts": "1266.4 MPa",
          "strain": "21.9%",
          "temperature": "room temperature",
          "strain_rate": "1.0e-3 s^-1",
          "test_env": "",
          "test_type": "tensile"
        }
      ],
      "phase": [
        {
          "phases": [
            "FCC",
            "HCP"
          ],
          "test_env": ""
        }
      ],
      "grain_size": {
        "grain_size": "21.7 μm"
      },
      "synthesis": {
        "steps": [
          {
            "induction melting": {
              "power": "",
              "coil frequency": "",
              "atmosphere": "argon",
              "pressure": "",
              "crucible material": "",
              "liquid mixing time": "",
              "number of remelts": ""
            }
          },
          {
            "casting": {
              "mold material": "",
              "mold temperature": "",
              "casting temperature": ""
            }
          },
          {
            "homogenization": {
              "temperature": "1473 K",
              "duration": "12 h",
              "atmosphere": ""
            }
          },
          {
            "cooling": {
              "method": "water quenching",
              "rate": ""
            }
          },
          {
            "hot rolling": {
              "reduction": "50%",
              "temperature": "1473 K",
              "number of passes": ""
            }
          },
          {
            "cold rolling": {
              "reduction": "40%",
              "temperature": "298 K",
              "number of passes": ""
            }
          },
          {
            "annealing": {
              "temperature": "1173 K",
              "duration": "30 min",
              "atmosphere": ""
            }
          },
          {
            "cryo-rolling": {
              "reduction": "30%",
              "temperature": "77 K",
              "number of passes": "",
              "pre-cooling": "liquid nitrogen, 5 min"
            }
          }
        ]
      }
    }
  },
  {
    "doi": "10.1016/j.scriptamat.2022.114738",
    "Record": {
      "metadata": {
        "composition": "Co35Cr25Fe20Ni20@at"
      },
      "strength": [
        {
          "ys": "565.4 MPa",
          "uts": "840.5 MPa",
          "strain": ">35%",
          "temperature": "room temperature",
          "strain_rate": "1.0e-3 s^-1",
          "test_env": "",
          "test_type": "tensile"
        }
      ],
      "phase": [
        {
          "phases": [
            "FCC"
          ],
          "test_env": ""
        }
      ],
      "grain_size": {
        "grain_size": "18.9 μm"
      },
      "synthesis": {
        "steps": [
          {
            "induction melting": {
              "power": "",
              "coil frequency": "",
              "atmosphere": "argon",
              "pressure": "",
              "crucible material": "",
              "liquid mixing time": "",
              "number of remelts": ""
            }
          },
          {
            "casting": {
              "mold material": "",
              "mold temperature": "",
              "casting temperature": ""
            }
          },
          {
            "homogenization": {
              "temperature": "1473 K",
              "duration": "12 h",
              "atmosphere": ""
            }
          },
          {
            "cooling": {
              "method": "water quenching",
              "rate": ""
            }
          },
          {
            "hot rolling": {
              "reduction": "50%",
              "temperature": "1473 K",
              "number of passes": ""
            }
          },
          {
            "cold rolling": {
              "reduction": "40%",
              "temperature": "298 K",
              "number of passes": ""
            }
          },
          {
            "annealing": {
              "temperature": "1173 K",
              "duration": "30 min",
              "atmosphere": ""
            }
          },
          {
            "cryo-rolling": {
              "reduction": "10%",
              "temperature": "77 K",
              "number of passes": "",
              "pre-cooling": "liquid nitrogen, 5 min"
            }
          },
          {
            "annealing": {
              "temperature": "873 K",
              "duration": "1 h",
              "atmosphere": ""
            }
          }
        ]
      }
    }
  },
  {
    "doi": "10.1016/j.scriptamat.2022.114738",
    "Record": {
      "metadata": {
        "composition": "Co35Cr25Fe20Ni20@at"
      },
      "strength": [
        {
          "ys": "826.9 MPa",
          "uts": "973.9 MPa",
          "strain": "42.6%",
          "temperature": "room temperature",
          "strain_rate": "1.0e-3 s^-1",
          "test_env": "",
          "test_type": "tensile"
        }
      ],
      "phase": [
        {
          "phases": [
            "FCC"
          ],
          "test_env": ""
        }
      ],
      "grain_size": {
        "grain_size": "16.4 μm"
      },
      "synthesis": {
        "steps": [
          {
            "induction melting": {
              "power": "",
              "coil frequency": "",
              "atmosphere": "argon",
              "pressure": "",
              "crucible material": "",
              "liquid mixing time": "",
              "number of remelts": ""
            }
          },
          {
            "casting": {
              "mold material": "",
              "mold temperature": "",
              "casting temperature": ""
            }
          },
          {
            "homogenization": {
              "temperature": "1473 K",
              "duration": "12 h",
              "atmosphere": ""
            }
          },
          {
            "cooling": {
              "method": "water quenching",
              "rate": ""
            }
          },
          {
            "hot rolling": {
              "reduction": "50%",
              "temperature": "1473 K",
              "number of passes": ""
            }
          },
          {
            "cold rolling": {
              "reduction": "40%",
              "temperature": "298 K",
              "number of passes": ""
            }
          },
          {
            "annealing": {
              "temperature": "1173 K",
              "duration": "30 min",
              "atmosphere": ""
            }
          },
          {
            "cryo-rolling": {
              "reduction": "20%",
              "temperature": "77 K",
              "number of passes": "",
              "pre-cooling": "liquid nitrogen, 5 min"
            }
          },
          {
            "annealing": {
              "temperature": "873 K",
              "duration": "1 h",
              "atmosphere": ""
            }
          }
        ]
      }
    }
  },
  {
    "doi": "10.1016/j.scriptamat.2022.114738",
    "Record": {
      "metadata": {
        "composition": "Co35Cr25Fe20Ni20@at"
      },
      "strength": [
        {
          "ys": "828.2 MPa",
          "uts": "999.3 MPa",
          "strain": "",
          "temperature": "room temperature",
          "strain_rate": "1.0e-3 s^-1",
          "test_env": "",
          "test_type": "tensile"
        }
      ],
      "phase": [
        {
          "phases": [
            "FCC"
          ],
          "test_env": ""
        }
      ],
      "grain_size": {
        "grain_size": "10.9 μm"
      },
      "synthesis": {
        "steps": [
          {
            "induction melting": {
              "power": "",
              "coil frequency": "",
              "atmosphere": "argon",
              "pressure": "",
              "crucible material": "",
              "liquid mixing time": "",
              "number of remelts": ""
            }
          },
          {
            "casting": {
              "mold material": "",
              "mold temperature": "",
              "casting temperature": ""
            }
          },
          {
            "homogenization": {
              "temperature": "1473 K",
              "duration": "12 h",
              "atmosphere": ""
            }
          },
          {
            "cooling": {
              "method": "water quenching",
              "rate": ""
            }
          },
          {
            "hot rolling": {
              "reduction": "50%",
              "temperature": "1473 K",
              "number of passes": ""
            }
          },
          {
            "cold rolling": {
              "reduction": "40%",
              "temperature": "298 K",
              "number of passes": ""
            }
          },
          {
            "annealing": {
              "temperature": "1173 K",
              "duration": "30 min",
              "atmosphere": ""
            }
          },
          {
            "cryo-rolling": {
              "reduction": "30%",
              "temperature": "77 K",
              "number of passes": "",
              "pre-cooling": "liquid nitrogen, 5 min"
            }
          },
          {
            "annealing": {
              "temperature": "873 K",
              "duration": "1 h",
              "atmosphere": ""
            }
          }
        ]
      }
    }
  },
  {
    "doi": "10.1016/j.scriptamat.2022.114738",
    "Record": {
      "metadata": {
        "composition": "Co35Cr25Fe20Ni20@at"
      },
      "strength": [
        {
          "ys": "524.4 MPa",
          "uts": "836.4 MPa",
          "strain": ">35%",
          "temperature": "room temperature",
          "strain_rate": "1.0e-3 s^-1",
          "test_env": "",
          "test_type": "tensile"
        }
      ],
      "phase": [
        {
          "phases": [
            "FCC"
          ],
          "test_env": ""
        }
      ],
      "grain_size": {
        "grain_size": "17.5 μm"
      },
      "synthesis": {
        "steps": [
          {
            "induction melting": {
              "power": "",
              "coil frequency": "",
              "atmosphere": "argon",
              "pressure": "",
              "crucible material": "",
              "liquid mixing time": "",
              "number of remelts": ""
            }
          },
          {
            "casting": {
              "mold material": "",
              "mold temperature": "",
              "casting temperature": ""
            }
          },
          {
            "homogenization": {
              "temperature": "1473 K",
              "duration": "12 h",
              "atmosphere": ""
            }
          },
          {
            "cooling": {
              "method": "water quenching",
              "rate": ""
            }
          },
          {
            "hot rolling": {
              "reduction": "50%",
              "temperature": "1473 K",
              "number of passes": ""
            }
          },
          {
            "cold rolling": {
              "reduction": "40%",
              "temperature": "298 K",
              "number of passes": ""
            }
          },
          {
            "annealing": {
              "temperature": "1173 K",
              "duration": "30 min",
              "atmosphere": ""
            }
          },
          {
            "cryo-rolling": {
              "reduction": "10%",
              "temperature": "77 K",
              "number of passes": "",
              "pre-cooling": "liquid nitrogen, 5 min"
            }
          },
          {
            "annealing": {
              "temperature": "973 K",
              "duration": "1 h",
              "atmosphere": ""
            }
          }
        ]
      }
    }
  },
  {
    "doi": "10.1016/j.scriptamat.2022.114738",
    "Record": {
      "metadata": {
        "composition": "Co35Cr25Fe20Ni20@at"
      },
      "strength": [
        {
          "ys": "475.8 MPa",
          "uts": "860.5 MPa",
          "strain": "",
          "temperature": "room temperature",
          "strain_rate": "1.0e-3 s^-1",
          "test_env": "",
          "test_type": "tensile"
        }
      ],
      "phase": [
        {
          "phases": [
            "FCC"
          ],
          "test_env": ""
        }
      ],
      "grain_size": {
        "grain_size": "6.5 μm"
      },
      "synthesis": {
        "steps": [
          {
            "induction melting": {
              "power": "",
              "coil frequency": "",
              "atmosphere": "argon",
              "pressure": "",
              "crucible material": "",
              "liquid mixing time": "",
              "number of remelts": ""
            }
          },
          {
            "casting": {
              "mold material": "",
              "mold temperature": "",
              "casting temperature": ""
            }
          },
          {
            "homogenization": {
              "temperature": "1473 K",
              "duration": "12 h",
              "atmosphere": ""
            }
          },
          {
            "cooling": {
              "method": "water quenching",
              "rate": ""
            }
          },
          {
            "hot rolling": {
              "reduction": "50%",
              "temperature": "1473 K",
              "number of passes": ""
            }
          },
          {
            "cold rolling": {
              "reduction": "40%",
              "temperature": "298 K",
              "number of passes": ""
            }
          },
          {
            "annealing": {
              "temperature": "1173 K",
              "duration": "30 min",
              "atmosphere": ""
            }
          },
          {
            "cryo-rolling": {
              "reduction": "20%",
              "temperature": "77 K",
              "number of passes": "",
              "pre-cooling": "liquid nitrogen, 5 min"
            }
          },
          {
            "annealing": {
              "temperature": "973 K",
              "duration": "1 h",
              "atmosphere": ""
            }
          }
        ]
      }
    }
  },
  {
    "doi": "10.1016/j.scriptamat.2022.114738",
    "Record": {
      "metadata": {
        "composition": "Co35Cr25Fe20Ni20@at"
      },
      "strength": [
        {
          "ys": "495.4 MPa",
          "uts": "874.4 MPa",
          "strain": "",
          "temperature": "room temperature",
          "strain_rate": "1.0e-3 s^-1",
          "test_env": "",
          "test_type": "tensile"
        }
      ],
      "phase": [
        {
          "phases": [
            "FCC"
          ],
          "test_env": ""
        }
      ],
      "grain_size": {
        "grain_size": "4.3 μm"
      },
      "synthesis": {
        "steps": [
          {
            "induction melting": {
              "power": "",
              "coil frequency": "",
              "atmosphere": "argon",
              "pressure": "",
              "crucible material": "",
              "liquid mixing time": "",
              "number of remelts": ""
            }
          },
          {
            "casting": {
              "mold material": "",
              "mold temperature": "",
              "casting temperature": ""
            }
          },
          {
            "homogenization": {
              "temperature": "1473 K",
              "duration": "12 h",
              "atmosphere": ""
            }
          },
          {
            "cooling": {
              "method": "water quenching",
              "rate": ""
            }
          },
          {
            "hot rolling": {
              "reduction": "50%",
              "temperature": "1473 K",
              "number of passes": ""
            }
          },
          {
            "cold rolling": {
              "reduction": "40%",
              "temperature": "298 K",
              "number of passes": ""
            }
          },
          {
            "annealing": {
              "temperature": "1173 K",
              "duration": "30 min",
              "atmosphere": ""
            }
          },
          {
            "cryo-rolling": {
              "reduction": "30%",
              "temperature": "77 K",
              "number of passes": "",
              "pre-cooling": "liquid nitrogen, 5 min"
            }
          },
          {
            "annealing": {
              "temperature": "973 K",
              "duration": "1 h",
              "atmosphere": ""
            }
          }
        ]
      }
    }
  },
  {
    "doi": "10.1016/j.triboint.2022.107617",
    "Record": {
      "metadata": {
        "composition": "Co30Cr28Ni27Al7Cu6B2@at"
      },
      "strength": [
        {
          "ys": "1805 MPa",
          "uts": null,
          "strain": "24%",
          "temperature": "room temperature",
          "strain_rate": "2.7e-4 s^-1",
          "test_env": "compressive, Ø3 × 6 mm sample",
          "test_type": "compressive"
        }
      ],
      "phase": [
        {
          "phases": [
            "FCC"
          ],
          "test_env": null
        }
      ],
      "grain_size": {
        "grain_size": "~527 nm"
      },
      "synthesis": {
        "steps": [
          {
            "mechanical alloying": {
              "milling time": "30 h dry + 6 h wet",
              "milling speed": "250 r/min",
              "atmosphere": "argon",
              "process control agent": "ethanol"
            }
          },
          {
            "spark plasma sintering": {
              "temperature": "1100 b0C",
              "pressure": "40 MPa",
              "duration": "",
              "atmosphere": "vacuum",
              "heating rate": "",
              "current": "",
              "die material": ""
            }
          }
        ]
      }
    }
  },
  {
    "doi": "10.1016/j.triboint.2022.107617",
    "Record": {
      "metadata": {
        "composition": "Co30Cr28Ni27Al7Ti6B2@at"
      },
      "strength": [
        {
          "ys": "2314 MPa",
          "uts": null,
          "strain": "13%",
          "temperature": "room temperature",
          "strain_rate": "2.7e-4 s^-1",
          "test_env": "compressive, Ø3 × 6 mm sample",
          "test_type": "compressive"
        }
      ],
      "phase": [
        {
          "phases": [
            "FCC"
          ],
          "test_env": null
        }
      ],
      "grain_size": {
        "grain_size": "~401 nm"
      },
      "synthesis": {
        "steps": [
          {
            "mechanical alloying": {
              "milling time": "30 h dry + 6 h wet",
              "milling speed": "250 r/min",
              "atmosphere": "argon",
              "process control agent": "ethanol"
            }
          },
          {
            "spark plasma sintering": {
              "temperature": "1100 b0C",
              "pressure": "40 MPa",
              "duration": "",
              "atmosphere": "vacuum",
              "heating rate": "",
              "current": "",
              "die material": ""
            }
          }
        ]
      }
    }
  },
  {
    "doi": "10.1016/j.jallcom.2018.03.262",
    "Record": {
      "metadata": {
        "composition": "AlCoCrFeNi2.1@at"
      },
      "strength": [
        {
          "ys": null,
          "uts": null,
          "strain": null,
          "temperature": "800-1100 °C",
          "strain_rate": "1e-3-10 s^-1",
          "test_env": "compressive, 50% height reduction, cylindrical sample, lubricated with graphite sheet and Ni paste",
          "test_type": "compressive"
        }
      ],
      "phase": [
        {
          "phases": [
            "FCC (CoCrFe-rich)",
            "BCC (NiAl-rich)"
          ],
          "test_env": null
        }
      ],
      "grain_size": {
        "grain_size": ""
      },
      "synthesis": {
        "steps": [
          {
            "arc melting": {
              "power": "",
              "atmosphere": "ultra-high purity argon",
              "pressure": "",
              "crucible material": "copper hearth (water cooled)",
              "electrode material": "",
              "number of remelts": ""
            }
          },
          {
            "casting": {
              "mold material": "copper (water cooled, split Cu-mold)",
              "mold temperature": "",
              "casting temperature": ""
            }
          }
        ]
      }
    }
  },
  {
    "doi": "10.1016/j.matchar.2023.113206",
    "Record": {
      "metadata": {
        "composition": "AlCoCrFeNi2.1@at"
      },
      "strength": [],
      "phase": [
        {
          "phases": [
            "FCC",
            "B2"
          ],
          "test_env": null
        }
      ],
      "grain_size": {
        "grain_size": ""
      },
      "synthesis": {
        "steps": [
          {
            "arc melting": {
              "power": "",
              "atmosphere": "argon",
              "pressure": "",
              "crucible material": "",
              "electrode material": "",
              "number of remelts": "5"
            }
          }
        ]
      }
    }
  },
  {
    "doi": "10.1016/j.corsci.2021.110073",
    "Record": {
      "metadata": {
        "composition": "CoCrFeMnNi@at"
      },
      "strength": [
        {
          "ys": null,
          "uts": "1251 MPa",
          "strain": "62%",
          "temperature": "4 K",
          "strain_rate": null,
          "test_env": null,
          "test_type": "tensile"
        },
        {
          "ys": null,
          "uts": "693 MPa",
          "strain": "89.8%",
          "temperature": "room temperature",
          "strain_rate": null,
          "test_env": "hydrogen-uncharged, from Lee et al. [12]",
          "test_type": "tensile"
        },
        {
          "ys": null,
          "uts": "668 MPa",
          "strain": "52.9%",
          "temperature": "room temperature",
          "strain_rate": null,
          "test_env": "hydrogen-charged (15 MPa H2 gas, 300 ℃, 120 h), from Lee et al. [12]",
          "test_type": "tensile"
        }
      ],
      "phase": [
        {
          "phases": [
            "FCC"
          ],
          "test_env": null
        }
      ],
      "grain_size": {
        "grain_size": "3 µm"
      },
      "synthesis": {
        "steps": [
          {
            "levitation melting": {
              "atmosphere": "",
              "pressure": "",
              "power": "",
              "coil frequency": "",
              "liquid mixing time": "",
              "number of remelts": ""
            }
          },
          {
            "forging": {
              "temperature": "1000 ℃",
              "strain rate": "",
              "deformation degree": ""
            }
          },
          {
            "machining": {
              "method": "electric discharge machine",
              "final dimensions": "20 mm × 5 mm × 2 mm (gauge)",
              "cutting speed": "",
              "coolant": ""
            }
          }
        ]
      }
    }
  },
  {
    "doi": "10.1016/j.corsci.2021.110073",
    "Record": {
      "metadata": {
        "composition": "CoCrFeMnNi@at"
      },
      "strength": [
        {
          "ys": null,
          "uts": null,
          "strain": null,
          "temperature": "room temperature",
          "strain_rate": "5 × 10^-5 s^-1",
          "test_env": "hydrogen-uncharged",
          "test_type": "tensile"
        },
        {
          "ys": null,
          "uts": null,
          "strain": null,
          "temperature": "room temperature",
          "strain_rate": "5 × 10^-5 s^-1",
          "test_env": "hydrogen-charged, 48 h, 1.79 mA cm^-2, 0.5 M H2SO4 + 1 g/L CH4N2S",
          "test_type": "tensile"
        },
        {
          "ys": null,
          "uts": null,
          "strain": null,
          "temperature": "room temperature",
          "strain_rate": "5 × 10^-5 s^-1",
          "test_env": "hydrogen-charged, 72 h, 1.79 mA cm^-2, 0.5 M H2SO4 + 1 g/L CH4N2S",
          "test_type": "tensile"
        },
        {
          "ys": null,
          "uts": null,
          "strain": null,
          "temperature": "room temperature",
          "strain_rate": "5 × 10^-5 s^-1",
          "test_env": "hydrogen-charged, 96 h, 1.79 mA cm^-2, 0.5 M H2SO4 + 1 g/L CH4N2S",
          "test_type": "tensile"
        },
        {
          "ys": null,
          "uts": null,
          "strain": null,
          "temperature": "room temperature",
          "strain_rate": "5 × 10^-5 s^-1",
          "test_env": "hydrogen-charged, 144 h, 1.79 mA cm^-2, 0.5 M H2SO4 + 1 g/L CH4N2S",
          "test_type": "tensile"
        },
        {
          "ys": null,
          "uts": null,
          "strain": null,
          "temperature": "room temperature",
          "strain_rate": "5 × 10^-5 s^-1",
          "test_env": "hydrogen-charged, 250 h, 1.79 mA cm^-2, 0.5 M H2SO4 + 1 g/L CH4N2S",
          "test_type": "tensile"
        }
      ],
      "phase": [
        {
          "phases": [
            "FCC"
          ],
          "test_env": null
        }
      ],
      "grain_size": {
        "grain_size": "3 µm"
      },
      "synthesis": {
        "steps": [
          {
            "levitation melting": {
              "atmosphere": "",
              "pressure": "",
              "power": "",
              "coil frequency": "",
              "liquid mixing time": "",
              "number of remelts": ""
            }
          },
          {
            "forging": {
              "temperature": "1000 ℃",
              "strain rate": "",
              "deformation degree": ""
            }
          },
          {
            "machining": {
              "method": "electric discharge machine",
              "final dimensions": "20 mm × 5 mm × 2 mm (gauge)",
              "cutting speed": "",
              "coolant": ""
            }
          }
        ]
      }
    }
  },
  {
    "doi": "10.1016/j.corsci.2021.110073",
    "Record": {
      "metadata": {
        "composition": "CoCrFeMnNi@at"
      },
      "strength": [
        {
          "ys": null,
          "uts": null,
          "strain": null,
          "temperature": "room temperature",
          "strain_rate": "4 × 10^-4 s^-1",
          "test_env": "hydrogen-charged, 10 h, 4 mA cm^-2, 0.5 M H2SO4 + 1 g/L CH4N2S, in-situ tensile test specimen (20 mm × 2.5 mm × 0.85 mm)",
          "test_type": "tensile"
        }
      ],
      "phase": [
        {
          "phases": [
            "FCC"
          ],
          "test_env": null
        }
      ],
      "grain_size": {
        "grain_size": "3 µm"
      },
      "synthesis": {
        "steps": [
          {
            "levitation melting": {
              "atmosphere": "",
              "pressure": "",
              "power": "",
              "coil frequency": "",
              "liquid mixing time": "",
              "number of remelts": ""
            }
          },
          {
            "forging": {
              "temperature": "1000 ℃",
              "strain rate": "",
              "deformation degree": ""
            }
          },
          {
            "machining": {
              "method": "electric discharge machine",
              "final dimensions": "20 mm × 2.5 mm × 0.85 mm (gauge)",
              "cutting speed": "",
              "coolant": ""
            }
          }
        ]
      }
    }
  },
  {
    "doi": "10.1016/j.corsci.2021.110073",
    "Record": {
      "metadata": {
        "composition": "TiZrHfNb@at"
      },
      "strength": [
        {
          "ys": null,
          "uts": "1.4 GPa",
          "strain": "30%",
          "temperature": null,
          "strain_rate": null,
          "test_env": "ordered oxygen complex, from [4]",
          "test_type": "tensile"
        }
      ],
      "phase": [],
      "grain_size": {
        "grain_size": ""
      },
      "synthesis": {
        "steps": []
      }
    }
  },
  {
    "doi": "10.1016/j.corsci.2021.110073",
    "Record": {
      "metadata": {
        "composition": "CoCrFeMnNi@at"
      },
      "strength": [
        {
          "ys": null,
          "uts": null,
          "strain": null,
          "temperature": null,
          "strain_rate": null,
          "test_env": "hydrogen-charged, 8.01, 15.22, 33.25 ppm H, from Luo et al. [8]",
          "test_type": "tensile"
        }
      ],
      "phase": [],
      "grain_size": {
        "grain_size": ""
      },
      "synthesis": {
        "steps": []
      }
    }
  },
  {
    "doi": "10.1016/j.corsci.2021.110073",
    "Record": {
      "metadata": {
        "composition": "CoCrFeMnNi@at"
      },
      "strength": [
        {
          "ys": null,
          "uts": null,
          "strain": null,
          "temperature": null,
          "strain_rate": null,
          "test_env": "hydrogen-charged, 53.6 ppm H, from Luo et al. [9]",
          "test_type": "tensile"
        }
      ],
      "phase": [],
      "grain_size": {
        "grain_size": ""
      },
      "synthesis": {
        "steps": []
      }
    }
  },
  {
    "doi": "10.1016/j.corsci.2021.110073",
    "Record": {
      "metadata": {
        "composition": "CoCrFeMnNi@at"
      },
      "strength": [
        {
          "ys": null,
          "uts": null,
          "strain": null,
          "temperature": null,
          "strain_rate": null,
          "test_env": "hydrogen-charged, 76.5 ppm H, from Zhao et al. [10]",
          "test_type": "tensile"
        }
      ],
      "phase": [],
      "grain_size": {
        "grain_size": ""
      },
      "synthesis": {
        "steps": []
      }
    }
  },
  {
    "doi": "10.1016/j.corsci.2021.110073",
    "Record": {
      "metadata": {
        "composition": "CoCrFeMnNi@at"
      },
      "strength": [
        {
          "ys": null,
          "uts": null,
          "strain": null,
          "temperature": null,
          "strain_rate": null,
          "test_env": "hydrogen-charged, 129 ppm H, from Koyama et al. [13]",
          "test_type": "tensile"
        }
      ],
      "phase": [],
      "grain_size": {
        "grain_size": ""
      },
      "synthesis": {
        "steps": []
      }
    }
  },
  {
    "doi": "10.1016/j.corsci.2021.110073",
    "Record": {
      "metadata": {
        "composition": "Fe30Mn10Cr10Co@at"
      },
      "strength": [
        {
          "ys": null,
          "uts": null,
          "strain": null,
          "temperature": null,
          "strain_rate": null,
          "test_env": "hydrogen-charged, 178 ppm H, from Ichii et al. [14]",
          "test_type": "tensile"
        }
      ],
      "phase": [],
      "grain_size": {
        "grain_size": ""
      },
      "synthesis": {
        "steps": []
      }
    }
  },
  {
    "doi": "10.1016/j.corsci.2021.110073",
    "Record": {
      "metadata": {
        "composition": "Fe20Mn20Ni20Cr20Co20@at"
      },
      "strength": [
        {
          "ys": null,
          "uts": null,
          "strain": null,
          "temperature": null,
          "strain_rate": null,
          "test_env": "hydrogen-charged, 113 ppm H, from Ichii et al. [15]",
          "test_type": "tensile"
        }
      ],
      "phase": [],
      "grain_size": {
        "grain_size": ""
      },
      "synthesis": {
        "steps": []
      }
    }
  },
  {
    "doi": "10.1016/j.corsci.2021.110073",
    "Record": {
      "metadata": {
        "composition": "CoNiV@at"
      },
      "strength": [
        {
          "ys": null,
          "uts": null,
          "strain": null,
          "temperature": null,
          "strain_rate": null,
          "test_env": "hydrogen-charged, 78.2 ppm H, from Luo et al. [11]",
          "test_type": "tensile"
        }
      ],
      "phase": [],
      "grain_size": {
        "grain_size": ""
      },
      "synthesis": {
        "steps": []
      }
    }
  },
  {
    "doi": "10.1016/j.msea.2020.140725",
    "Record": {
      "metadata": {
        "composition": "Cr15Fe46Mn17Ni22@at"
      },
      "strength": [],
      "phase": [
        {
          "phases": [
            "FCC"
          ],
          "test_env": "as-cast"
        }
      ],
      "grain_size": {
        "grain_size": ""
      },
      "synthesis": {
        "steps": [
          {
            "cold crucible melting": {
              "atmosphere": "N2 (for N-doped variants) or unspecified (for N-free)",
              "pressure": "controlled (for N-doped)",
              "starting materials": "high purity metals",
              "ingot mass": "300 g"
            }
          }
        ]
      }
    }
  },
  {
    "doi": "10.1016/j.msea.2020.140725",
    "Record": {
      "metadata": {
        "composition": "Cr15Fe46Mn17Ni22@at+N@wt[0.1%]"
      },
      "strength": [],
      "phase": [
        {
          "phases": [
            "FCC"
          ],
          "test_env": "as-cast"
        }
      ],
      "grain_size": {
        "grain_size": ""
      },
      "synthesis": {
        "steps": [
          {
            "cold crucible melting": {
              "atmosphere": "N2",
              "pressure": "controlled",
              "starting materials": "high purity metals",
              "ingot mass": "300 g"
            }
          }
        ]
      }
    }
  },
  {
    "doi": "10.1016/j.msea.2020.140725",
    "Record": {
      "metadata": {
        "composition": "Cr15Fe46Mn17Ni22@at+N@wt[0.17%]"
      },
      "strength": [],
      "phase": [
        {
          "phases": [
            "FCC"
          ],
          "test_env": "as-cast"
        }
      ],
      "grain_size": {
        "grain_size": ""
      },
      "synthesis": {
        "steps": [
          {
            "cold crucible melting": {
              "atmosphere": "N2",
              "pressure": "controlled",
              "starting materials": "high purity metals",
              "ingot mass": "300 g"
            }
          }
        ]
      }
    }
  },
  {
    "doi": "10.1016/j.msea.2020.140725",
    "Record": {
      "metadata": {
        "composition": "Cr15Fe46Mn17Ni22@at+N@wt[0.3%]"
      },
      "strength": [],
      "phase": [
        {
          "phases": [
            "FCC"
          ],
          "test_env": "as-cast"
        }
      ],
      "grain_size": {
        "grain_size": ""
      },
      "synthesis": {
        "steps": [
          {
            "cold crucible melting": {
              "atmosphere": "N2",
              "pressure": "controlled",
              "starting materials": "high purity metals",
              "ingot mass": "300 g"
            }
          }
        ]
      }
    }
  },
  {
    "doi": "10.1016/j.msea.2020.140725",
    "Record": {
      "metadata": {
        "composition": "Cr15Fe46Mn17Ni22@at"
      },
      "strength": [
        {
          "ys": "210 MPa",
          "uts": "507 MPa",
          "strain": "58%",
          "temperature": "room temperature",
          "strain_rate": "1e-3 s^-1",
          "test_env": "tensile, forged-annealed",
          "test_type": "tensile"
        }
      ],
      "phase": [
        {
          "phases": [
            "FCC"
          ],
          "test_env": "forged-annealed"
        }
      ],
      "grain_size": {
        "grain_size": "36 μm"
      },
      "synthesis": {
        "steps": [
          {
            "cold crucible melting": {
              "atmosphere": "",
              "pressure": "",
              "starting materials": "high purity metals",
              "ingot mass": "300 g"
            }
          },
          {
            "forging": {
              "temperature": "1000 °C",
              "strain rate": "",
              "deformation degree": ""
            }
          },
          {
            "annealing": {
              "temperature": "1000 °C",
              "duration": "2 h",
              "atmosphere": ""
            }
          },
          {
            "cooling": {
              "method": "water quenching",
              "rate": ""
            }
          }
        ]
      }
    }
  },
  {
    "doi": "10.1016/j.msea.2020.140725",
    "Record": {
      "metadata": {
        "composition": "Cr15Fe46Mn17Ni22@at+N@wt[0.1%]"
      },
      "strength": [
        {
          "ys": "250 MPa",
          "uts": "596 MPa",
          "strain": "54%",
          "temperature": "room temperature",
          "strain_rate": "1e-3 s^-1",
          "test_env": "tensile, forged-annealed",
          "test_type": "tensile"
        }
      ],
      "phase": [
        {
          "phases": [
            "FCC"
          ],
          "test_env": "forged-annealed"
        }
      ],
      "grain_size": {
        "grain_size": "34 μm"
      },
      "synthesis": {
        "steps": [
          {
            "cold crucible melting": {
              "atmosphere": "N2",
              "pressure": "controlled",
              "starting materials": "high purity metals",
              "ingot mass": "300 g"
            }
          },
          {
            "forging": {
              "temperature": "1000 °C",
              "strain rate": "",
              "deformation degree": ""
            }
          },
          {
            "annealing": {
              "temperature": "1000 °C",
              "duration": "2 h",
              "atmosphere": ""
            }
          },
          {
            "cooling": {
              "method": "water quenching",
              "rate": ""
            }
          }
        ]
      }
    }
  },
  {
    "doi": "10.1016/j.msea.2020.140725",
