Repository: Sci-Extract/sisyphus

# Step through _sisyphus_ extraction process
Author: Soike Yuan  date: 1/12/2025

Prerequisite: Assumed that you have installed sisyphus on your machine and add .env file to your root path which contains API key. :shipit:

## Below is the file structure of the project,

```
├─ README.md                        
├─ pyproject.toml                   # Python project metadata and dependencies
├─ data/                            # Extracted data of high entropy alloys
├─ notebooks/                       # Jupyter notebooks
├─ db/                              # sql databases
├─ record/                          # record sql database
│─ sisyphus/

File: heas_bulk.json (part 11 of 15)
[
    "Record": {
      "metadata": {
        "composition": "Cr15Fe46Mn17Ni22@at+N@wt[0.17%]"
      },
      "strength": [
        {
          "ys": "272 MPa",
          "uts": "648 MPa",
          "strain": "58%",
          "temperature": "room temperature",
          "strain_rate": "1e-3 s^-1",
          "test_env": "tensile, forged-annealed",
          "test_type": "tensile"
        }
      ],
      "phase": [
        {
          "phases": [
            "FCC"
          ],
          "test_env": "forged-annealed"
        }
      ],
      "grain_size": {
        "grain_size": "28 μm"
      },
      "synthesis": {
        "steps": [
          {
            "cold crucible melting": {
              "atmosphere": "N2",
              "pressure": "controlled",
              "starting materials": "high purity metals",
              "ingot mass": "300 g"
            }
          },
          {
            "forging": {
              "temperature": "1000 °C",
              "strain rate": "",
              "deformation degree": ""
            }
          },
          {
            "annealing": {
              "temperature": "1000 °C",
              "duration": "2 h",
              "atmosphere": ""
            }
          },
          {
            "cooling": {
              "method": "water quenching",
              "rate": ""
            }
          }
        ]
      }
    }
  },
  {
    "doi": "10.1016/j.msea.2020.140725",
    "Record": {
      "metadata": {
        "composition": "Cr15Fe46Mn17Ni22@at+N@wt[0.3%]"
      },
      "strength": [
        {
          "ys": "324 MPa",
          "uts": "720 MPa",
          "strain": "57%",
          "temperature": "room temperature",
          "strain_rate": "1e-3 s^-1",
          "test_env": "tensile, forged-annealed",
          "test_type": "tensile"
        }
      ],
      "phase": [
        {
          "phases": [
            "FCC"
          ],
          "test_env": "forged-annealed"
        }
      ],
      "grain_size": {
        "grain_size": "32 μm"
      },
      "synthesis": {
        "steps": [
          {
            "cold crucible melting": {
              "atmosphere": "N2",
              "pressure": "controlled",
              "starting materials": "high purity metals",
              "ingot mass": "300 g"
            }
          },
          {
            "forging": {
              "temperature": "1000 °C",
              "strain rate": "",
              "deformation degree": ""
            }
          },
          {
            "annealing": {
              "temperature": "1000 °C",
              "duration": "2 h",
              "atmosphere": ""
            }
          },
          {
            "cooling": {
              "method": "water quenching",
              "rate": ""
            }
          }
        ]
      }
    }
  },
  {
    "doi": "10.1016/j.scriptamat.2020.09.024",
    "Record": {
      "metadata": {
        "composition": "Fe50Mn30Co10Cr10@at"
      },
      "strength": [],
      "phase": [
        {
          "phases": [
            "FCC",
            "HCP"
          ],
          "test_env": "after cold rolling, equivalent strain 120%"
        },
        {
          "phases": [
            "FCC",
            "HCP"
          ],
          "test_env": "after cold rolling, equivalent strain 183%"
        }
      ],
      "grain_size": {
        "grain_size": ""
      },
      "synthesis": {
        "steps": [
          {
            "induction melting": {
              "power": "",
              "coil frequency": "",
              "atmosphere": "vacuum",
              "pressure": "",
              "crucible material": "",
              "liquid mixing time": "",
              "number of remelts": ""
            }
          },
          {
            "hot rolling": {
              "reduction": "50%",
              "temperature": "9000C",
              "number of passes": ""
            }
          },
          {
            "homogenization": {
              "temperature": "12000C",
              "duration": "2 h",
              "atmosphere": "Ar"
            }
          },
          {
            "cooling": {
              "method": "water quenching",
              "rate": ""
            }
          },
          {
            "cold rolling": {
              "reduction": "70%",
              "temperature": "room temperature",
              "number of passes": ""
            }
          }
        ]
      }
    }
  },
  {
    "doi": "10.1016/j.scriptamat.2020.09.024",
    "Record": {
      "metadata": {
        "composition": "Fe50Mn30Co10Cr10@at"
      },
      "strength": [],
      "phase": [
        {
          "phases": [
            "FCC",
            "HCP"
          ],
          "test_env": "after cold rolling, equivalent strain 183%"
        }
      ],
      "grain_size": {
        "grain_size": ""
      },
      "synthesis": {
        "steps": [
          {
            "induction melting": {
              "power": "",
              "coil frequency": "",
              "atmosphere": "vacuum",
              "pressure": "",
              "crucible material": "",
              "liquid mixing time": "",
              "number of remelts": ""
            }
          },
          {
            "hot rolling": {
              "reduction": "50%",
              "temperature": "9000C",
              "number of passes": ""
            }
          },
          {
            "homogenization": {
              "temperature": "12000C",
              "duration": "2 h",
              "atmosphere": "Ar"
            }
          },
          {
            "cooling": {
              "method": "water quenching",
              "rate": ""
            }
          },
          {
            "cold rolling": {
              "reduction": "84%",
              "temperature": "room temperature",
              "number of passes": ""
            }
          }
        ]
      }
    }
  },
  {
    "doi": "10.1016/j.scriptamat.2020.09.024",
    "Record": {
      "metadata": {
        "composition": "Fe49.5Mn30Co10Cr10C0.5@at"
      },
      "strength": [
        {
          "ys": "~505 MPa",
          "uts": null,
          "strain": null,
          "temperature": "room temperature",
          "strain_rate": null,
          "test_env": "tensile test, average grain size 4 \u0003bcm",
          "test_type": "tensile"
        }
      ],
      "phase": [
        {
          "phases": [
            "FCC",
            "HCP"
          ],
          "test_env": "after cold rolling, equivalent strain 120%"
        },
        {
          "phases": [
            "FCC",
            "HCP"
          ],
          "test_env": "after cold rolling, equivalent strain 183%"
        }
      ],
      "grain_size": {
        "grain_size": "4 \u0003bcm"
      },
      "synthesis": {
        "steps": [
          {
            "induction melting": {
              "power": "",
              "coil frequency": "",
              "atmosphere": "vacuum",
              "pressure": "",
              "crucible material": "",
              "liquid mixing time": "",
              "number of remelts": ""
            }
          },
          {
            "hot rolling": {
              "reduction": "50%",
              "temperature": "9000C",
              "number of passes": ""
            }
          },
          {
            "homogenization": {
              "temperature": "12000C",
              "duration": "2 h",
              "atmosphere": "Ar"
            }
          },
          {
            "cooling": {
              "method": "water quenching",
              "rate": ""
            }
          },
          {
            "cold rolling": {
              "reduction": "70%",
              "temperature": "room temperature",
              "number of passes": ""
            }
          }
        ]
      }
    }
  },
  {
    "doi": "10.1016/j.scriptamat.2020.09.024",
    "Record": {
      "metadata": {
        "composition": "Fe49.5Mn30Co10Cr10C0.5@at"
      },
      "strength": [],
      "phase": [
        {
          "phases": [
            "FCC",
            "HCP"
          ],
          "test_env": "after cold rolling, equivalent strain 183%"
        }
      ],
      "grain_size": {
        "grain_size": ""
      },
      "synthesis": {
        "steps": [
          {
            "induction melting": {
              "power": "",
              "coil frequency": "",
              "atmosphere": "vacuum",
              "pressure": "",
              "crucible material": "",
              "liquid mixing time": "",
              "number of remelts": ""
            }
          },
          {
            "hot rolling": {
              "reduction": "50%",
              "temperature": "9000C",
              "number of passes": ""
            }
          },
          {
            "homogenization": {
              "temperature": "12000C",
              "duration": "2 h",
              "atmosphere": "Ar"
            }
          },
          {
            "cooling": {
              "method": "water quenching",
              "rate": ""
            }
          },
          {
            "cold rolling": {
              "reduction": "84%",
              "temperature": "room temperature",
              "number of passes": ""
            }
          }
        ]
      }
    }
  },
  {
    "doi": "10.1016/j.scriptamat.2020.09.024",
    "Record": {
      "metadata": {
        "composition": "Fe48.5Mn30Co10Cr10C0.5N1.0@at"
      },
      "strength": [],
      "phase": [
        {
          "phases": [
            "FCC"
          ],
          "test_env": "as-homogenized (no cold rolling)"
        }
      ],
      "grain_size": {
        "grain_size": ""
      },
      "synthesis": {
        "steps": [
          {
            "induction melting": {
              "power": "",
              "coil frequency": "",
              "atmosphere": "vacuum",
              "pressure": "",
              "crucible material": "",
              "liquid mixing time": "",
              "number of remelts": ""
            }
          },
          {
            "hot rolling": {
              "reduction": "50%",
              "temperature": "9000C",
              "number of passes": ""
            }
          },
          {
            "homogenization": {
              "temperature": "12000C",
              "duration": "2 h",
              "atmosphere": "Ar"
            }
          },
          {
            "cooling": {
              "method": "water quenching",
              "rate": ""
            }
          }
        ]
      }
    }
  },
  {
    "doi": "10.1016/j.scriptamat.2020.09.024",
    "Record": {
      "metadata": {
        "composition": "Fe48.5Mn30Co10Cr10C0.5N1.0@at"
      },
      "strength": [],
      "phase": [
        {
          "phases": [
            "FCC",
            "HCP"
          ],
          "test_env": "after cold rolling, equivalent strain 91%"
        }
      ],
      "grain_size": {
        "grain_size": ""
      },
      "synthesis": {
        "steps": [
          {
            "induction melting": {
              "power": "",
              "coil frequency": "",
              "atmosphere": "vacuum",
              "pressure": "",
              "crucible material": "",
              "liquid mixing time": "",
              "number of remelts": ""
            }
          },
          {
            "hot rolling": {
              "reduction": "50%",
              "temperature": "9000C",
              "number of passes": ""
            }
          },
          {
            "homogenization": {
              "temperature": "12000C",
              "duration": "2 h",
              "atmosphere": "Ar"
            }
          },
          {
            "cooling": {
              "method": "water quenching",
              "rate": ""
            }
          },
          {
            "cold rolling": {
              "reduction": "60%",
              "temperature": "room temperature",
              "number of passes": ""
            }
          }
        ]
      }
    }
  },
  {
    "doi": "10.1016/j.scriptamat.2020.09.024",
    "Record": {
      "metadata": {
        "composition": "Fe48.5Mn30Co10Cr10C0.5N1.0@at"
      },
      "strength": [],
      "phase": [
        {
          "phases": [
            "FCC",
            "HCP"
          ],
          "test_env": "after cold rolling, equivalent strain 120%"
        }
      ],
      "grain_size": {
        "grain_size": ""
      },
      "synthesis": {
        "steps": [
          {
            "induction melting": {
              "power": "",
              "coil frequency": "",
              "atmosphere": "vacuum",
              "pressure": "",
              "crucible material": "",
              "liquid mixing time": "",
              "number of remelts": ""
            }
          },
          {
            "hot rolling": {
              "reduction": "50%",
              "temperature": "9000C",
              "number of passes": ""
            }
          },
          {
            "homogenization": {
              "temperature": "12000C",
              "duration": "2 h",
              "atmosphere": "Ar"
            }
          },
          {
            "cooling": {
              "method": "water quenching",
              "rate": ""
            }
          },
          {
            "cold rolling": {
              "reduction": "70%",
              "temperature": "room temperature",
              "number of passes": ""
            }
          }
        ]
      }
    }
  },
  {
    "doi": "10.1016/j.scriptamat.2020.09.024",
    "Record": {
      "metadata": {
        "composition": "Fe48.5Mn30Co10Cr10C0.5N1.0@at"
      },
      "strength": [],
      "phase": [
        {
          "phases": [
            "FCC",
            "HCP"
          ],
          "test_env": "after cold rolling, equivalent strain 183%"
        }
      ],
      "grain_size": {
        "grain_size": ""
      },
      "synthesis": {
        "steps": [
          {
            "induction melting": {
              "power": "",
              "coil frequency": "",
              "atmosphere": "vacuum",
              "pressure": "",
              "crucible material": "",
              "liquid mixing time": "",
              "number of remelts": ""
            }
          },
          {
            "hot rolling": {
              "reduction": "50%",
              "temperature": "9000C",
              "number of passes": ""
            }
          },
          {
            "homogenization": {
              "temperature": "12000C",
              "duration": "2 h",
              "atmosphere": "Ar"
            }
          },
          {
            "cooling": {
              "method": "water quenching",
              "rate": ""
            }
          },
          {
            "cold rolling": {
              "reduction": "84%",
              "temperature": "room temperature",
              "number of passes": ""
            }
          }
        ]
      }
    }
  },
  {
    "doi": "10.1002/adem.201700625",
    "Record": {
      "metadata": {
        "composition": "CoCrFeNiAl0.3@at"
      },
      "strength": [
        {
          "ys": null,
          "uts": null,
          "strain": null,
          "temperature": "room temperature",
          "strain_rate": null,
          "test_env": "nanoindentation on film on Si substrate",
          "test_type": "compressive"
        }
      ],
      "phase": [
        {
          "phases": [
            "FCC",
            "NiAl-type ordered BCC"
          ],
          "test_env": null
        }
      ],
      "grain_size": {
        "grain_size": "5-20 nm"
      },
      "synthesis": {
        "steps": [
          {
            "magnetron sputtering deposition": {
              "current": "",
              "voltage": "",
              "pressure": "1  10^{-6} Pa",
              "gas type": "argon",
              "gas flow rate": "22 sccm ignition, 12 sccm total",
              "substrate temperature": "room temperature",
              "target material": "CoCrFeNiAl0.3@at",
              "deposition rate": "",
              "target to substrate distance": "",
              "duration": "10 min",
              "power": "500 W",
              "substrate rotation rate": "2 rpm"
            }
          }
        ]
      }
    }
  },
  {
    "doi": "10.1002/adem.201700625",
    "Record": {
      "metadata": {
        "composition": "CoCrFeNiAl0.3@at+polymer"
      },
      "strength": [
        {
          "ys": null,
          "uts": "7.76 MPa",
          "strain": "12%",
          "temperature": "room temperature",
          "strain_rate": null,
          "test_env": "uniaxial compression, in situ SEM, BCC nanolattice, strut diameter ~720 nm, structure size 20 \u0003bcm",
          "test_type": "compressive"
        },
        {
          "ys": null,
          "uts": "0.032 MPa kg-1 m3",
          "strain": null,
          "temperature": "room temperature",
          "strain_rate": null,
          "test_env": "specific compressive strength, density <1000 kg m-3",
          "test_type": "compressive"
        }
      ],
      "phase": [
        {
          "phases": [
            "FCC",
            "NiAl-type ordered BCC"
          ],
          "test_env": "HEA coating"
        }
      ],
      "grain_size": {
        "grain_size": "5-20 nm"
      },
      "synthesis": {
        "steps": [
          {
            "two-photon lithography": {
              "photoresist": "IPL-780",
              "laser wavelength": "780 nm",
              "laser power": "30 mW",
              "structure size": "20 bcm  20 bcm  10 bcm",
              "geometry": "BCC nanolattice"
            }
          },
          {
            "development": {
              "developer": "PGMEA",
              "duration": "30 min"
            }
          },
          {
            "rinsing": {
              "solvent": "isopropyl alcohol",
              "duration": "5 min"
            }
          },
          {
            "magnetron sputtering deposition": {
              "current": "",
              "voltage": "",
              "pressure": "1  10^{-6} Pa",
              "gas type": "argon",
              "gas flow rate": "22 sccm ignition, 12 sccm total",
              "substrate temperature": "room temperature",
              "target material": "CoCrFeNiAl0.3@at",
              "deposition rate": "",
              "target to substrate distance": "",
              "duration": "10 min",
              "power": "500 W",
              "substrate rotation rate": "2 rpm"
            }
          }
        ]
      }
    }
  },
  {
    "doi": "10.1016/j.crhy.2018.09.004",
    "Record": {
      "metadata": {
        "composition": "CoCrFeMnNi@at"
      },
      "strength": [
        {
          "ys": "235 MPa",
          "uts": null,
          "strain": null,
          "temperature": "77-298 K",
          "strain_rate": null,
          "test_env": null,
          "test_type": "tensile"
        }
      ],
      "phase": [
        {
          "phases": [
            "FCC"
          ],
          "test_env": null
        }
      ],
      "grain_size": {
        "grain_size": ""
      },
      "synthesis": {
        "steps": []
      }
    }
  },
  {
    "doi": "10.1016/j.crhy.2018.09.004",
    "Record": {
      "metadata": {
        "composition": "CoCrNi@at"
      },
      "strength": [
        {
          "ys": "260 MPa",
          "uts": null,
          "strain": null,
          "temperature": "77-298 K",
          "strain_rate": null,
          "test_env": null,
          "test_type": "tensile"
        }
      ],
      "phase": [
        {
          "phases": [
            "FCC"
          ],
          "test_env": null
        }
      ],
      "grain_size": {
        "grain_size": ""
      },
      "synthesis": {
        "steps": []
      }
    }
  },
  {
    "doi": "10.1016/j.crhy.2018.09.004",
    "Record": {
      "metadata": {
        "composition": "CoCrFeNi@at"
      },
      "strength": [
        {
          "ys": "~200 MPa",
          "uts": null,
          "strain": null,
          "temperature": "room temperature",
          "strain_rate": null,
          "test_env": null,
          "test_type": "tensile"
        }
      ],
      "phase": [
        {
          "phases": [
            "FCC"
          ],
          "test_env": null
        }
      ],
      "grain_size": {
        "grain_size": ""
      },
      "synthesis": {
        "steps": []
      }
    }
  },
  {
    "doi": "10.1016/j.crhy.2018.09.004",
    "Record": {
      "metadata": {
        "composition": "(CoCrFeNi)94Ti2Al4@at"
      },
      "strength": [
        {
          "ys": ">1 GPa",
          "uts": null,
          "strain": null,
          "temperature": "room temperature",
          "strain_rate": null,
          "test_env": null,
          "test_type": "tensile"
        }
      ],
      "phase": [
        {
          "phases": [
            "FCC",
            "L12"
          ],
          "test_env": null
        }
      ],
      "grain_size": {
        "grain_size": "10-100 nm (precipitates)"
      },
      "synthesis": {
        "steps": []
      }
    }
  },
  {
    "doi": "10.1016/j.crhy.2018.09.004",
    "Record": {
      "metadata": {
        "composition": "Al0.3CoCrFeNi@at"
      },
      "strength": [],
      "phase": [
        {
          "phases": [
            "FCC",
            "L12"
          ],
          "test_env": null
        }
      ],
      "grain_size": {
        "grain_size": ""
      },
      "synthesis": {
        "steps": []
      }
    }
  },
  {
    "doi": "10.1016/j.crhy.2018.09.004",
    "Record": {
      "metadata": {
        "composition": "Al10Co25Cr8Fe15Ni36Ti6@at"
      },
      "strength": [],
      "phase": [
        {
          "phases": [
            "FCC",
            "L12"
          ],
          "test_env": "400-800°C"
        }
      ],
      "grain_size": {
        "grain_size": ""
      },
      "synthesis": {
        "steps": []
      }
    }
  },
  {
    "doi": "10.1016/j.crhy.2018.09.004",
    "Record": {
      "metadata": {
        "composition": "(CoCrFeNi)94Ti2Al4@at"
      },
      "strength": [],
      "phase": [
        {
          "phases": [
            "FCC",
            "L12"
          ],
          "test_env": "750-900°C"
        }
      ],
      "grain_size": {
        "grain_size": ""
      },
      "synthesis": {
        "steps": []
      }
    }
  },
  {
    "doi": "10.1016/j.crhy.2018.09.004",
    "Record": {
      "metadata": {
        "composition": "Al0.5NbTa0.8Ti1.5V0.2Zr@at"
      },
      "strength": [],
      "phase": [
        {
          "phases": [
            "BCC",
            "B2"
          ],
          "test_env": null
        }
      ],
      "grain_size": {
        "grain_size": ""
      },
      "synthesis": {
        "steps": [
          {
            "annealing": {
              "temperature": "",
              "duration": "",
              "atmosphere": ""
            }
          }
        ]
      }
    }
  },
  {
    "doi": "10.1016/j.crhy.2018.09.004",
    "Record": {
      "metadata": {
        "composition": "HfNbTaTiZr@at"
      },
      "strength": [],
      "phase": [
        {
          "phases": [
            "BCC"
          ],
          "test_env": null
        }
      ],
      "grain_size": {
        "grain_size": ""
      },
      "synthesis": {
        "steps": []
      }
    }
  },
  {
    "doi": "10.1016/j.crhy.2018.09.004",
    "Record": {
      "metadata": {
        "composition": "Co10Cr10Fe40Mn40@at"
      },
      "strength": [],
      "phase": [
        {
          "phases": [
            "FCC"
          ],
          "test_env": "room temperature, after deformation: twinning"
        }
      ],
      "grain_size": {
        "grain_size": ""
      },
      "synthesis": {
        "steps": []
      }
    }
  },
  {
    "doi": "10.1016/j.crhy.2018.09.004",
    "Record": {
      "metadata": {
        "composition": "Co10Cr10Fe50Mn30@at"
      },
      "strength": [],
      "phase": [
        {
          "phases": [
            "FCC",
            "HCP"
          ],
          "test_env": "room temperature, dual-phase, γ (FCC) and ε (HCP) prior to deformation"
        }
      ],
      "grain_size": {
        "grain_size": ""
      },
      "synthesis": {
        "steps": []
      }
    }
  },
  {
    "doi": "10.1016/j.crhy.2018.09.004",
    "Record": {
      "metadata": {
        "composition": "AlvMowNbTaxTiyZrz@at"
      },
      "strength": [],
      "phase": [
        {
          "phases": [
            "BCC",
            "B2"
          ],
          "test_env": "nanometer-sized, atomically coherent, cuboidal BCC particles in B2 matrix"
        }
      ],
      "grain_size": {
        "grain_size": ""
      },
      "synthesis": {
        "steps": []
      }
    }
  },
  {
    "doi": "10.1016/j.crhy.2018.09.004",
    "Record": {
      "metadata": {
        "composition": "CuMnNi@at+Al@at+Sn@at+Zn@at"
      },
      "strength": [],
      "phase": [
        {
          "phases": [
            "FCC",
            "B1",
            "B2",
            "L21"
          ],
          "test_env": "volume fractions of ordered B1, B2, L21 increase with Al, Sn, Zn"
        }
      ],
      "grain_size": {
        "grain_size": ""
      },
      "synthesis": {
        "steps": []
      }
    }
  },
  {
    "doi": "10.1016/j.crhy.2018.09.004",
    "Record": {
      "metadata": {
        "composition": "AlLiMg@at+Cu@at+Sc@at+Sn@at+Zn@at"
      },
      "strength": [],
      "phase": [
        {
          "phases": [
            "FCC",
            "HCP",
            "A5",
            "DO2",
            "C16"
          ],
          "test_env": null
        }
      ],
      "grain_size": {
        "grain_size": ""
      },
      "synthesis": {
        "steps": []
      }
    }
  },
  {
    "doi": "10.1016/j.crhy.2018.09.004",
    "Record": {
      "metadata": {
        "composition": "CoFeMnTixVyZrz@at"
      },
      "strength": [],
      "phase": [
        {
          "phases": [
            "Laves (C14)"
          ],
          "test_env": "0.5 ≤ x ≤ 2.5, 0.4 ≤ y ≤ 3, 0.4 ≤ z ≤ 3"
        }
      ],
      "grain_size": {
        "grain_size": ""
      },
      "synthesis": {
        "steps": []
      }
    }
  },
  {
    "doi": "10.1016/j.crhy.2018.09.004",
    "Record": {
      "metadata": {
        "composition": "HfNbTaTiZr@at"
      },
      "strength": [],
      "phase": [
        {
          "phases": [
            "BCC"
          ],
          "test_env": "ductile at room temperature"
        }
      ],
      "grain_size": {
        "grain_size": ""
      },
      "synthesis": {
        "steps": []
      }
    }
  },
  {
    "doi": "10.1007/s40195-022-01494-4",
    "Record": {
      "metadata": {
        "composition": "TiVTa@at"
      },
      "strength": [
        {
          "ys": "813 MPa",
          "uts": null,
          "strain": "17%",
          "temperature": "room temperature",
          "strain_rate": "2.5e-4 s^-1",
          "test_env": "dog-bone-shaped tensile specimen, gauge section 5 mm × 1.5 mm × 0.75 mm",
          "test_type": "tensile"
        }
      ],
      "phase": [
        {
          "phases": [
            "BCC"
          ],
          "test_env": null
        }
      ],
      "grain_size": {
        "grain_size": "82.8 μm"
      },
      "synthesis": {
        "steps": [
          {
            "levitation melting": {
              "atmosphere": "argon",
              "pressure": "6 × 10^-2 Pa (argon fill after vacuum to 2.5 × 10^-3 Pa)",
              "power": "",
              "coil frequency": "",
              "liquid mixing time": "",
              "number of remelts": "3"
            }
          }
        ]
      }
    }
  },
  {
    "doi": "10.1007/s40195-022-01494-4",
    "Record": {
      "metadata": {
        "composition": "TiVTaNb@at"
      },
      "strength": [
        {
          "ys": "702 MPa",
          "uts": null,
          "strain": "26%",
          "temperature": "room temperature",
          "strain_rate": "2.5e-4 s^-1",
          "test_env": "dog-bone-shaped tensile specimen, gauge section 5 mm × 1.5 mm × 0.75 mm",
          "test_type": "tensile"
        }
      ],
      "phase": [
        {
          "phases": [
            "BCC"
          ],
          "test_env": null
        }
      ],
      "grain_size": {
        "grain_size": "206.0 μm"
      },
      "synthesis": {
        "steps": [
          {
            "levitation melting": {
              "atmosphere": "argon",
              "pressure": "6 × 10^-2 Pa (argon fill after vacuum to 2.5 × 10^-3 Pa)",
              "power": "",
              "coil frequency": "",
              "liquid mixing time": "",
              "number of remelts": "3"
            }
          }
        ]
      }
    }
  },
  {
    "doi": "10.1007/s40195-022-01494-4",
    "Record": {
      "metadata": {
        "composition": "TiVTa@at"
      },
      "strength": [],
      "phase": [
        {
          "phases": [
            "BCC"
          ],
          "test_env": "after impact loading"
        }
      ],
      "grain_size": {
        "grain_size": "82.8 μm"
      },
      "synthesis": {
        "steps": [
          {
            "levitation melting": {
              "atmosphere": "argon",
              "pressure": "6 × 10^-2 Pa (argon fill after vacuum to 2.5 × 10^-3 Pa)",
              "power": "",
              "coil frequency": "",
              "liquid mixing time": "",
              "number of remelts": "3"
            }
          }
        ]
      }
    }
  },
  {
    "doi": "10.1007/s40195-022-01494-4",
    "Record": {
      "metadata": {
        "composition": "TiVTaNb@at"
      },
      "strength": [],
      "phase": [
        {
          "phases": [
            "BCC"
          ],
          "test_env": "after impact loading, deformation twinning present"
        }
      ],
      "grain_size": {
        "grain_size": "206.0 μm"
      },
      "synthesis": {
        "steps": [
          {
            "levitation melting": {
              "atmosphere": "argon",
              "pressure": "6 × 10^-2 Pa (argon fill after vacuum to 2.5 × 10^-3 Pa)",
              "power": "",
              "coil frequency": "",
              "liquid mixing time": "",
              "number of remelts": "3"
            }
          }
        ]
      }
    }
  },
  {
    "doi": "10.1007/s12540-019-00466-1",
    "Record": {
      "metadata": {
        "composition": "Co0.2Cr0.2Fe0.2Mn0.2Ni0.2@at"
      },
      "strength": [
        {
          "ys": "483 MPa",
          "uts": "719 MPa",
          "strain": null,
          "temperature": "room temperature",
          "strain_rate": "1e-3 s^-1",
          "test_env": "dog-bone specimen, gage length 5.0 mm, width 2.5 mm, thickness 1.5 mm",
          "test_type": "tensile"
        }
      ],
      "phase": [
        {
          "phases": [
            "FCC"
          ],
          "test_env": "base metal"
        }
      ],
      "grain_size": {
        "grain_size": "2.8 μm"
      },
      "synthesis": {
        "steps": [
          {
            "induction melting": {
              "power": "",
              "coil frequency": "",
              "atmosphere": "vacuum",
              "pressure": "",
              "crucible material": "",
              "liquid mixing time": "",
              "number of remelts": ""
            }
          },
          {
            "homogenization": {
              "temperature": "1100 °C",
              "duration": "24 h",
              "atmosphere": ""
            }
          },
          {
            "hot rolling": {
              "reduction": "",
              "temperature": "",
              "number of passes": ""
            }
          },
          {
            "cold rolling": {
              "reduction": "16.0-1.5 mm",
              "temperature": "",
              "number of passes": ""
            }
          },
          {
            "annealing": {
              "temperature": "800 °C",
              "duration": "1 h",
              "atmosphere": ""
            }
          }
        ]
      }
    }
  },
  {
    "doi": "10.1007/s12540-019-00466-1",
    "Record": {
      "metadata": {
        "composition": "Co0.2Cr0.2Fe0.2Mn0.2Ni0.2@at"
      },
      "strength": [
        {
          "ys": "145 MPa",
          "uts": "394 MPa",
          "strain": null,
          "temperature": "room temperature",
          "strain_rate": "1e-3 s^-1",
          "test_env": "dog-bone specimen, gage length 5.0 mm, width 2.5 mm, thickness 1.5 mm",
          "test_type": "tensile"
        }
      ],
      "phase": [
        {
          "phases": [
            "FCC"
          ],
          "test_env": "base metal"
        }
      ],
      "grain_size": {
        "grain_size": "308 μm"
      },
      "synthesis": {
        "steps": [
          {
            "induction melting": {
              "power": "",
              "coil frequency": "",
              "atmosphere": "vacuum",
              "pressure": "",
              "crucible material": "",
              "liquid mixing time": "",
              "number of remelts": ""
            }
          },
          {
            "homogenization": {
              "temperature": "1100 °C",
              "duration": "24 h",
              "atmosphere": ""
            }
          },
          {
            "cooling": {
              "method": "air cooling",
              "rate": ""
            }
          }
        ]
      }
    }
  },
  {
    "doi": "10.1007/s12540-019-00466-1",
    "Record": {
      "metadata": {
        "composition": "Co0.2Cr0.2Fe0.2Mn0.2Ni0.2@at"
      },
      "strength": [],
      "phase": [
        {
          "phases": [
            "FCC"
          ],
          "test_env": "friction stir weld, rolled starting material"
        }
      ],
      "grain_size": {
        "grain_size": "1.4 μm"
      },
      "synthesis": {
        "steps": [
          {
            "induction melting": {
              "power": "",
              "coil frequency": "",
              "atmosphere": "vacuum",
              "pressure": "",
              "crucible material": "",
              "liquid mixing time": "",
              "number of remelts": ""
            }
          },
          {
            "homogenization": {
              "temperature": "1100 °C",
              "duration": "24 h",
              "atmosphere": ""
            }
          },
          {
            "hot rolling": {
              "reduction": "",
              "temperature": "",
              "number of passes": ""
            }
          },
          {
            "cold rolling": {
              "reduction": "16.0-1.5 mm",
              "temperature": "",
              "number of passes": ""
            }
          },
          {
            "annealing": {
              "temperature": "800 °C",
              "duration": "1 h",
              "atmosphere": ""
            }
          },
          {
            "friction stir welding": {
              "rotation speed": "800 rpm",
              "welding speed": "100 mm min-1",
              "tool material": "WC-Co",
              "shoulder diameter": "10 mm",
              "probe diameter": "4.5/2.5 mm",
              "probe length": "1.3 mm",
              "tilt angle": "3°",
              "rotation direction": "clockwise"
            }
          }
        ]
      }
    }
  },
  {
    "doi": "10.1007/s12540-019-00466-1",
    "Record": {
      "metadata": {
        "composition": "Co0.2Cr0.2Fe0.2Mn0.2Ni0.2@at"
      },
      "strength": [],
      "phase": [
        {
          "phases": [
            "FCC"
          ],
          "test_env": "friction stir weld, cast starting material"
        }
      ],
      "grain_size": {
        "grain_size": "1.8 μm"
      },
      "synthesis": {
        "steps": [
          {
            "induction melting": {
              "power": "",
              "coil frequency": "",
              "atmosphere": "vacuum",
              "pressure": "",
              "crucible material": "",
              "liquid mixing time": "",
              "number of remelts": ""
            }
          },
          {
            "homogenization": {
              "temperature": "1100 °C",
              "duration": "24 h",
              "atmosphere": ""
            }
          },
          {
            "cooling": {
              "method": "air cooling",
              "rate": ""
            }
          },
          {
            "friction stir welding": {
              "rotation speed": "800 rpm",
              "welding speed": "100 mm min-1",
              "tool material": "WC-Co",
              "shoulder diameter": "10 mm",
              "probe diameter": "4.5/2.5 mm",
              "probe length": "1.3 mm",
              "tilt angle": "3°",
              "rotation direction": "clockwise"
            }
          }
        ]
      }
    }
  },
  {
    "doi": "10.1007/s11661-020-05927-6",
    "Record": {
      "metadata": {
        "composition": "Fe40Mn20Co20Cr15Si5@at"
      },
      "strength": [
        {
          "ys": null,
          "uts": null,
          "strain": "50%",
          "temperature": "room temperature",
          "strain_rate": "1e-4 s^-1",
          "test_env": null,
          "test_type": "tensile"
        },
        {
          "ys": null,
          "uts": null,
          "strain": "50%",
          "temperature": "room temperature",
          "strain_rate": "1e-3 s^-1",
          "test_env": null,
          "test_type": "tensile"
        },
        {
          "ys": null,
          "uts": null,
          "strain": "50%",
          "temperature": "room temperature",
          "strain_rate": "1e-2 s^-1",
          "test_env": null,
          "test_type": "tensile"
        },
        {
          "ys": null,
          "uts": null,
          "strain": "50%",
          "temperature": "room temperature",
          "strain_rate": "5e-2 s^-1",
          "test_env": null,
          "test_type": "tensile"
        }
      ],
      "phase": [
        {
          "phases": [
            "FCC",
            "HCP"
          ],
          "test_env": "prior to deformation"
        },
        {
          "phases": [
            "HCP"
          ],
          "test_env": "after tensile deformation at all strain rates"
        }
      ],
      "grain_size": {
        "grain_size": ""
      },
      "synthesis": {
        "steps": [
          {
            "induction melting": {
              "power": "",
              "coil frequency": "",
              "atmosphere": "argon",
              "pressure": "1 atm",
              "crucible material": "cold-copper",
              "liquid mixing time": "",
              "number of remelts": ""
            }
          },
          {
            "casting": {
              "mold material": "",
              "mold temperature": "",
              "casting temperature": ""
            }
          },
          {
            "hot rolling": {
              "reduction": "50%",
              "temperature": "900 b0C",
              "number of passes": ""
            }
          },
          {
            "homogenization": {
              "temperature": "1200 b0C",
              "duration": "5 h",
              "atmosphere": "argon"
            }
          },
          {
            "cooling": {
              "method": "quenching in ice water",
              "rate": ""
            }
          },
          {
            "friction stir processing": {
              "tool rotation rate": "250 RPM",
              "tool geometry": "tapered pin with shoulder, root, and pin diameters of 12, 7.5, and 6 mm; pin length 3.5 mm"
            }
          }
        ]
      }
    }
  },
  {
    "doi": "10.1007/s11661-020-05927-6",
    "Record": {
      "metadata": {
        "composition": "Fe42Mn30Cr15Co10Si3@at"
      },
      "strength": [
        {
          "ys": null,
