Repository: Sci-Extract/sisyphus

# Step through _sisyphus_ extraction process
Author: Soike Yuan  date: 1/12/2025

Prerequisite: Assumed that you have installed sisyphus on your machine and add .env file to your root path which contains API key. :shipit:

## Below is the file structure of the project,

```
├─ README.md                        
├─ pyproject.toml                   # Python project metadata and dependencies
├─ data/                            # Extracted data of high entropy alloys
├─ notebooks/                       # Jupyter notebooks
├─ db/                              # sql databases
├─ record/                          # record sql database
│─ sisyphus/

File: heas_bulk.json (part 12 of 15)
[
          "uts": null,
          "strain": "38%",
          "temperature": "room temperature",
          "strain_rate": "1e-4 s^-1",
          "test_env": null,
          "test_type": "tensile"
        },
        {
          "ys": null,
          "uts": null,
          "strain": "38%",
          "temperature": "room temperature",
          "strain_rate": "1e-3 s^-1",
          "test_env": null,
          "test_type": "tensile"
        },
        {
          "ys": null,
          "uts": null,
          "strain": "38%",
          "temperature": "room temperature",
          "strain_rate": "1e-2 s^-1",
          "test_env": null,
          "test_type": "tensile"
        },
        {
          "ys": null,
          "uts": null,
          "strain": "38%",
          "temperature": "room temperature",
          "strain_rate": "5e-2 s^-1",
          "test_env": null,
          "test_type": "tensile"
        }
      ],
      "phase": [
        {
          "phases": [
            "FCC",
            "HCP"
          ],
          "test_env": "prior to deformation"
        },
        {
          "phases": [
            "FCC",
            "HCP"
          ],
          "test_env": "after tensile deformation at all strain rates; ~30% retained FCC, ~70% HCP"
        }
      ],
      "grain_size": {
        "grain_size": ""
      },
      "synthesis": {
        "steps": [
          {
            "induction melting": {
              "power": "",
              "coil frequency": "",
              "atmosphere": "argon",
              "pressure": "1 atm",
              "crucible material": "cold-copper",
              "liquid mixing time": "",
              "number of remelts": ""
            }
          },
          {
            "casting": {
              "mold material": "",
              "mold temperature": "",
              "casting temperature": ""
            }
          },
          {
            "hot rolling": {
              "reduction": "50%",
              "temperature": "900 b0C",
              "number of passes": ""
            }
          },
          {
            "homogenization": {
              "temperature": "1200 b0C",
              "duration": "5 h",
              "atmosphere": "argon"
            }
          },
          {
            "cooling": {
              "method": "quenching in ice water",
              "rate": ""
            }
          },
          {
            "friction stir processing": {
              "tool rotation rate": "250 RPM",
              "tool geometry": "tapered pin with shoulder, root, and pin diameters of 12, 7.5, and 6 mm; pin length 3.5 mm"
            }
          }
        ]
      }
    }
  },
  {
    "doi": "10.1016/j.jmrt.2021.09.018",
    "Record": {
      "metadata": {
        "composition": "Fe50Mn30Co10Cr10C2Mo1@at"
      },
      "strength": [
        {
          "ys": null,
          "uts": "712 MPa",
          "strain": "93.1%",
          "temperature": "room temperature",
          "strain_rate": null,
          "test_env": null,
          "test_type": "tensile"
        }
      ],
      "phase": [
        {
          "phases": [
            "FCC"
          ],
          "test_env": null
        }
      ],
      "grain_size": {
        "grain_size": ""
      },
      "synthesis": {
        "steps": [
          {
            "arc melting": {
              "power": "",
              "atmosphere": "argon",
              "pressure": "",
              "crucible material": "Cu",
              "electrode material": "Ti gettered",
              "number of remelts": "5"
            }
          },
          {
            "solution treatment": {
              "temperature": "1200 b0C",
              "duration": "2 h",
              "atmosphere": "",
              "quenching medium": "water",
              "quenching temperature": ""
            }
          },
          {
            "cold rolling": {
              "reduction": "70%",
              "temperature": "",
              "number of passes": ">30"
            }
          },
          {
            "annealing": {
              "temperature": "1000 b0C",
              "duration": "0 min",
              "atmosphere": ""
            }
          }
        ]
      }
    }
  },
  {
    "doi": "10.1016/j.jmrt.2021.09.018",
    "Record": {
      "metadata": {
        "composition": "Fe50Mn30Co10Cr10C2Mo1@at"
      },
      "strength": [
        {
          "ys": null,
          "uts": "825 MPa",
          "strain": "113.6%",
          "temperature": "room temperature",
          "strain_rate": null,
          "test_env": null,
          "test_type": "tensile"
        }
      ],
      "phase": [
        {
          "phases": [
            "FCC"
          ],
          "test_env": null
        }
      ],
      "grain_size": {
        "grain_size": ""
      },
      "synthesis": {
        "steps": [
          {
            "arc melting": {
              "power": "",
              "atmosphere": "argon",
              "pressure": "",
              "crucible material": "Cu",
              "electrode material": "Ti gettered",
              "number of remelts": "5"
            }
          },
          {
            "solution treatment": {
              "temperature": "1200 b0C",
              "duration": "2 h",
              "atmosphere": "",
              "quenching medium": "water",
              "quenching temperature": ""
            }
          },
          {
            "cold rolling": {
              "reduction": "70%",
              "temperature": "",
              "number of passes": ">30"
            }
          },
          {
            "annealing": {
              "temperature": "1000 b0C",
              "duration": "5 min",
              "atmosphere": ""
            }
          }
        ]
      }
    }
  },
  {
    "doi": "10.1016/j.jmrt.2021.09.018",
    "Record": {
      "metadata": {
        "composition": "Fe50Mn30Co10Cr10C2Mo1@at"
      },
      "strength": [
        {
          "ys": null,
          "uts": "832 MPa",
          "strain": "98%",
          "temperature": "room temperature",
          "strain_rate": null,
          "test_env": null,
          "test_type": "tensile"
        }
      ],
      "phase": [
        {
          "phases": [
            "FCC",
            "precipitation",
            "intermetallic compounds"
          ],
          "test_env": null
        }
      ],
      "grain_size": {
        "grain_size": ""
      },
      "synthesis": {
        "steps": [
          {
            "arc melting": {
              "power": "",
              "atmosphere": "argon",
              "pressure": "",
              "crucible material": "Cu",
              "electrode material": "Ti gettered",
              "number of remelts": "5"
            }
          },
          {
            "solution treatment": {
              "temperature": "1200 b0C",
              "duration": "2 h",
              "atmosphere": "",
              "quenching medium": "water",
              "quenching temperature": ""
            }
          },
          {
            "cold rolling": {
              "reduction": "70%",
              "temperature": "",
              "number of passes": ">30"
            }
          },
          {
            "annealing": {
              "temperature": "1000 b0C",
              "duration": "10 min",
              "atmosphere": ""
            }
          }
        ]
      }
    }
  },
  {
    "doi": "10.1016/j.jmrt.2021.09.018",
    "Record": {
      "metadata": {
        "composition": "Fe50Mn30Co10Cr10C2Mo1@at"
      },
      "strength": [
        {
          "ys": null,
          "uts": "825 MPa",
          "strain": "113.6%",
          "temperature": "room temperature",
          "strain_rate": null,
          "test_env": null,
          "test_type": "tensile"
        }
      ],
      "phase": [
        {
          "phases": [
            "FCC"
          ],
          "test_env": null
        }
      ],
      "grain_size": {
        "grain_size": ""
      },
      "synthesis": {
        "steps": [
          {
            "arc melting": {
              "power": "",
              "atmosphere": "argon",
              "pressure": "",
              "crucible material": "Cu",
              "electrode material": "Ti gettered",
              "number of remelts": "5"
            }
          },
          {
            "solution treatment": {
              "temperature": "1200 b0C",
              "duration": "2 h",
              "atmosphere": "",
              "quenching medium": "water",
              "quenching temperature": ""
            }
          },
          {
            "cold rolling": {
              "reduction": "70%",
              "temperature": "",
              "number of passes": ">30"
            }
          },
          {
            "annealing": {
              "temperature": "1000 b0C",
              "duration": "5 min",
              "atmosphere": ""
            }
          }
        ]
      }
    }
  },
  {
    "doi": "10.1016/j.jmrt.2021.09.018",
    "Record": {
      "metadata": {
        "composition": "Fe50Mn30Co10Cr10C2Mo1@at"
      },
      "strength": [
        {
          "ys": null,
          "uts": null,
          "strain": null,
          "temperature": null,
          "strain_rate": null,
          "test_env": null,
          "test_type": "tensile"
        }
      ],
      "phase": [
        {
          "phases": [
            "FCC"
          ],
          "test_env": null
        }
      ],
      "grain_size": {
        "grain_size": ""
      },
      "synthesis": {
        "steps": [
          {
            "arc melting": {
              "power": "",
              "atmosphere": "argon",
              "pressure": "",
              "crucible material": "Cu",
              "electrode material": "Ti gettered",
              "number of remelts": "5"
            }
          },
          {
            "solution treatment": {
              "temperature": "1200 b0C",
              "duration": "2 h",
              "atmosphere": "",
              "quenching medium": "water",
              "quenching temperature": ""
            }
          },
          {
            "cold rolling": {
              "reduction": "70%",
              "temperature": "",
              "number of passes": ">30"
            }
          },
          {
            "annealing": {
              "temperature": "1000 b0C",
              "duration": "3 min",
              "atmosphere": ""
            }
          }
        ]
      }
    }
  },
  {
    "doi": "10.1016/j.jmrt.2021.09.018",
    "Record": {
      "metadata": {
        "composition": "Fe50Mn30Co10Cr10@at"
      },
      "strength": [
        {
          "ys": "330 MPa",
          "uts": null,
          "strain": "73%",
          "temperature": "room temperature",
          "strain_rate": null,
          "test_env": null,
          "test_type": "tensile"
        }
      ],
      "phase": [],
      "grain_size": {
        "grain_size": "~300 \u0003bcm"
      },
      "synthesis": {
        "steps": []
      }
    }
  },
  {
    "doi": "10.1016/j.jmrt.2021.09.018",
    "Record": {
      "metadata": {
        "composition": "Fe50Mn30Co10Cr10@at"
      },
      "strength": [
        {
          "ys": null,
          "uts": "~730 MPa",
          "strain": "50%",
          "temperature": "room temperature",
          "strain_rate": null,
          "test_env": null,
          "test_type": "tensile"
        }
      ],
      "phase": [],
      "grain_size": {
        "grain_size": "~45 \u0003bcm"
      },
      "synthesis": {
        "steps": [
          {
            "homogenization": {
              "temperature": "",
              "duration": "",
              "atmosphere": ""
            }
          }
        ]
      }
    }
  },
  {
    "doi": "10.1016/j.jmrt.2021.09.018",
    "Record": {
      "metadata": {
        "composition": "Fe50Mn30Co10Cr10@at"
      },
      "strength": [
        {
          "ys": null,
          "uts": "~870 MPa",
          "strain": "75%",
          "temperature": "room temperature",
          "strain_rate": null,
          "test_env": null,
          "test_type": "tensile"
        }
      ],
      "phase": [],
      "grain_size": {
        "grain_size": "~4.5 \u0003bcm"
      },
      "synthesis": {
        "steps": [
          {
            "cold rolling": {
              "reduction": "",
              "temperature": "",
              "number of passes": ""
            }
          },
          {
            "annealing": {
              "temperature": "",
              "duration": "",
              "atmosphere": ""
            }
          }
        ]
      }
    }
  },
  {
    "doi": "10.1016/j.jmrt.2021.09.018",
    "Record": {
      "metadata": {
        "composition": "CoCrNi@at"
      },
      "strength": [
        {
          "ys": null,
          "uts": "1 GPa",
          "strain": "70%",
          "temperature": "room temperature",
          "strain_rate": null,
          "test_env": null,
          "test_type": "tensile"
        }
      ],
      "phase": [],
      "grain_size": {
        "grain_size": ""
      },
      "synthesis": {
        "steps": []
      }
    }
  },
  {
    "doi": "10.1016/j.jmrt.2021.09.018",
    "Record": {
      "metadata": {
        "composition": "Cr26Mn20Fe20Co20Ni14@at"
      },
      "strength": [
        {
          "ys": null,
          "uts": null,
          "strain": "73%",
          "temperature": "room temperature",
          "strain_rate": null,
          "test_env": null,
          "test_type": "tensile"
        }
      ],
      "phase": [],
      "grain_size": {
        "grain_size": ""
      },
      "synthesis": {
        "steps": []
      }
    }
  },
  {
    "doi": "10.1016/j.jmrt.2021.09.018",
    "Record": {
      "metadata": {
        "composition": "Co35Cr20Mn15Ni15Fe15@at"
      },
      "strength": [
        {
          "ys": null,
          "uts": "688 MPa",
          "strain": "96%",
          "temperature": "room temperature",
          "strain_rate": null,
          "test_env": null,
          "test_type": "tensile"
        }
      ],
      "phase": [],
      "grain_size": {
        "grain_size": ""
      },
      "synthesis": {
        "steps": []
      }
    }
  },
  {
    "doi": "10.1016/j.jmrt.2021.09.018",
    "Record": {
      "metadata": {
        "composition": "Co35Cr25Mn15Ni15Fe10@at"
      },
      "strength": [
        {
          "ys": null,
          "uts": "806 MPa",
          "strain": "76%",
          "temperature": "room temperature",
          "strain_rate": null,
          "test_env": null,
          "test_type": "tensile"
        }
      ],
      "phase": [],
      "grain_size": {
        "grain_size": ""
      },
      "synthesis": {
        "steps": []
      }
    }
  },
  {
    "doi": "10.1016/j.jmrt.2021.09.018",
    "Record": {
      "metadata": {
        "composition": "CrCoNi@at"
      },
      "strength": [
        {
          "ys": null,
          "uts": "964 MPa",
          "strain": "66%",
          "temperature": "room temperature",
          "strain_rate": null,
          "test_env": null,
          "test_type": "tensile"
        }
      ],
      "phase": [],
      "grain_size": {
        "grain_size": ""
      },
      "synthesis": {
        "steps": [
          {
            "annealing": {
              "temperature": "",
              "duration": "",
              "atmosphere": ""
            }
          }
        ]
      }
    }
  },
  {
    "doi": "10.1016/j.matlet.2022.131879",
    "Record": {
      "metadata": {
        "composition": "Al0.3CoCrFeNiCu@at"
      },
      "strength": [
        {
          "ys": "360 MPa",
          "uts": "700 MPa",
          "strain": "60%",
          "temperature": "room temperature",
          "strain_rate": "1e-3 s^-1",
          "test_env": "dogbone shaped specimen, rolling direction",
          "test_type": "tensile"
        }
      ],
      "phase": [
        {
          "phases": [
            "FCC",
            "Cu-rich phase"
          ],
          "test_env": null
        }
      ],
      "grain_size": {
        "grain_size": ""
      },
      "synthesis": {
        "steps": [
          {
            "induction melting": {
              "power": "",
              "coil frequency": "",
              "atmosphere": "argon",
              "pressure": "",
              "crucible material": "",
              "liquid mixing time": "",
              "number of remelts": ""
            }
          }
        ]
      }
    }
  },
  {
    "doi": "10.1016/j.matlet.2022.131879",
    "Record": {
      "metadata": {
        "composition": "Al0.3CoCrFeNiCu@at"
      },
      "strength": [
        {
          "ys": "750 MPa",
          "uts": "850 MPa",
          "strain": "31%",
          "temperature": "room temperature",
          "strain_rate": "1e-3 s^-1",
          "test_env": "dogbone shaped specimen, rolling direction",
          "test_type": "tensile"
        }
      ],
      "phase": [
        {
          "phases": [
            "FCC",
            "Cu-rich phase"
          ],
          "test_env": null
        }
      ],
      "grain_size": {
        "grain_size": "1-1.5 μm (matrix), 2-8 μm (Cu-rich region)"
      },
      "synthesis": {
        "steps": [
          {
            "induction melting": {
              "power": "",
              "coil frequency": "",
              "atmosphere": "argon",
              "pressure": "",
              "crucible material": "",
              "liquid mixing time": "",
              "number of remelts": ""
            }
          },
          {
            "cold rolling": {
              "reduction": "90%",
              "temperature": "",
              "number of passes": ""
            }
          },
          {
            "annealing": {
              "temperature": "1000 °C",
              "duration": "5 min",
              "atmosphere": ""
            }
          }
        ]
      }
    }
  },
  {
    "doi": "10.1016/j.matlet.2022.131879",
    "Record": {
      "metadata": {
        "composition": "Al0.3CoCrFeNiCu@at"
      },
      "strength": [
        {
          "ys": "880 MPa",
          "uts": "970 MPa",
          "strain": "29%",
          "temperature": "room temperature",
          "strain_rate": "1e-3 s^-1",
          "test_env": "dogbone shaped specimen, rolling direction",
          "test_type": "tensile"
        }
      ],
      "phase": [
        {
          "phases": [
            "FCC",
            "Cu-rich phase",
            "L12 ordered nano-precipitates"
          ],
          "test_env": null
        }
      ],
      "grain_size": {
        "grain_size": "1-1.5 μm (matrix), 2-8 μm (Cu-rich region)"
      },
      "synthesis": {
        "steps": [
          {
            "induction melting": {
              "power": "",
              "coil frequency": "",
              "atmosphere": "argon",
              "pressure": "",
              "crucible material": "",
              "liquid mixing time": "",
              "number of remelts": ""
            }
          },
          {
            "cold rolling": {
              "reduction": "90%",
              "temperature": "",
              "number of passes": ""
            }
          },
          {
            "annealing": {
              "temperature": "1000 °C",
              "duration": "5 min",
              "atmosphere": ""
            }
          },
          {
            "annealing": {
              "temperature": "600 °C",
              "duration": "10 h",
              "atmosphere": ""
            }
          }
        ]
      }
    }
  },
  {
    "doi": "10.1016/j.matlet.2022.131879",
    "Record": {
      "metadata": {
        "composition": "Al0.3CoCrFeNiCu@at"
      },
      "strength": [
        {
          "ys": "",
          "uts": "1200 MPa",
          "strain": "",
          "temperature": "room temperature",
          "strain_rate": "1e-3 s^-1",
          "test_env": "dogbone shaped specimen, rolling direction",
          "test_type": "tensile"
        }
      ],
      "phase": [
        {
          "phases": [
            "FCC",
            "Cu-rich phase"
          ],
          "test_env": null
        }
      ],
      "grain_size": {
        "grain_size": ""
      },
      "synthesis": {
        "steps": [
          {
            "induction melting": {
              "power": "",
              "coil frequency": "",
              "atmosphere": "argon",
              "pressure": "",
              "crucible material": "",
              "liquid mixing time": "",
              "number of remelts": ""
            }
          },
          {
            "cold rolling": {
              "reduction": "90%",
              "temperature": "",
              "number of passes": ""
            }
          }
        ]
      }
    }
  },
  {
    "doi": "10.1016/j.msea.2023.145931",
    "Record": {
      "metadata": {
        "composition": "Fe49.5Mn30Co10Cr10C0.5@at"
      },
      "strength": [
        {
          "ys": "378.6 MPa",
          "uts": "871.5 MPa",
          "strain": "46.3%",
          "temperature": "room temperature",
          "strain_rate": "1e-3 s^-1",
          "test_env": "tensile, along rolling direction",
          "test_type": "tensile"
        },
        {
          "ys": "403.0 MPa",
          "uts": "782.1 MPa",
          "strain": "57.7%",
          "temperature": "room temperature",
          "strain_rate": "10 s^-1",
          "test_env": "tensile, along rolling direction",
          "test_type": "tensile"
        },
        {
          "ys": "418.7 MPa",
          "uts": "783.1 MPa",
          "strain": "50.6%",
          "temperature": "room temperature",
          "strain_rate": "1e2 s^-1",
          "test_env": "tensile, along rolling direction",
          "test_type": "tensile"
        },
        {
          "ys": "439.1 MPa",
          "uts": "825.5 MPa",
          "strain": "51.0%",
          "temperature": "room temperature",
          "strain_rate": "1e3 s^-1",
          "test_env": "tensile, along rolling direction",
          "test_type": "tensile"
        }
      ],
      "phase": [
        {
          "phases": [
            "FCC"
          ],
          "test_env": "as-annealed, before deformation"
        },
        {
          "phases": [
            "FCC",
            "HCP"
          ],
          "test_env": "quasi-static tensile deformation, HCP fraction increases from ~15.8% (15% strain) to ~78.7% (46% strain)"
        },
        {
          "phases": [
            "FCC",
            "HCP"
          ],
          "test_env": "dynamic tensile deformation, HCP fraction at 10 s^-1: ~13.7% (43% strain) to ~0.6% (400% strain); at 1e2 s^-1: ~19.9% (35% strain); at 1e3 s^-1: ~20.6% (35% strain) to ~1.0% (1000% strain)"
        },
        {
          "phases": [
            "carbides"
          ],
          "test_env": "nano-sized, Cr-enriched, present in as-annealed and deformed states"
        }
      ],
      "grain_size": {
        "grain_size": "~3.11 μm"
      },
      "synthesis": {
        "steps": [
          {
            "melting": {
              "atmosphere": "argon",
              "purity": ">99.8 wt%",
              "number of remelts": "4"
            }
          },
          {
            "casting": {
              "mold material": "",
              "mold temperature": "",
              "casting temperature": ""
            }
          },
          {
            "homogenization": {
              "temperature": "1473 K",
              "duration": "12 h",
              "atmosphere": "vacuum"
            }
          },
          {
            "forging": {
              "temperature": "",
              "strain rate": "",
              "deformation degree": "billet forged to 100 × 15 mm^2, air-cooled"
            }
          },
          {
            "hot rolling": {
              "reduction": "67% (15 mm to 5 mm)",
              "temperature": "1173 K",
              "number of passes": ""
            }
          },
          {
            "homogenization": {
              "temperature": "1473 K",
              "duration": "2 h",
              "atmosphere": "argon"
            }
          },
          {
            "cooling": {
              "method": "water quenching",
              "rate": ""
            }
          },
          {
            "cold rolling": {
              "reduction": "60% (5 mm to 2 mm)",
              "temperature": "",
              "number of passes": ""
            }
          },
          {
            "annealing": {
              "temperature": "1173 K",
              "duration": "10 min",
              "atmosphere": "",
              "quenching medium": "water"
            }
          }
        ]
      }
    }
  },
  {
    "doi": "10.1016/j.actamat.2021.117571",
    "Record": {
      "metadata": {
        "composition": "Co20Cr20Fe20Ni20Mn20@at"
      },
      "strength": [
        {
          "ys": "201 MPa",
          "uts": "543 MPa",
          "strain": "70%",
          "temperature": "room temperature",
          "strain_rate": "1.0e-3 s^-1",
          "test_env": "dog-bone tensile, gage 2.5 mm x 6.4 mm x 1.5 mm",
          "test_type": "tensile"
        }
      ],
      "phase": [
        {
          "phases": [
            "FCC"
          ],
          "test_env": null
        }
      ],
      "grain_size": {
        "grain_size": "59.3 ± 18.6 μm"
      },
      "synthesis": {
        "steps": [
          {
            "arc melting": {
              "power": "",
              "atmosphere": "argon",
              "pressure": "",
              "crucible material": "",
              "electrode material": "",
              "number of remelts": ">5"
            }
          },
          {
            "homogenization": {
              "temperature": "1423 K",
              "duration": "12 h",
              "atmosphere": "argon"
            }
          },
          {
            "hot rolling": {
              "reduction": "50%",
              "temperature": "1373 K",
              "number of passes": ""
            }
          },
          {
            "cooling": {
              "method": "water quenching",
              "rate": ""
            }
          },
          {
            "cold rolling": {
              "reduction": "40%",
              "temperature": "room temperature",
              "number of passes": ""
            }
          },
          {
            "annealing": {
              "temperature": "1373 K",
              "duration": "10 min",
              "atmosphere": ""
            }
          },
          {
            "cooling": {
              "method": "water quenching",
              "rate": ""
            }
          }
        ]
      }
    }
  },
  {
    "doi": "10.1016/j.actamat.2021.117571",
    "Record": {
      "metadata": {
        "composition": "Co20Cr20Fe20Ni20Mn10Si10@at"
      },
      "strength": [
        {
          "ys": "306 MPa",
          "uts": "792 MPa",
          "strain": "100%",
          "temperature": "room temperature",
          "strain_rate": "1.0e-3 s^-1",
          "test_env": "dog-bone tensile, gage 2.5 mm x 6.4 mm x 1.5 mm",
          "test_type": "tensile"
        }
      ],
      "phase": [
        {
          "phases": [
            "FCC"
          ],
          "test_env": "as-prepared"
        },
        {
          "phases": [
            "FCC",
            "nano-twins",
            "stacking faults"
          ],
          "test_env": "after tensile deformation (up to 82% strain)"
        }
      ],
      "grain_size": {
        "grain_size": "64.6 ± 23.2 μm"
      },
      "synthesis": {
        "steps": [
          {
            "arc melting": {
              "power": "",
              "atmosphere": "argon",
              "pressure": "",
              "crucible material": "",
              "electrode material": "",
              "number of remelts": ">5"
            }
          },
          {
            "homogenization": {
              "temperature": "1423 K",
              "duration": "12 h",
              "atmosphere": "argon"
            }
          },
          {
            "hot rolling": {
              "reduction": "50%",
              "temperature": "1373 K",
              "number of passes": ""
            }
          },
          {
            "cooling": {
              "method": "water quenching",
              "rate": ""
            }
          },
          {
            "cold rolling": {
              "reduction": "40%",
              "temperature": "room temperature",
              "number of passes": ""
            }
          },
          {
            "annealing": {
              "temperature": "1373 K",
              "duration": "2 min",
              "atmosphere": ""
            }
          },
          {
            "cooling": {
              "method": "water quenching",
              "rate": ""
            }
          }
        ]
      }
    }
  },
  {
    "doi": "10.1016/j.actamat.2021.117571",
    "Record": {
      "metadata": {
        "composition": "Co22Cr22Fe22Ni22Si12@at"
      },
      "strength": [
        {
          "ys": "332 MPa",
          "uts": "843 MPa",
          "strain": "100%",
          "temperature": "room temperature",
          "strain_rate": "1.0e-3 s^-1",
          "test_env": "dog-bone tensile, gage 2.5 mm x 6.4 mm x 1.5 mm",
          "test_type": "tensile"
        }
      ],
      "phase": [
        {
          "phases": [
            "FCC"
          ],
          "test_env": "as-prepared"
        },
        {
          "phases": [
            "FCC",
            "HCP",
            "stacking faults"
          ],
          "test_env": "after tensile deformation (up to 82% strain)"
        }
      ],
      "grain_size": {
        "grain_size": "61.6 ± 20.7 μm"
      },
      "synthesis": {
        "steps": [
          {
            "arc melting": {
              "power": "",
              "atmosphere": "argon",
              "pressure": "",
              "crucible material": "",
              "electrode material": "",
              "number of remelts": ">5"
            }
          },
          {
            "homogenization": {
              "temperature": "1423 K",
              "duration": "12 h",
              "atmosphere": "argon"
            }
          },
          {
            "hot rolling": {
              "reduction": "50%",
              "temperature": "1373 K",
              "number of passes": ""
            }
          },
          {
            "cooling": {
              "method": "water quenching",
              "rate": ""
            }
          },
          {
            "cold rolling": {
              "reduction": "40%",
              "temperature": "room temperature",
              "number of passes": ""
            }
          },
          {
            "annealing": {
              "temperature": "1373 K",
              "duration": "2 min",
              "atmosphere": ""
            }
          },
          {
            "cooling": {
              "method": "water quenching",
              "rate": ""
            }
          }
        ]
      }
    }
  },
  {
    "doi": "10.1016/j.jallcom.2018.08.290",
    "Record": {
      "metadata": {
        "composition": "AlCrCuFeNi@at"
      },
      "strength": [
        {
          "ys": null,
          "uts": "1655.2 MPa",
          "strain": "6.5%",
          "temperature": "room temperature",
          "strain_rate": "1e-3 s^-1",
          "test_env": "compression, cylinder axis parallel to building direction (SLM 0°)",
          "test_type": "compressive"
        },
        {
          "ys": null,
          "uts": "2052.8 MPa",
          "strain": "6.8%",
          "temperature": "room temperature",
          "strain_rate": "1e-3 s^-1",
          "test_env": "compression, cylinder axis perpendicular to building direction (SLM 90°)",
          "test_type": "compressive"
        }
      ],
      "phase": [
        {
          "phases": [
            "BCC (B2, ordered)",
            "BCC (A2, disordered)"
          ],
          "test_env": null
        },
        {
          "phases": [
            "nano-scale Cu-rich phase (precipitate)"
          ],
          "test_env": "at grain boundaries and sub-grain boundaries"
        }
      ],
      "grain_size": {
        "grain_size": "4.39 ± 2.96 μm"
      },
      "synthesis": {
        "steps": [
          {
            "powder atomization": {
              "atomization method": "argon gas atomization",
              "particle size distribution": "11.2–58.9 μm, mean 30.3 μm"
            }
          },
          {
            "selective laser melting": {
              "laser power": "300 W",
              "scan speed": "600 mm/s",
              "spot size": "100 μm",
              "layer thickness": "40 μm",
              "hatch spacing": "0.08 mm",
              "atmosphere": "argon (O2 and H2O < 40 ppm)"
            }
          }
        ]
      }
    }
  },
  {
    "doi": "10.1016/j.jallcom.2018.08.290",
    "Record": {
      "metadata": {
        "composition": "AlCrCuFeNi@at"
      },
      "strength": [
        {
          "ys": null,
          "uts": "1750 MPa",
          "strain": "1.8%",
          "temperature": "room temperature",
          "strain_rate": null,
          "test_env": "compression, as-cast",
          "test_type": "compressive"
        }
      ],
      "phase": [
        {
          "phases": [
            "BCC",
            "FCC"
          ],
          "test_env": null
        }
      ],
      "grain_size": {
        "grain_size": ""
      },
      "synthesis": {
        "steps": [
          {
            "casting": {
              "mold material": "",
              "mold temperature": "",
              "casting temperature": ""
            }
          }
        ]
      }
    }
  },
  {
    "doi": "10.1016/j.ijrmhm.2023.106225",
    "Record": {
      "metadata": {
        "composition": "W@wt[90%]+Al0.5Cr0.9FeNi2.5V0.2@at[10%]"
      },
      "strength": [
        {
          "ys": "880 MPa",
          "uts": "1222 MPa",
          "strain": "14.2%",
          "temperature": "room temperature",
          "strain_rate": "1e-3 s^-1",
          "test_env": null,
          "test_type": "tensile"
        },
        {
          "ys": null,
          "uts": "2100 MPa",
          "strain": null,
          "temperature": "room temperature",
          "strain_rate": "6000 s^-1",
          "test_env": null,
          "test_type": "compressive"
        },
        {
          "ys": null,
          "uts": "2000 MPa",
          "strain": null,
          "temperature": "room temperature",
          "strain_rate": "4000 s^-1",
          "test_env": null,
          "test_type": "compressive"
        }
      ],
      "phase": [
        {
          "phases": [
            "W",
            "FCC",
            "L12 (ordered, ultrafine, <1 nm, <5 vol%)"
          ],
          "test_env": "as-deposited; L12 precipitates ultrafine"
        }
      ],
      "grain_size": {
        "grain_size": "10 μm (W particle size)"
      },
      "synthesis": {
        "steps": [
          {
            "powder atomization": {
              "atomization method": "gas atomization",
              "particle size distribution": "75-150 μm (HEA), 5-12 μm (W)",
              "atomizing gas type": "",
              "atomizing gas pressure": "",
              "atomizing gas flow rate": "",
              "melt flow rate": "",
              "nozzle diameter": "",
              "atomization chamber pressure": "",
              "cooling rate": "",
              "superheat temperature": "",
              "impingement angle": ""
            }
          },
          {
            "mechanical alloying": {
              "milling time": "10 h",
              "milling speed": "",
              "ball to powder ratio": "",
              "atmosphere": "",
              "milling media size": "",
              "milling media material": "",
              "process control agent": ""
            }
          },
          {
            "direct energy deposition": {
              "laser power": "1500 W",
              "scan speed": "10 mm/s",
              "powder feed rate": "20 g/min",
              "spot size": "3 mm",
              "atmosphere": "argon (O2 < 50 ppm)",
              "shielding gas flow rate": "",
              "nozzle type": "",
              "layer thickness": "",
              "hatch spacing": "",
              "energy density": "",
              "build plate temperature": ""
            }
          }
        ]
      }
    }
  },
  {
    "doi": "10.1016/j.ijrmhm.2023.106225",
    "Record": {
      "metadata": {
        "composition": "W@wt[90%]+Al0.5Cr0.9FeNi2.5V0.2@at[10%]"
      },
      "strength": [
        {
          "ys": "921 MPa",
          "uts": "1290 MPa",
          "strain": "11.8%",
          "temperature": "room temperature",
          "strain_rate": "1e-3 s^-1",
          "test_env": null,
          "test_type": "tensile"
        },
        {
          "ys": null,
          "uts": "2100 MPa",
          "strain": null,
          "temperature": "room temperature",
          "strain_rate": "6000 s^-1",
          "test_env": null,
          "test_type": "compressive"
        },
        {
          "ys": null,
          "uts": "2000 MPa",
          "strain": null,
          "temperature": "room temperature",
          "strain_rate": "4000 s^-1",
          "test_env": null,
          "test_type": "compressive"
        }
      ],
      "phase": [
        {
          "phases": [
            "W",
            "FCC",
            "L12 (ordered, square, ~25 nm, 30-35 vol%)"
          ],
          "test_env": "aged at 700 °C for 4 h; square L12 precipitates"
        }
      ],
      "grain_size": {
        "grain_size": "10 μm (W particle size)"
      },
      "synthesis": {
        "steps": [
          {
            "powder atomization": {
              "atomization method": "gas atomization",
              "particle size distribution": "75-150 μm (HEA), 5-12 μm (W)",
              "atomizing gas type": "",
              "atomizing gas pressure": "",
              "atomizing gas flow rate": "",
              "melt flow rate": "",
              "nozzle diameter": "",
              "atomization chamber pressure": "",
              "cooling rate": "",
              "superheat temperature": "",
              "impingement angle": ""
            }
          },
          {
            "mechanical alloying": {
              "milling time": "10 h",
              "milling speed": "",
              "ball to powder ratio": "",
              "atmosphere": "",
              "milling media size": "",
              "milling media material": "",
              "process control agent": ""
            }
          },
          {
            "direct energy deposition": {
              "laser power": "1500 W",
              "scan speed": "10 mm/s",
              "powder feed rate": "20 g/min",
              "spot size": "3 mm",
              "atmosphere": "argon (O2 < 50 ppm)",
              "shielding gas flow rate": "",
              "nozzle type": "",
              "layer thickness": "",
              "hatch spacing": "",
              "energy density": "",
              "build plate temperature": ""
            }
          },
          {
            "aging": {
              "temperature": "700 °C",
              "duration": "4 h",
              "atmosphere": ""
            }
          }
        ]
      }
    }
  },
  {
    "doi": "10.1016/j.ijrmhm.2023.106225",
    "Record": {
      "metadata": {
        "composition": "W@wt[90%]+Al0.5Cr0.9FeNi2.5V0.2@at[10%]"
      },
      "strength": [
        {
          "ys": "939 MPa",
          "uts": "1244 MPa",
          "strain": "3.9%",
          "temperature": "room temperature",
          "strain_rate": "1e-3 s^-1",
          "test_env": null,
          "test_type": "tensile"
        },
        {
