Repository: Sci-Extract/sisyphus

# Step through _sisyphus_ extraction process
Author: Soike Yuan  date: 1/12/2025

Prerequisite: Assumed that you have installed sisyphus on your machine and add .env file to your root path which contains API key. :shipit:

## Below is the file structure of the project,

```
├─ README.md                        
├─ pyproject.toml                   # Python project metadata and dependencies
├─ data/                            # Extracted data of high entropy alloys
├─ notebooks/                       # Jupyter notebooks
├─ db/                              # sql databases
├─ record/                          # record sql database
│─ sisyphus/

File: heas_bulk.json (part 13 of 15)
[
          "ys": null,
          "uts": "2100 MPa",
          "strain": null,
          "temperature": "room temperature",
          "strain_rate": "6000 s^-1",
          "test_env": null,
          "test_type": "compressive"
        },
        {
          "ys": null,
          "uts": "2000 MPa",
          "strain": null,
          "temperature": "room temperature",
          "strain_rate": "4000 s^-1",
          "test_env": null,
          "test_type": "compressive"
        }
      ],
      "phase": [
        {
          "phases": [
            "W",
            "FCC",
            "L12 (ordered, lath-like, ~160 nm length, ~20 nm width, 30-35 vol%)",
            "Cr-rich phase (at W-matrix interface, ~100 nm)"
          ],
          "test_env": "aged at 700 °C for 16 h; lath-like L12 precipitates"
        }
      ],
      "grain_size": {
        "grain_size": "10 μm (W particle size)"
      },
      "synthesis": {
        "steps": [
          {
            "powder atomization": {
              "atomization method": "gas atomization",
              "particle size distribution": "75-150 μm (HEA), 5-12 μm (W)",
              "atomizing gas type": "",
              "atomizing gas pressure": "",
              "atomizing gas flow rate": "",
              "melt flow rate": "",
              "nozzle diameter": "",
              "atomization chamber pressure": "",
              "cooling rate": "",
              "superheat temperature": "",
              "impingement angle": ""
            }
          },
          {
            "mechanical alloying": {
              "milling time": "10 h",
              "milling speed": "",
              "ball to powder ratio": "",
              "atmosphere": "",
              "milling media size": "",
              "milling media material": "",
              "process control agent": ""
            }
          },
          {
            "direct energy deposition": {
              "laser power": "1500 W",
              "scan speed": "10 mm/s",
              "powder feed rate": "20 g/min",
              "spot size": "3 mm",
              "atmosphere": "argon (O2 < 50 ppm)",
              "shielding gas flow rate": "",
              "nozzle type": "",
              "layer thickness": "",
              "hatch spacing": "",
              "energy density": "",
              "build plate temperature": ""
            }
          },
          {
            "aging": {
              "temperature": "700 °C",
              "duration": "16 h",
              "atmosphere": ""
            }
          }
        ]
      }
    }
  },
  {
    "doi": "10.1016/j.ijrmhm.2023.106225",
    "Record": {
      "metadata": {
        "composition": "WNiFe@wt[90:7:3]"
      },
      "strength": [
        {
          "ys": null,
          "uts": "1654 MPa",
          "strain": null,
          "temperature": "room temperature",
          "strain_rate": "6164 s^-1",
          "test_env": null,
          "test_type": "compressive"
        }
      ],
      "phase": [],
      "grain_size": {
        "grain_size": "~20 μm (W particle size)"
      },
      "synthesis": {
        "steps": [
          {
            "liquid phase sintering": {
              "temperature": "",
              "duration": "",
              "atmosphere": ""
            }
          }
        ]
      }
    }
  },
  {
    "doi": "10.1016/j.scriptamat.2019.01.012",
    "Record": {
      "metadata": {
        "composition": "CoCrFeMnNi@at"
      },
      "strength": [
        {
          "ys": "800 MPa",
          "uts": "890 MPa",
          "strain": "25.0%",
          "temperature": "293 K",
          "strain_rate": null,
          "test_env": null,
          "test_type": "tensile"
        }
      ],
      "phase": [
        {
          "phases": [
            "FCC"
          ],
          "test_env": null
        }
      ],
      "grain_size": {
        "grain_size": "650 nm"
      },
      "synthesis": {
        "steps": [
          {
            "levitation melting": {
              "atmosphere": "",
              "pressure": "",
              "power": "",
              "coil frequency": "",
              "liquid mixing time": "",
              "number of remelts": ""
            }
          },
          {
            "forging": {
              "temperature": "hot",
              "strain rate": "",
              "deformation degree": ""
            }
          },
          {
            "cold rolling": {
              "reduction": "",
              "temperature": "",
              "number of passes": ""
            }
          },
          {
            "annealing": {
              "temperature": "998 K",
              "duration": "5 min",
              "atmosphere": ""
            }
          }
        ]
      }
    }
  },
  {
    "doi": "10.1016/j.scriptamat.2019.01.012",
    "Record": {
      "metadata": {
        "composition": "CoCrFeMnNi@at"
      },
      "strength": [
        {
          "ys": "1070 MPa",
          "uts": "1185 MPa",
          "strain": "15.3%",
          "temperature": "293 K",
          "strain_rate": null,
          "test_env": "prestrained to 10% at 77 K, then unloaded, then tensile tested",
          "test_type": "tensile"
        }
      ],
      "phase": [
        {
          "phases": [
            "FCC"
          ],
          "test_env": null
        }
      ],
      "grain_size": {
        "grain_size": "650 nm"
      },
      "synthesis": {
        "steps": [
          {
            "levitation melting": {
              "atmosphere": "",
              "pressure": "",
              "power": "",
              "coil frequency": "",
              "liquid mixing time": "",
              "number of remelts": ""
            }
          },
          {
            "forging": {
              "temperature": "hot",
              "strain rate": "",
              "deformation degree": ""
            }
          },
          {
            "cold rolling": {
              "reduction": "",
              "temperature": "",
              "number of passes": ""
            }
          },
          {
            "annealing": {
              "temperature": "998 K",
              "duration": "5 min",
              "atmosphere": ""
            }
          },
          {
            "prestrain": {
              "strain": "10%",
              "temperature": "77 K"
            }
          }
        ]
      }
    }
  },
  {
    "doi": "10.1016/j.scriptamat.2019.01.012",
    "Record": {
      "metadata": {
        "composition": "CoCrFeMnNi@at"
      },
      "strength": [
        {
          "ys": "1000 MPa",
          "uts": "1034 MPa",
          "strain": "10.3%",
          "temperature": "293 K",
          "strain_rate": null,
          "test_env": "prestrained to 10% at 293 K, then unloaded, then tensile tested",
          "test_type": "tensile"
        }
      ],
      "phase": [
        {
          "phases": [
            "FCC"
          ],
          "test_env": null
        }
      ],
      "grain_size": {
        "grain_size": "650 nm"
      },
      "synthesis": {
        "steps": [
          {
            "levitation melting": {
              "atmosphere": "",
              "pressure": "",
              "power": "",
              "coil frequency": "",
              "liquid mixing time": "",
              "number of remelts": ""
            }
          },
          {
            "forging": {
              "temperature": "hot",
              "strain rate": "",
              "deformation degree": ""
            }
          },
          {
            "cold rolling": {
              "reduction": "",
              "temperature": "",
              "number of passes": ""
            }
          },
          {
            "annealing": {
              "temperature": "998 K",
              "duration": "5 min",
              "atmosphere": ""
            }
          },
          {
            "prestrain": {
              "strain": "10%",
              "temperature": "293 K"
            }
          }
        ]
      }
    }
  },
  {
    "doi": "10.1016/j.matlet.2021.129428",
    "Record": {
      "metadata": {
        "composition": "Ti1.5ZrNbAl0.3@at"
      },
      "strength": [
        {
          "ys": "876 MPa",
          "uts": null,
          "strain": "23.0%",
          "temperature": "room temperature",
          "strain_rate": "1e-3 s^-1",
          "test_env": "tensile, gauge length 14 mm, cross-section 2.5 mm × 1.2 mm",
          "test_type": "tensile"
        }
      ],
      "phase": [
        {
          "phases": [
            "single-phase disordered BCC (β-structure)"
          ],
          "test_env": null
        }
      ],
      "grain_size": {
        "grain_size": "24.4 μm ± 13.8 μm"
      },
      "synthesis": {
        "steps": [
          {
            "vacuum melting": {
              "atmosphere": "vacuum",
              "final dimensions": "40 mm × 15 mm × 3.7 mm"
            }
          },
          {
            "cold rolling": {
              "reduction": "~62%",
              "temperature": "room temperature",
              "number of passes": ""
            }
          },
          {
            "annealing": {
              "temperature": "800 °C",
              "duration": "1 h",
              "atmosphere": "air"
            }
          },
          {
            "cooling": {
              "method": "air cooling",
              "rate": ""
            }
          },
          {
            "annealing": {
              "temperature": "600 °C",
              "duration": "1 h",
              "atmosphere": "air"
            }
          },
          {
            "cooling": {
              "method": "water quenching",
              "rate": ""
            }
          }
        ]
      }
    }
  },
  {
    "doi": "10.1016/j.jmrt.2024.11.020",
    "Record": {
      "metadata": {
        "composition": "AlCrFeNiTi0.2@at"
      },
      "strength": [
        {
          "ys": "1499 MPa",
          "uts": "3335 MPa",
          "strain": "33.9%",
          "temperature": "room temperature",
          "strain_rate": null,
          "test_env": "compression, cylindrical sample, diameter 2.5 mm, length 5 mm",
          "test_type": "compressive"
        },
        {
          "ys": "~130 MPa",
          "uts": null,
          "strain": "<1%",
          "temperature": "room temperature",
          "strain_rate": null,
          "test_env": "tension, no significant plastic deformation before fracture",
          "test_type": "tensile"
        }
      ],
      "phase": [
        {
          "phases": [
            "A2 (disordered BCC)",
            "B2 (ordered BCC)",
            "L21 (ordered BCC)",
            "AlFe3 (FCC, DO3)"
          ],
          "test_env": null
        }
      ],
      "grain_size": {
        "grain_size": "petal-like dendrites ~40 μm, sunflower-like dendrites ~15 μm"
      },
      "synthesis": {
        "steps": [
          {
            "arc melting": {
              "power": "",
              "atmosphere": "argon (Ti-gettered, high-purity)",
              "pressure": "",
              "crucible material": "copper hearth (water-cooled)",
              "electrode material": "non-consumable",
              "number of remelts": "7"
            }
          }
        ]
      }
    }
  },
  {
    "doi": "10.1016/j.msea.2023.144951",
    "Record": {
      "metadata": {
        "composition": "Al0.5CoFeNiC0.1@at"
      },
      "strength": [
        {
          "ys": "1115 MPa",
          "uts": null,
          "strain": "8%",
          "temperature": "room temperature",
          "strain_rate": "1e-3 s^-1",
          "test_env": null,
          "test_type": "tensile"
        }
      ],
      "phase": [
        {
          "phases": [
            "FCC",
            "ordered BCC",
            "κ′ (L′12)"
          ],
          "test_env": null
        }
      ],
      "grain_size": {
        "grain_size": "91 μm"
      },
      "synthesis": {
        "steps": [
          {
            "arc melting": {
              "power": "",
              "atmosphere": "argon",
              "pressure": "",
              "crucible material": "",
              "electrode material": "",
              "number of remelts": "5"
            }
          },
          {
            "casting": {
              "mold material": "copper",
              "mold temperature": "",
              "casting temperature": ""
            }
          }
        ]
      }
    }
  },
  {
    "doi": "10.1016/j.msea.2023.144951",
    "Record": {
      "metadata": {
        "composition": "Al0.5CoFeNiC0.1Mn0.3@at"
      },
      "strength": [
        {
          "ys": "1000 MPa",
          "uts": null,
          "strain": "23%",
          "temperature": "room temperature",
          "strain_rate": "1e-3 s^-1",
          "test_env": null,
          "test_type": "tensile"
        }
      ],
      "phase": [
        {
          "phases": [
            "FCC",
            "ordered BCC",
            "κ′ (L′12)"
          ],
          "test_env": null
        }
      ],
      "grain_size": {
        "grain_size": "66 μm"
      },
      "synthesis": {
        "steps": [
          {
            "arc melting": {
              "power": "",
              "atmosphere": "argon",
              "pressure": "",
              "crucible material": "",
              "electrode material": "",
              "number of remelts": "5"
            }
          },
          {
            "casting": {
              "mold material": "copper",
              "mold temperature": "",
              "casting temperature": ""
            }
          }
        ]
      }
    }
  },
  {
    "doi": "10.1016/j.msea.2023.144951",
    "Record": {
      "metadata": {
        "composition": "Al0.5CoFeNiC0.1Mn0.6@at"
      },
      "strength": [
        {
          "ys": "710 MPa",
          "uts": null,
          "strain": null,
          "temperature": "room temperature",
          "strain_rate": "1e-3 s^-1",
          "test_env": null,
          "test_type": "tensile"
        }
      ],
      "phase": [
        {
          "phases": [
            "FCC",
            "ordered BCC",
            "κ′ (L′12)"
          ],
          "test_env": null
        }
      ],
      "grain_size": {
        "grain_size": "58 μm"
      },
      "synthesis": {
        "steps": [
          {
            "arc melting": {
              "power": "",
              "atmosphere": "argon",
              "pressure": "",
              "crucible material": "",
              "electrode material": "",
              "number of remelts": "5"
            }
          },
          {
            "casting": {
              "mold material": "copper",
              "mold temperature": "",
              "casting temperature": ""
            }
          }
        ]
      }
    }
  },
  {
    "doi": "10.1016/j.msea.2023.144951",
    "Record": {
      "metadata": {
        "composition": "Al0.5CoFeNi@at"
      },
      "strength": [
        {
          "ys": "385 MPa",
          "uts": null,
          "strain": "30%",
          "temperature": "room temperature",
          "strain_rate": "1e-3 s^-1",
          "test_env": null,
          "test_type": "tensile"
        }
      ],
      "phase": [],
      "grain_size": {
        "grain_size": ""
      },
      "synthesis": {
        "steps": []
      }
    }
  },
  {
    "doi": "10.1016/j.actamat.2024.120614",
    "Record": {
      "metadata": {
        "composition": "Ti29.4Zr29.4Hf29.4Nb11.8@at"
      },
      "strength": [
        {
          "ys": "726 MPa",
          "uts": null,
          "strain": "8.76%",
          "temperature": "room temperature",
          "strain_rate": "1e-3 s^-1",
          "test_env": "tensile, along rolling direction",
          "test_type": "tensile"
        }
      ],
      "phase": [
        {
          "phases": [
            "BCC"
          ],
          "test_env": null
        }
      ],
      "grain_size": {
        "grain_size": "56.01 μm"
      },
      "synthesis": {
        "steps": [
          {
            "arc melting": {
              "power": "",
              "atmosphere": "argon (Ti-gettered)",
              "pressure": "",
              "crucible material": "",
              "electrode material": "",
              "number of remelts": "6"
            }
          },
          {
            "cold rolling": {
              "reduction": "80%",
              "temperature": "",
              "number of passes": ""
            }
          },
          {
            "annealing": {
              "temperature": "850 °C",
              "duration": "30 min",
              "atmosphere": "vacuum (in quartz tube)"
            }
          },
          {
            "cooling": {
              "method": "water quenching",
              "rate": ""
            }
          }
        ]
      }
    }
  },
  {
    "doi": "10.1016/j.actamat.2024.120614",
    "Record": {
      "metadata": {
        "composition": "Ti27.8Zr27.8Hf27.8Nb16.6@at"
      },
      "strength": [
        {
          "ys": null,
          "uts": null,
          "strain": null,
          "temperature": null,
          "strain_rate": null,
          "test_env": null,
          "test_type": "tensile"
        }
      ],
      "phase": [
        {
          "phases": [
            "BCC"
          ],
          "test_env": null
        }
      ],
      "grain_size": {
        "grain_size": "37.04 μm"
      },
      "synthesis": {
        "steps": [
          {
            "arc melting": {
              "power": "",
              "atmosphere": "argon (Ti-gettered)",
              "pressure": "",
              "crucible material": "",
              "electrode material": "",
              "number of remelts": "6"
            }
          },
          {
            "cold rolling": {
              "reduction": "80%",
              "temperature": "",
              "number of passes": ""
            }
          },
          {
            "annealing": {
              "temperature": "850 °C",
              "duration": "30 min",
              "atmosphere": "vacuum (in quartz tube)"
            }
          },
          {
            "cooling": {
              "method": "water quenching",
              "rate": ""
            }
          }
        ]
      }
    }
  },
  {
    "doi": "10.1016/j.actamat.2024.120614",
    "Record": {
      "metadata": {
        "composition": "Ti26.3Zr26.3Hf26.3Nb21.1@at"
      },
      "strength": [
        {
          "ys": null,
          "uts": null,
          "strain": null,
          "temperature": null,
          "strain_rate": null,
          "test_env": null,
          "test_type": "tensile"
        }
      ],
      "phase": [
        {
          "phases": [
            "BCC"
          ],
          "test_env": null
        }
      ],
      "grain_size": {
        "grain_size": "26.01 μm"
      },
      "synthesis": {
        "steps": [
          {
            "arc melting": {
              "power": "",
              "atmosphere": "argon (Ti-gettered)",
              "pressure": "",
              "crucible material": "",
              "electrode material": "",
              "number of remelts": "6"
            }
          },
          {
            "cold rolling": {
              "reduction": "80%",
              "temperature": "",
              "number of passes": ""
            }
          },
          {
            "annealing": {
              "temperature": "850 °C",
              "duration": "30 min",
              "atmosphere": "vacuum (in quartz tube)"
            }
          },
          {
            "cooling": {
              "method": "water quenching",
              "rate": ""
            }
          }
        ]
      }
    }
  },
  {
    "doi": "10.1016/j.actamat.2024.120614",
    "Record": {
      "metadata": {
        "composition": "Ti25.0Zr25.0Hf25.0Nb25.0@at"
      },
      "strength": [
        {
          "ys": "677 MPa",
          "uts": null,
          "strain": "33.21%",
          "temperature": "room temperature",
          "strain_rate": "1e-3 s^-1",
          "test_env": "tensile, along rolling direction",
          "test_type": "tensile"
        }
      ],
      "phase": [
        {
          "phases": [
            "BCC"
          ],
          "test_env": null
        }
      ],
      "grain_size": {
        "grain_size": "24.52 μm"
      },
      "synthesis": {
        "steps": [
          {
            "arc melting": {
              "power": "",
              "atmosphere": "argon (Ti-gettered)",
              "pressure": "",
              "crucible material": "",
              "electrode material": "",
              "number of remelts": "6"
            }
          },
          {
            "cold rolling": {
              "reduction": "80%",
              "temperature": "",
              "number of passes": ""
            }
          },
          {
            "annealing": {
              "temperature": "850 °C",
              "duration": "30 min",
              "atmosphere": "vacuum (in quartz tube)"
            }
          },
          {
            "cooling": {
              "method": "water quenching",
              "rate": ""
            }
          }
        ]
      }
    }
  },
  {
    "doi": "10.1016/j.matchar.2023.112693",
    "Record": {
      "metadata": {
        "composition": "Al0.3CoCrFeNi@at"
      },
      "strength": [
        {
          "ys": "205 MPa",
          "uts": "212 MPa",
          "strain": null,
          "temperature": "1273 K",
          "strain_rate": "1e-1 s^-1",
          "test_env": "hot compression, true strain up to 0.7",
          "test_type": "compressive"
        },
        {
          "ys": "141 MPa",
          "uts": "156 MPa",
          "strain": null,
          "temperature": "1323 K",
          "strain_rate": "1e-1 s^-1",
          "test_env": "hot compression, true strain up to 0.7",
          "test_type": "compressive"
        },
        {
          "ys": "109 MPa",
          "uts": "122 MPa",
          "strain": null,
          "temperature": "1373 K",
          "strain_rate": "1e-1 s^-1",
          "test_env": "hot compression, true strain up to 0.7",
          "test_type": "compressive"
        },
        {
          "ys": "92 MPa",
          "uts": "107 MPa",
          "strain": null,
          "temperature": "1423 K",
          "strain_rate": "1e-1 s^-1",
          "test_env": "hot compression, true strain up to 0.7",
          "test_type": "compressive"
        },
        {
          "ys": "120 MPa",
          "uts": "131 MPa",
          "strain": null,
          "temperature": "1273 K",
          "strain_rate": "1e-2 s^-1",
          "test_env": "hot compression, true strain up to 0.7",
          "test_type": "compressive"
        },
        {
          "ys": "89 MPa",
          "uts": "99 MPa",
          "strain": null,
          "temperature": "1323 K",
          "strain_rate": "1e-2 s^-1",
          "test_env": "hot compression, true strain up to 0.7",
          "test_type": "compressive"
        },
        {
          "ys": "70 MPa",
          "uts": "82 MPa",
          "strain": null,
          "temperature": "1373 K",
          "strain_rate": "1e-2 s^-1",
          "test_env": "hot compression, true strain up to 0.7",
          "test_type": "compressive"
        },
        {
          "ys": "56 MPa",
          "uts": "61 MPa",
          "strain": null,
          "temperature": "1423 K",
          "strain_rate": "1e-2 s^-1",
          "test_env": "hot compression, true strain up to 0.7",
          "test_type": "compressive"
        }
      ],
      "phase": [
        {
          "phases": [
            "FCC"
          ],
          "test_env": "hot compression, 1273-1423 K, 1e-2 to 1e-1 s^-1"
        }
      ],
      "grain_size": {
        "grain_size": "see below for condition-specific values"
      },
      "synthesis": {
        "steps": [
          {
            "induction melting": {
              "power": "",
              "coil frequency": "",
              "atmosphere": "argon",
              "pressure": "",
              "crucible material": "",
              "liquid mixing time": "1 min",
              "number of remelts": ""
            }
          },
          {
            "casting": {
              "mold material": "",
              "mold temperature": "",
              "casting temperature": ""
            }
          },
          {
            "homogenization": {
              "temperature": "1473 K",
              "duration": "24 h",
              "atmosphere": "argon"
            }
          },
          {
            "cooling": {
              "method": "furnace cooling",
              "rate": ""
            }
          },
          {
            "hot rolling": {
              "reduction": "70%",
              "temperature": "1323 K",
              "number of passes": "26"
            }
          },
          {
            "machining": {
              "method": "electric discharge machining",
              "final dimensions": "φ8 × 10 mm",
              "cutting speed": "",
              "coolant": ""
            }
          },
          {
            "custom": {
              "process_name": "hot compression",
              "temperature": "1273-1423 K",
              "strain rate": "1e-2 to 1e-1 s^-1",
              "true strain": "up to 0.7"
            }
          },
          {
            "cooling": {
              "method": "air cooling",
              "rate": ""
            }
          }
        ]
      }
    }
  },
  {
    "doi": "10.1016/j.matchar.2023.112693",
    "Record": {
      "metadata": {
        "composition": "Al0.3CoCrFeNi@at"
      },
      "strength": [],
      "phase": [
        {
          "phases": [
            "FCC"
          ],
          "test_env": "as hot-rolled"
        }
      ],
      "grain_size": {
        "grain_size": "52 μm"
      },
      "synthesis": {
        "steps": [
          {
            "induction melting": {
              "power": "",
              "coil frequency": "",
              "atmosphere": "argon",
              "pressure": "",
              "crucible material": "",
              "liquid mixing time": "1 min",
              "number of remelts": ""
            }
          },
          {
            "casting": {
              "mold material": "",
              "mold temperature": "",
              "casting temperature": ""
            }
          },
          {
            "homogenization": {
              "temperature": "1473 K",
              "duration": "24 h",
              "atmosphere": "argon"
            }
          },
          {
            "cooling": {
              "method": "furnace cooling",
              "rate": ""
            }
          },
          {
            "hot rolling": {
              "reduction": "70%",
              "temperature": "1323 K",
              "number of passes": "26"
            }
          }
        ]
      }
    }
  },
  {
    "doi": "10.1016/j.matchar.2023.112693",
    "Record": {
      "metadata": {
        "composition": "Al0.3CoCrFeNi@at"
      },
      "strength": [],
      "phase": [
        {
          "phases": [
            "FCC"
          ],
          "test_env": "hot compression, 1273 K, 1e-1 s^-1"
        }
      ],
      "grain_size": {
        "grain_size": "6.22 μm"
      },
      "synthesis": {
        "steps": [
          {
            "induction melting": {
              "power": "",
              "coil frequency": "",
              "atmosphere": "argon",
              "pressure": "",
              "crucible material": "",
              "liquid mixing time": "1 min",
              "number of remelts": ""
            }
          },
          {
            "casting": {
              "mold material": "",
              "mold temperature": "",
              "casting temperature": ""
            }
          },
          {
            "homogenization": {
              "temperature": "1473 K",
              "duration": "24 h",
              "atmosphere": "argon"
            }
          },
          {
            "cooling": {
              "method": "furnace cooling",
              "rate": ""
            }
          },
          {
            "hot rolling": {
              "reduction": "70%",
              "temperature": "1323 K",
              "number of passes": "26"
            }
          },
          {
            "machining": {
              "method": "electric discharge machining",
              "final dimensions": "φ8 × 10 mm",
              "cutting speed": "",
              "coolant": ""
            }
          },
          {
            "custom": {
              "process_name": "hot compression",
              "temperature": "1273 K",
              "strain rate": "1e-1 s^-1",
              "true strain": "0.7"
            }
          },
          {
            "cooling": {
              "method": "air cooling",
              "rate": ""
            }
          }
        ]
      }
    }
  },
  {
    "doi": "10.1016/j.matchar.2023.112693",
    "Record": {
      "metadata": {
        "composition": "Al0.3CoCrFeNi@at"
      },
      "strength": [],
      "phase": [
        {
          "phases": [
            "FCC"
          ],
          "test_env": "hot compression, 1323 K, 1e-1 s^-1"
        }
      ],
      "grain_size": {
        "grain_size": "7.60 μm"
      },
      "synthesis": {
        "steps": [
          {
            "induction melting": {
              "power": "",
              "coil frequency": "",
              "atmosphere": "argon",
              "pressure": "",
              "crucible material": "",
              "liquid mixing time": "1 min",
              "number of remelts": ""
            }
          },
          {
            "casting": {
              "mold material": "",
              "mold temperature": "",
              "casting temperature": ""
            }
          },
          {
            "homogenization": {
              "temperature": "1473 K",
              "duration": "24 h",
              "atmosphere": "argon"
            }
          },
          {
            "cooling": {
              "method": "furnace cooling",
              "rate": ""
            }
          },
          {
            "hot rolling": {
              "reduction": "70%",
              "temperature": "1323 K",
              "number of passes": "26"
            }
          },
          {
            "machining": {
              "method": "electric discharge machining",
              "final dimensions": "φ8 × 10 mm",
              "cutting speed": "",
              "coolant": ""
            }
          },
          {
            "custom": {
              "process_name": "hot compression",
              "temperature": "1323 K",
              "strain rate": "1e-1 s^-1",
              "true strain": "0.7"
            }
          },
          {
            "cooling": {
              "method": "air cooling",
              "rate": ""
            }
          }
        ]
      }
    }
  },
  {
    "doi": "10.1016/j.matchar.2023.112693",
    "Record": {
      "metadata": {
        "composition": "Al0.3CoCrFeNi@at"
      },
      "strength": [],
      "phase": [
        {
          "phases": [
            "FCC"
          ],
          "test_env": "hot compression, 1373 K, 1e-1 s^-1"
        }
      ],
      "grain_size": {
        "grain_size": "16.91 μm"
      },
      "synthesis": {
        "steps": [
          {
            "induction melting": {
              "power": "",
              "coil frequency": "",
              "atmosphere": "argon",
              "pressure": "",
              "crucible material": "",
              "liquid mixing time": "1 min",
              "number of remelts": ""
            }
          },
          {
            "casting": {
              "mold material": "",
              "mold temperature": "",
              "casting temperature": ""
            }
          },
          {
            "homogenization": {
              "temperature": "1473 K",
              "duration": "24 h",
              "atmosphere": "argon"
            }
          },
          {
            "cooling": {
              "method": "furnace cooling",
              "rate": ""
            }
          },
          {
            "hot rolling": {
              "reduction": "70%",
              "temperature": "1323 K",
              "number of passes": "26"
            }
          },
          {
            "machining": {
              "method": "electric discharge machining",
              "final dimensions": "φ8 × 10 mm",
              "cutting speed": "",
              "coolant": ""
            }
          },
          {
            "custom": {
              "process_name": "hot compression",
              "temperature": "1373 K",
              "strain rate": "1e-1 s^-1",
              "true strain": "0.7"
            }
          },
          {
            "cooling": {
              "method": "air cooling",
              "rate": ""
            }
          }
        ]
      }
    }
  },
  {
    "doi": "10.1016/j.matchar.2023.112693",
    "Record": {
      "metadata": {
        "composition": "Al0.3CoCrFeNi@at"
      },
      "strength": [],
      "phase": [
        {
          "phases": [
            "FCC"
          ],
          "test_env": "hot compression, 1423 K, 1e-1 s^-1"
        }
      ],
      "grain_size": {
        "grain_size": "13.01 μm"
      },
      "synthesis": {
        "steps": [
          {
            "induction melting": {
              "power": "",
              "coil frequency": "",
              "atmosphere": "argon",
              "pressure": "",
              "crucible material": "",
              "liquid mixing time": "1 min",
              "number of remelts": ""
            }
          },
          {
            "casting": {
              "mold material": "",
              "mold temperature": "",
              "casting temperature": ""
            }
          },
          {
            "homogenization": {
              "temperature": "1473 K",
              "duration": "24 h",
              "atmosphere": "argon"
            }
          },
          {
            "cooling": {
              "method": "furnace cooling",
              "rate": ""
            }
          },
          {
            "hot rolling": {
              "reduction": "70%",
              "temperature": "1323 K",
              "number of passes": "26"
            }
          },
          {
            "machining": {
              "method": "electric discharge machining",
              "final dimensions": "φ8 × 10 mm",
              "cutting speed": "",
              "coolant": ""
            }
          },
          {
            "custom": {
              "process_name": "hot compression",
              "temperature": "1423 K",
              "strain rate": "1e-1 s^-1",
              "true strain": "0.7"
            }
          },
          {
            "cooling": {
              "method": "air cooling",
              "rate": ""
            }
          }
        ]
      }
    }
  },
  {
    "doi": "10.1016/j.matchar.2023.112693",
    "Record": {
      "metadata": {
        "composition": "Al0.3CoCrFeNi@at"
      },
      "strength": [],
      "phase": [
        {
          "phases": [
            "FCC"
          ],
          "test_env": "hot compression, 1273 K, 1e-2 s^-1"
        }
      ],
      "grain_size": {
        "grain_size": "9.25 μm"
      },
      "synthesis": {
        "steps": [
          {
            "induction melting": {
              "power": "",
              "coil frequency": "",
              "atmosphere": "argon",
              "pressure": "",
              "crucible material": "",
              "liquid mixing time": "1 min",
              "number of remelts": ""
            }
          },
          {
            "casting": {
              "mold material": "",
              "mold temperature": "",
              "casting temperature": ""
            }
          },
          {
            "homogenization": {
              "temperature": "1473 K",
              "duration": "24 h",
              "atmosphere": "argon"
            }
          },
          {
            "cooling": {
              "method": "furnace cooling",
              "rate": ""
            }
          },
          {
            "hot rolling": {
              "reduction": "70%",
              "temperature": "1323 K",
              "number of passes": "26"
            }
          },
          {
            "machining": {
              "method": "electric discharge machining",
              "final dimensions": "φ8 × 10 mm",
              "cutting speed": "",
              "coolant": ""
            }
          },
          {
            "custom": {
              "process_name": "hot compression",
              "temperature": "1273 K",
              "strain rate": "1e-2 s^-1",
              "true strain": "0.7"
            }
          },
          {
            "cooling": {
              "method": "air cooling",
              "rate": ""
            }
          }
        ]
      }
    }
  },
  {
    "doi": "10.1016/j.matchar.2023.112693",
    "Record": {
      "metadata": {
        "composition": "Al0.3CoCrFeNi@at"
      },
      "strength": [],
      "phase": [
        {
          "phases": [
            "FCC"
          ],
          "test_env": "hot compression, 1323 K, 1e-2 s^-1"
        }
      ],
      "grain_size": {
        "grain_size": "13.30 μm"
      },
      "synthesis": {
        "steps": [
          {
            "induction melting": {
              "power": "",
              "coil frequency": "",
              "atmosphere": "argon",
              "pressure": "",
              "crucible material": "",
              "liquid mixing time": "1 min",
              "number of remelts": ""
            }
          },
          {
            "casting": {
              "mold material": "",
              "mold temperature": "",
              "casting temperature": ""
            }
          },
          {
            "homogenization": {
              "temperature": "1473 K",
              "duration": "24 h",
              "atmosphere": "argon"
            }
          },
          {
            "cooling": {
              "method": "furnace cooling",
              "rate": ""
            }
          },
          {
            "hot rolling": {
              "reduction": "70%",
              "temperature": "1323 K",
              "number of passes": "26"
            }
          },
          {
            "machining": {
              "method": "electric discharge machining",
              "final dimensions": "φ8 × 10 mm",
              "cutting speed": "",
              "coolant": ""
            }
          },
          {
            "custom": {
              "process_name": "hot compression",
              "temperature": "1323 K",
              "strain rate": "1e-2 s^-1",
              "true strain": "0.7"
            }
          },
          {
            "cooling": {
              "method": "air cooling",
              "rate": ""
            }
          }
        ]
      }
    }
  },
  {
    "doi": "10.1016/j.matchar.2023.112693",
    "Record": {
      "metadata": {
        "composition": "Al0.3CoCrFeNi@at"
      },
      "strength": [],
      "phase": [
        {
          "phases": [
            "FCC"
          ],
          "test_env": "hot compression, 1373 K, 1e-2 s^-1"
        }
      ],
      "grain_size": {
        "grain_size": "22.25 μm"
      },
      "synthesis": {
        "steps": [
          {
            "induction melting": {
              "power": "",
              "coil frequency": "",
              "atmosphere": "argon",
              "pressure": "",
              "crucible material": "",
              "liquid mixing time": "1 min",
              "number of remelts": ""
            }
          },
          {
            "casting": {
              "mold material": "",
