Repository: Sci-Extract/sisyphus

# Step through _sisyphus_ extraction process
Author: Soike Yuan  date: 1/12/2025

Prerequisite: Assumed that you have installed sisyphus on your machine and add .env file to your root path which contains API key. :shipit:

## Below is the file structure of the project,

```
├─ README.md                        
├─ pyproject.toml                   # Python project metadata and dependencies
├─ data/                            # Extracted data of high entropy alloys
├─ notebooks/                       # Jupyter notebooks
├─ db/                              # sql databases
├─ record/                          # record sql database
│─ sisyphus/

File: heas_bulk.json (part 14 of 15)
[
              "mold temperature": "",
              "casting temperature": ""
            }
          },
          {
            "homogenization": {
              "temperature": "1473 K",
              "duration": "24 h",
              "atmosphere": "argon"
            }
          },
          {
            "cooling": {
              "method": "furnace cooling",
              "rate": ""
            }
          },
          {
            "hot rolling": {
              "reduction": "70%",
              "temperature": "1323 K",
              "number of passes": "26"
            }
          },
          {
            "machining": {
              "method": "electric discharge machining",
              "final dimensions": "φ8 × 10 mm",
              "cutting speed": "",
              "coolant": ""
            }
          },
          {
            "custom": {
              "process_name": "hot compression",
              "temperature": "1373 K",
              "strain rate": "1e-2 s^-1",
              "true strain": "0.7"
            }
          },
          {
            "cooling": {
              "method": "air cooling",
              "rate": ""
            }
          }
        ]
      }
    }
  },
  {
    "doi": "10.1016/j.matchar.2023.112693",
    "Record": {
      "metadata": {
        "composition": "Al0.3CoCrFeNi@at"
      },
      "strength": [],
      "phase": [
        {
          "phases": [
            "FCC"
          ],
          "test_env": "hot compression, 1423 K, 1e-2 s^-1"
        }
      ],
      "grain_size": {
        "grain_size": "32.94 μm"
      },
      "synthesis": {
        "steps": [
          {
            "induction melting": {
              "power": "",
              "coil frequency": "",
              "atmosphere": "argon",
              "pressure": "",
              "crucible material": "",
              "liquid mixing time": "1 min",
              "number of remelts": ""
            }
          },
          {
            "casting": {
              "mold material": "",
              "mold temperature": "",
              "casting temperature": ""
            }
          },
          {
            "homogenization": {
              "temperature": "1473 K",
              "duration": "24 h",
              "atmosphere": "argon"
            }
          },
          {
            "cooling": {
              "method": "furnace cooling",
              "rate": ""
            }
          },
          {
            "hot rolling": {
              "reduction": "70%",
              "temperature": "1323 K",
              "number of passes": "26"
            }
          },
          {
            "machining": {
              "method": "electric discharge machining",
              "final dimensions": "φ8 × 10 mm",
              "cutting speed": "",
              "coolant": ""
            }
          },
          {
            "custom": {
              "process_name": "hot compression",
              "temperature": "1423 K",
              "strain rate": "1e-2 s^-1",
              "true strain": "0.7"
            }
          },
          {
            "cooling": {
              "method": "air cooling",
              "rate": ""
            }
          }
        ]
      }
    }
  },
  {
    "doi": "10.1016/j.matchar.2023.112693",
    "Record": {
      "metadata": {
        "composition": "Al0.3CoCrFeNi@at"
      },
      "strength": [
        {
          "ys": "~300 MPa",
          "uts": "~300 MPa",
          "strain": "60%",
          "temperature": "room temperature",
          "strain_rate": null,
          "test_env": "as-cast, tensile",
          "test_type": "tensile"
        }
      ],
      "phase": [
        {
          "phases": [
            "FCC"
          ],
          "test_env": "as-cast"
        }
      ],
      "grain_size": {
        "grain_size": ""
      },
      "synthesis": {
        "steps": [
          {
            "induction melting": {
              "power": "",
              "coil frequency": "",
              "atmosphere": "argon",
              "pressure": "",
              "crucible material": "",
              "liquid mixing time": "1 min",
              "number of remelts": ""
            }
          },
          {
            "casting": {
              "mold material": "",
              "mold temperature": "",
              "casting temperature": ""
            }
          }
        ]
      }
    }
  },
  {
    "doi": "10.1016/j.matchar.2023.112693",
    "Record": {
      "metadata": {
        "composition": "Al0.3CoCrFeNi@at"
      },
      "strength": [
        {
          "ys": "~1850 MPa",
          "uts": "~1850 MPa",
          "strain": "5%",
          "temperature": "room temperature",
          "strain_rate": null,
          "test_env": "cold rolled (90% reduction) + aging at 823 K, tensile",
          "test_type": "tensile"
        }
      ],
      "phase": [
        {
          "phases": [
            "FCC",
            "σ",
            "B2"
          ],
          "test_env": "cold rolled (90% reduction) + aging at 823 K"
        }
      ],
      "grain_size": {
        "grain_size": ""
      },
      "synthesis": {
        "steps": [
          {
            "induction melting": {
              "power": "",
              "coil frequency": "",
              "atmosphere": "argon",
              "pressure": "",
              "crucible material": "",
              "liquid mixing time": "1 min",
              "number of remelts": ""
            }
          },
          {
            "casting": {
              "mold material": "",
              "mold temperature": "",
              "casting temperature": ""
            }
          },
          {
            "cold rolling": {
              "reduction": "90%",
              "temperature": "",
              "number of passes": ""
            }
          },
          {
            "aging": {
              "temperature": "823 K",
              "duration": "",
              "atmosphere": ""
            }
          }
        ]
      }
    }
  },
  {
    "doi": "10.1016/j.matchar.2023.112693",
    "Record": {
      "metadata": {
        "composition": "Al0.3CoCrFeNi@at"
      },
      "strength": [
        {
          "ys": "~1060 MPa",
          "uts": "~1060 MPa",
          "strain": "26%",
          "temperature": "room temperature",
          "strain_rate": null,
          "test_env": "cold rolled (70% reduction) + aging at 1073 K, tensile",
          "test_type": "tensile"
        }
      ],
      "phase": [
        {
          "phases": [
            "FCC",
            "B2"
          ],
          "test_env": "cold rolled (70% reduction) + aging at 1073 K"
        }
      ],
      "grain_size": {
        "grain_size": ""
      },
      "synthesis": {
        "steps": [
          {
            "induction melting": {
              "power": "",
              "coil frequency": "",
              "atmosphere": "argon",
              "pressure": "",
              "crucible material": "",
              "liquid mixing time": "1 min",
              "number of remelts": ""
            }
          },
          {
            "casting": {
              "mold material": "",
              "mold temperature": "",
              "casting temperature": ""
            }
          },
          {
            "cold rolling": {
              "reduction": "70%",
              "temperature": "",
              "number of passes": ""
            }
          },
          {
            "aging": {
              "temperature": "1073 K",
              "duration": "",
              "atmosphere": ""
            }
          }
        ]
      }
    }
  },
  {
    "doi": "10.1016/j.matchar.2023.112693",
    "Record": {
      "metadata": {
        "composition": "CoCrFeMnNi@at"
      },
      "strength": [],
      "phase": [
        {
          "phases": [
            "FCC"
          ],
          "test_env": "hot compression, 1273-1373 K, 1e-2 s^-1"
        }
      ],
      "grain_size": {
        "grain_size": ""
      },
      "synthesis": {
        "steps": []
      }
    }
  },
  {
    "doi": "10.1002/adem.202201347",
    "Record": {
      "metadata": {
        "composition": "Fe44Mn20Cr15Ni7.5Co6Si7.5@at"
      },
      "strength": [
        {
          "ys": "419±47 MPa",
          "uts": "~4.4 GPa",
          "strain": "90%",
          "temperature": "room temperature",
          "strain_rate": "1e-3 s^-1",
          "test_env": "compressive, cubical and cylindrical specimens, no lubricant",
          "test_type": "compressive"
        },
        {
          "ys": null,
          "uts": "~1.1 GPa",
          "strain": "60%",
          "temperature": "room temperature",
          "strain_rate": "1e-3 s^-1",
          "test_env": "compressive, cubical specimen, no lubricant",
          "test_type": "compressive"
        }
      ],
      "phase": [
        {
          "phases": [
            "FCC",
            "simple cubic"
          ],
          "test_env": "as-cast"
        },
        {
          "phases": [
            "FCC",
            "simple cubic",
            "HCP"
          ],
          "test_env": "under compressive deformation"
        }
      ],
      "grain_size": {
        "grain_size": ""
      },
      "synthesis": {
        "steps": [
          {
            "arc melting": {
              "power": "",
              "atmosphere": "vacuum",
              "pressure": "5 × 10-5 millibar",
              "crucible material": "Cu",
              "electrode material": "",
              "number of remelts": "2"
            }
          },
          {
            "casting": {
              "mold material": "suction casting facility (not specified)",
              "mold temperature": "",
              "casting temperature": ""
            }
          }
        ]
      }
    }
  },
  {
    "doi": "10.1002/adem.202201347",
    "Record": {
      "metadata": {
        "composition": "FeMnCoCrNi@at"
      },
      "strength": [
        {
          "ys": null,
          "uts": "~1511 MPa",
          "strain": "50%",
          "temperature": "room temperature",
          "strain_rate": null,
          "test_env": "as-cast, compressive",
          "test_type": "compressive"
        }
      ],
      "phase": [
        {
          "phases": [
            "FCC"
          ],
          "test_env": "as-cast"
        }
      ],
      "grain_size": {
        "grain_size": ""
      },
      "synthesis": {
        "steps": []
      }
    }
  },
  {
    "doi": "10.1002/adem.202201347",
    "Record": {
      "metadata": {
        "composition": "Al0.5CoCrFeCuNi@at"
      },
      "strength": [
        {
          "ys": null,
          "uts": "~1858 MPa",
          "strain": "40%",
          "temperature": "room temperature",
          "strain_rate": null,
          "test_env": "as-cast, compressive",
          "test_type": "compressive"
        }
      ],
      "phase": [
        {
          "phases": [
            "FCC",
            "BCC"
          ],
          "test_env": "as-cast"
        }
      ],
      "grain_size": {
        "grain_size": ""
      },
      "synthesis": {
        "steps": []
      }
    }
  },
  {
    "doi": "10.1002/adem.202201347",
    "Record": {
      "metadata": {
        "composition": "Al0.6CoCrFeNi@at"
      },
      "strength": [
        {
          "ys": null,
          "uts": "~1743 MPa",
          "strain": "29%",
          "temperature": "room temperature",
          "strain_rate": null,
          "test_env": "as-cast, compressive",
          "test_type": "compressive"
        }
      ],
      "phase": [
        {
          "phases": [
            "FCC",
            "BCC"
          ],
          "test_env": "as-cast"
        }
      ],
      "grain_size": {
        "grain_size": ""
      },
      "synthesis": {
        "steps": []
      }
    }
  },
  {
    "doi": "10.1002/adem.202201347",
    "Record": {
      "metadata": {
        "composition": "CuCr2Fe2Ni2Mn2@at"
      },
      "strength": [
        {
          "ys": null,
          "uts": null,
          "strain": null,
          "temperature": null,
          "strain_rate": null,
          "test_env": null,
          "test_type": "compressive"
        }
      ],
      "phase": [
        {
          "phases": [
            "FCC",
            "FCC"
          ],
          "test_env": "as-cast"
        }
      ],
      "grain_size": {
        "grain_size": ""
      },
      "synthesis": {
        "steps": []
      }
    }
  },
  {
    "doi": "10.1002/adem.202201347",
    "Record": {
      "metadata": {
        "composition": "CoCrCuFeNi@at"
      },
      "strength": [
        {
          "ys": null,
          "uts": "~1500 MPa",
          "strain": "40%",
          "temperature": "room temperature",
          "strain_rate": null,
          "test_env": "as-cast, compressive",
          "test_type": "compressive"
        }
      ],
      "phase": [
        {
          "phases": [
            "FCC",
            "FCC"
          ],
          "test_env": "as-cast"
        }
      ],
      "grain_size": {
        "grain_size": ""
      },
      "synthesis": {
        "steps": []
      }
    }
  },
  {
    "doi": "10.1002/adem.202201347",
    "Record": {
      "metadata": {
        "composition": "AlCoCrFeNi2.1@at"
      },
      "strength": [
        {
          "ys": null,
          "uts": null,
          "strain": null,
          "temperature": null,
          "strain_rate": null,
          "test_env": null,
          "test_type": "compressive"
        }
      ],
      "phase": [
        {
          "phases": [
            "FCC",
            "BCC"
          ],
          "test_env": "as-cast, lamellar"
        }
      ],
      "grain_size": {
        "grain_size": ""
      },
      "synthesis": {
        "steps": []
      }
    }
  },
  {
    "doi": "10.1002/adem.202201347",
    "Record": {
      "metadata": {
        "composition": "AlCr1.3TiNi2@at"
      },
      "strength": [
        {
          "ys": null,
          "uts": "~2600 MPa",
          "strain": "22%",
          "temperature": "room temperature",
          "strain_rate": null,
          "test_env": "as-cast, compressive",
          "test_type": "compressive"
        }
      ],
      "phase": [
        {
          "phases": [
            "FCC",
            "BCC"
          ],
          "test_env": "as-cast, lamellar"
        }
      ],
      "grain_size": {
        "grain_size": ""
      },
      "synthesis": {
        "steps": []
      }
    }
  },
  {
    "doi": "10.1002/adem.202201347",
    "Record": {
      "metadata": {
        "composition": "Fe50Mn30Co10Cr10@at"
      },
      "strength": [
        {
          "ys": null,
          "uts": null,
          "strain": null,
          "temperature": null,
          "strain_rate": null,
          "test_env": null,
          "test_type": "compressive"
        }
      ],
      "phase": [
        {
          "phases": [
            "FCC"
          ],
          "test_env": "as-cast, metastable"
        }
      ],
      "grain_size": {
        "grain_size": ""
      },
      "synthesis": {
        "steps": []
      }
    }
  },
  {
    "doi": "10.1002/adem.202201347",
    "Record": {
      "metadata": {
        "composition": "Fe45Ni25Cr25Mo5@at"
      },
      "strength": [
        {
          "ys": null,
          "uts": "~1615 MPa",
          "strain": "45%",
          "temperature": "room temperature",
          "strain_rate": null,
          "test_env": "as-cast, compressive",
          "test_type": "compressive"
        }
      ],
      "phase": [
        {
          "phases": [
            "FCC"
          ],
          "test_env": "as-cast, metastable"
        }
      ],
      "grain_size": {
        "grain_size": ""
      },
      "synthesis": {
        "steps": []
      }
    }
  },
  {
    "doi": "10.1016/j.jmrt.2024.04.249",
    "Record": {
      "metadata": {
        "composition": "CoCrNiFe0.62Al0.38@at"
      },
      "strength": [
        {
          "ys": "1.29 GPa",
          "uts": "1.48 GPa",
          "strain": "6.0%",
          "temperature": "room temperature",
          "strain_rate": "1e-3 s^-1",
          "test_env": "",
          "test_type": "tensile"
        }
      ],
      "phase": [
        {
          "phases": [
            "FCC"
          ],
          "test_env": "as cold-rolled (CR)"
        }
      ],
      "grain_size": {
        "grain_size": ""
      },
      "synthesis": {
        "steps": [
          {
            "arc melting": {
              "power": "",
              "atmosphere": "argon",
              "pressure": "",
              "crucible material": "",
              "electrode material": "",
              "number of remelts": "5"
            }
          },
          {
            "homogenization": {
              "temperature": "1230 b0C",
              "duration": "12 h",
              "atmosphere": ""
            }
          },
          {
            "cold rolling": {
              "reduction": "70%",
              "temperature": "77K",
              "number of passes": ""
            }
          }
        ]
      }
    }
  },
  {
    "doi": "10.1016/j.jmrt.2024.04.249",
    "Record": {
      "metadata": {
        "composition": "CoCrNiFe0.62Al0.38@at"
      },
      "strength": [
        {
          "ys": "0.94 GPa",
          "uts": "1.19 GPa",
          "strain": "22.0%",
          "temperature": "room temperature",
          "strain_rate": "1e-3 s^-1",
          "test_env": "",
          "test_type": "tensile"
        }
      ],
      "phase": [
        {
          "phases": [
            "FCC",
            "B2"
          ],
          "test_env": "after cold rolling + annealing (An)"
        }
      ],
      "grain_size": {
        "grain_size": "0.77 \u0003bcm"
      },
      "synthesis": {
        "steps": [
          {
            "arc melting": {
              "power": "",
              "atmosphere": "argon",
              "pressure": "",
              "crucible material": "",
              "electrode material": "",
              "number of remelts": "5"
            }
          },
          {
            "homogenization": {
              "temperature": "1230 b0C",
              "duration": "12 h",
              "atmosphere": ""
            }
          },
          {
            "cold rolling": {
              "reduction": "70%",
              "temperature": "77K",
              "number of passes": ""
            }
          },
          {
            "annealing": {
              "temperature": "900 b0C",
              "duration": "10 min",
              "atmosphere": ""
            }
          }
        ]
      }
    }
  },
  {
    "doi": "10.1016/j.jmrt.2024.04.249",
    "Record": {
      "metadata": {
        "composition": "CoCrNiFe0.62Al0.38@at"
      },
      "strength": [
        {
          "ys": "1.15 GPa",
          "uts": "1.40 GPa",
          "strain": "16.2%",
          "temperature": "room temperature",
          "strain_rate": "1e-3 s^-1",
          "test_env": "",
          "test_type": "tensile"
        }
      ],
      "phase": [
        {
          "phases": [
            "FCC",
            "B2"
          ],
          "test_env": "after cold rolling + annealing + aging (An-Ag)"
        }
      ],
      "grain_size": {
        "grain_size": "0.73 \u0003bcm"
      },
      "synthesis": {
        "steps": [
          {
            "arc melting": {
              "power": "",
              "atmosphere": "argon",
              "pressure": "",
              "crucible material": "",
              "electrode material": "",
              "number of remelts": "5"
            }
          },
          {
            "homogenization": {
              "temperature": "1230 b0C",
              "duration": "12 h",
              "atmosphere": ""
            }
          },
          {
            "cold rolling": {
              "reduction": "70%",
              "temperature": "77K",
              "number of passes": ""
            }
          },
          {
            "annealing": {
              "temperature": "900 b0C",
              "duration": "10 min",
              "atmosphere": ""
            }
          },
          {
            "aging": {
              "temperature": "700 b0C",
              "duration": "4 h",
              "atmosphere": ""
            }
          },
          {
            "cooling": {
              "method": "water quenching",
              "rate": ""
            }
          }
        ]
      }
    }
  },
  {
    "doi": "10.1016/j.jmrt.2024.04.249",
    "Record": {
      "metadata": {
        "composition": "Al0.3CoCrFeNi@at"
      },
      "strength": [],
      "phase": [
        {
          "phases": [
            "FCC",
            "B2"
          ],
          "test_env": ""
        }
      ],
      "grain_size": {
        "grain_size": ""
      },
      "synthesis": {
        "steps": []
      }
    }
  },
  {
    "doi": "10.1016/j.mtcomm.2024.110285",
    "Record": {
      "metadata": {
        "composition": "(FeCoNi)86Al7Ti7@at"
      },
      "strength": [
        {
          "ys": "957.4 MPa",
          "uts": "972.5 MPa",
          "strain": "8.8%",
          "temperature": "room temperature",
          "strain_rate": "1e-3 s^-1",
          "test_env": "tensile direction perpendicular to building direction; dog-bone specimen, gauge length 16 mm × 4 mm × 0.8 mm",
          "test_type": "tensile"
        }
      ],
      "phase": [
        {
          "phases": [
            "FCC",
            "L12 nanoparticles"
          ],
          "test_env": null
        }
      ],
      "grain_size": {
        "grain_size": "213.83 μm"
      },
      "synthesis": {
        "steps": [
          {
            "arc melting": {
              "power": "",
              "atmosphere": "argon",
              "pressure": "",
              "crucible material": "water-cooled copper hearth",
              "electrode material": "",
              "number of remelts": "2"
            }
          },
          {
            "magnetic stirring": {
              "magnetic field strength": "",
              "stirring duration": "",
              "stirring frequency": "3-5 times",
              "number of remelts": ""
            }
          }
        ]
      }
    }
  },
  {
    "doi": "10.1016/j.mtcomm.2024.110285",
    "Record": {
      "metadata": {
        "composition": "(FeCoNi)86Al7Ti7@at"
      },
      "strength": [
        {
          "ys": "809.6 MPa",
          "uts": "1221.6 MPa",
          "strain": "32.6%",
          "temperature": "room temperature",
          "strain_rate": "1e-3 s^-1",
          "test_env": "tensile direction perpendicular to building direction; dog-bone specimen, gauge length 16 mm × 4 mm × 0.8 mm",
          "test_type": "tensile"
        }
      ],
      "phase": [
        {
          "phases": [
            "FCC",
            "L12 phase",
            "L21 phase nanoprecipitates"
          ],
          "test_env": null
        }
      ],
      "grain_size": {
        "grain_size": "27.37 μm"
      },
      "synthesis": {
        "steps": [
          {
            "powder atomization": {
              "atomization method": "",
              "superheat temperature": "",
              "impingement angle": "",
              "atomizing gas type": "",
              "atomizing gas pressure": "",
              "atomizing gas flow rate": "",
              "melt flow rate": "",
              "nozzle diameter": "",
              "atomization chamber pressure": "",
              "cooling rate": "",
              "particle size distribution": "Dv10: 21.6 μm, Dv50: 34.2 μm, Dv90: 53.2 μm"
            }
          },
          {
            "selective laser melting": {
              "laser power": "180 W",
              "scan speed": "600 mm s^-1",
              "spot size": "70 μm",
              "layer thickness": "30 μm",
              "hatch spacing": "60 μm",
              "build plate temperature": "150 °C",
              "energy density": "167 J mm-3",
              "atmosphere": "argon (<100 ppm O2)"
            }
          }
        ]
      }
    }
  },
  {
    "doi": "10.1016/j.matdes.2020.108505",
    "Record": {
      "metadata": {
        "composition": "CrMnFeCoNi@at"
      },
      "strength": [
        {
          "ys": "587 MPa",
          "uts": "943 MPa",
          "strain": "9.5%",
          "temperature": "room temperature",
          "strain_rate": null,
          "test_env": null,
          "test_type": "tensile"
        }
      ],
      "phase": [
        {
          "phases": [
            "FCC",
            "Mn-based oxide",
            "Cr-based oxide"
          ],
          "test_env": "base material"
        }
      ],
      "grain_size": {
        "grain_size": "~2 μm"
      },
      "synthesis": {
        "steps": [
          {
            "casting": {
              "mold material": "",
              "mold temperature": "",
              "casting temperature": ""
            }
          },
          {
            "hot rolling": {
              "reduction": "",
              "temperature": "",
              "number of passes": ""
            }
          },
          {
            "cold rolling": {
              "reduction": "50%",
              "temperature": "room temperature",
              "number of passes": ""
            }
          }
        ]
      }
    }
  },
  {
    "doi": "10.1016/j.matdes.2020.108505",
    "Record": {
      "metadata": {
        "composition": "CrMnFeCoNi@at"
      },
      "strength": [
        {
          "ys": "248 MPa",
          "uts": "519 MPa",
          "strain": "8.4%",
          "temperature": "room temperature",
          "strain_rate": null,
          "test_env": "welded joint (tensile direction perpendicular to weld, gauge 30 mm × 3 mm × 1.5 mm)",
          "test_type": "tensile"
        }
      ],
      "phase": [
        {
          "phases": [
            "FCC",
            "Mn-based oxide",
            "Cr-based oxide"
          ],
          "test_env": "fusion zone"
        }
      ],
      "grain_size": {
        "grain_size": ">50 μm"
      },
      "synthesis": {
        "steps": [
          {
            "casting": {
              "mold material": "",
              "mold temperature": "",
              "casting temperature": ""
            }
          },
          {
            "hot rolling": {
              "reduction": "",
              "temperature": "",
              "number of passes": ""
            }
          },
          {
            "cold rolling": {
              "reduction": "50%",
              "temperature": "room temperature",
              "number of passes": ""
            }
          },
          {
            "gas tungsten arc welding": {
              "current": "60 A",
              "voltage": "9.2 V",
              "travel speed": "4.2 mm/s",
              "heat input": "131.4 J/mm",
              "shielding gas": "Ar (99.9999%)",
              "gas flow rate": "16 L/min",
              "welding direction": "normal to rolling direction"
            }
          }
        ]
      }
    }
  },
  {
    "doi": "10.1016/j.matdes.2020.108505",
    "Record": {
      "metadata": {
        "composition": "CrMnFeCoNi@at"
      },
      "strength": [],
      "phase": [
        {
          "phases": [
            "FCC",
            "Mn-based oxide",
            "Cr-based oxide"
          ],
          "test_env": "heat affected zone"
        }
      ],
      "grain_size": {
        "grain_size": "5-30 μm"
      },
      "synthesis": {
        "steps": [
          {
            "casting": {
              "mold material": "",
              "mold temperature": "",
              "casting temperature": ""
            }
          },
          {
            "hot rolling": {
              "reduction": "",
              "temperature": "",
              "number of passes": ""
            }
          },
          {
            "cold rolling": {
              "reduction": "50%",
              "temperature": "room temperature",
              "number of passes": ""
            }
          },
          {
            "gas tungsten arc welding": {
              "current": "60 A",
              "voltage": "9.2 V",
              "travel speed": "4.2 mm/s",
              "heat input": "131.4 J/mm",
              "shielding gas": "Ar (99.9999%)",
              "gas flow rate": "16 L/min",
              "welding direction": "normal to rolling direction"
            }
          }
        ]
      }
    }
  },
  {
    "doi": "10.1016/j.msea.2022.144129",
    "Record": {
      "metadata": {
        "composition": "Al1.2CoCrFeNi2.1@at"
      },
      "strength": [
        {
          "ys": "513.2 MPa",
          "uts": "1050.8 MPa",
          "strain": "9.4%",
          "temperature": "room temperature",
          "strain_rate": "1e-3 s^-1",
          "test_env": "",
          "test_type": "tensile"
        }
      ],
      "phase": [
        {
          "phases": [
            "FCC",
            "B2"
          ],
          "test_env": "as-built, top region"
        }
      ],
      "grain_size": {
        "grain_size": ""
      },
      "synthesis": {
        "steps": [
          {
            "mechanical alloying": {
              "milling time": "4 h",
              "milling speed": "120 r/min",
              "ball to powder ratio": "2:1",
              "atmosphere": "",
              "milling media size": "6 mm",
              "milling media material": "Al2O3",
              "process control agent": ""
            }
          },
          {
            "powder plasma arc additive manufacturing": {
              "current": "80 A",
              "scan speed": "5 mm/s",
              "wait between layers": "3 min",
              "contact-tip-to-work distance": "8-10 mm",
              "shielding gas type": "Ar",
              "shielding gas flow rate": "15 L/min"
            }
          }
        ]
      }
    }
  },
  {
    "doi": "10.1016/j.msea.2022.144129",
    "Record": {
      "metadata": {
        "composition": "Al1.2CoCrFeNi2.1@at"
      },
      "strength": [
        {
          "ys": "496.3 MPa",
          "uts": "959.5 MPa",
          "strain": "6.6%",
          "temperature": "room temperature",
          "strain_rate": "1e-3 s^-1",
          "test_env": "as-built, bottom region",
          "test_type": "tensile"
        }
      ],
      "phase": [
        {
          "phases": [
            "FCC",
            "B2"
          ],
          "test_env": "as-built, bottom region"
        }
      ],
      "grain_size": {
        "grain_size": ""
      },
      "synthesis": {
        "steps": [
          {
            "mechanical alloying": {
              "milling time": "4 h",
              "milling speed": "120 r/min",
              "ball to powder ratio": "2:1",
              "atmosphere": "",
              "milling media size": "6 mm",
              "milling media material": "Al2O3",
              "process control agent": ""
            }
          },
          {
            "powder plasma arc additive manufacturing": {
              "current": "80 A",
              "scan speed": "5 mm/s",
              "wait between layers": "3 min",
              "contact-tip-to-work distance": "8-10 mm",
              "shielding gas type": "Ar",
              "shielding gas flow rate": "15 L/min"
            }
          }
        ]
      }
    }
  },
  {
    "doi": "10.1016/j.msea.2022.144129",
    "Record": {
      "metadata": {
        "composition": "Al1.2CoCrFeNi2.1@at"
      },
      "strength": [
        {
          "ys": "500.5 MPa",
          "uts": "943.5 MPa",
          "strain": "5.8%",
          "temperature": "room temperature",
          "strain_rate": "1e-3 s^-1",
          "test_env": "",
          "test_type": "tensile"
        }
      ],
      "phase": [
        {
          "phases": [
            "FCC",
            "B2"
          ],
          "test_env": "heat treated at 1100 °C for 1 h"
        }
      ],
      "grain_size": {
        "grain_size": ""
      },
      "synthesis": {
        "steps": [
          {
            "mechanical alloying": {
              "milling time": "4 h",
              "milling speed": "120 r/min",
              "ball to powder ratio": "2:1",
              "atmosphere": "",
              "milling media size": "6 mm",
              "milling media material": "Al2O3",
              "process control agent": ""
            }
          },
          {
            "powder plasma arc additive manufacturing": {
              "current": "80 A",
              "scan speed": "5 mm/s",
              "wait between layers": "3 min",
              "contact-tip-to-work distance": "8-10 mm",
              "shielding gas type": "Ar",
              "shielding gas flow rate": "15 L/min"
            }
          },
          {
            "annealing": {
              "temperature": "1100 °C",
              "duration": "1 h",
              "atmosphere": "air"
            }
          },
          {
            "cooling": {
              "method": "air cooling",
              "rate": ""
            }
          }
        ]
      }
    }
  },
  {
    "doi": "10.1016/j.msea.2022.144129",
    "Record": {
      "metadata": {
        "composition": "Al1.2CoCrFeNi2.1@at"
      },
      "strength": [
        {
          "ys": "407.2 MPa",
          "uts": "959.1 MPa",
          "strain": "14.3%",
          "temperature": "room temperature",
          "strain_rate": "1e-3 s^-1",
          "test_env": "",
          "test_type": "tensile"
        }
      ],
      "phase": [
        {
          "phases": [
            "FCC",
            "B2"
          ],
          "test_env": "heat treated at 1200 °C for 6 h"
        }
      ],
      "grain_size": {
        "grain_size": ""
      },
      "synthesis": {
        "steps": [
          {
            "mechanical alloying": {
              "milling time": "4 h",
              "milling speed": "120 r/min",
              "ball to powder ratio": "2:1",
              "atmosphere": "",
              "milling media size": "6 mm",
              "milling media material": "Al2O3",
              "process control agent": ""
            }
          },
          {
            "powder plasma arc additive manufacturing": {
              "current": "80 A",
              "scan speed": "5 mm/s",
              "wait between layers": "3 min",
              "contact-tip-to-work distance": "8-10 mm",
              "shielding gas type": "Ar",
              "shielding gas flow rate": "15 L/min"
            }
          },
          {
            "annealing": {
              "temperature": "1200 °C",
              "duration": "6 h",
              "atmosphere": "air"
            }
          },
          {
            "cooling": {
              "method": "air cooling",
              "rate": ""
            }
          }
        ]
      }
    }
  },
  {
    "doi": "10.1016/j.corsci.2022.110357",
    "Record": {
      "metadata": {
        "composition": "Co19.9Cr19.9Fe19.9Mn19.9Ni19.9C0.5@at"
      },
      "strength": [
        {
          "ys": null,
          "uts": "~940 MPa",
          "strain": "23.5%",
          "temperature": "room temperature",
          "strain_rate": "1e-4 s^-1",
          "test_env": "in air",
          "test_type": "tensile"
        },
        {
          "ys": null,
          "uts": "~940 MPa",
          "strain": "~19%",
          "temperature": "room temperature",
          "strain_rate": "1e-4 s^-1",
          "test_env": "hydrogen charged (0.5 M H2SO4 + 5 g/L CH4N2S, 20 mA cm-2, pre-charged 24 h and charged during test)",
          "test_type": "tensile"
        }
      ],
      "phase": [
        {
          "phases": [
            "FCC",
            "Cr23C6 carbide"
          ],
          "test_env": null
        }
      ],
      "grain_size": {
        "grain_size": "1-25 µm (overall); ~3 µm (recrystallized zones)"
      },
      "synthesis": {
        "steps": [
          {
            "induction melting": {
              "power": "",
              "coil frequency": "",
              "atmosphere": "vacuum",
              "pressure": "",
              "crucible material": "",
              "liquid mixing time": "",
              "number of remelts": ""
            }
          },
          {
            "casting": {
              "mold material": "",
              "mold temperature": "",
              "casting temperature": ""
            }
          },
          {
            "hot rolling": {
              "reduction": "50%",
              "temperature": "900 °C",
              "number of passes": ""
            }
          },
          {
            "homogenization": {
              "temperature": "1200 °C",
              "duration": "4 h",
              "atmosphere": "Ar"
            }
          },
          {
            "cooling": {
              "method": "water-quenching",
              "rate": ""
            }
          },
          {
            "cold rolling": {
              "reduction": "60%",
              "temperature": "",
              "number of passes": ""
            }
          },
          {
            "annealing": {
              "temperature": "900 °C",
              "duration": "3 min",
              "atmosphere": "Ar"
            }
          },
          {
            "cooling": {
              "method": "water-quenching",
              "rate": ""
            }
          }
        ]
      }
    }
  },
  {
    "doi": "10.1016/j.corsci.2022.110357",
    "Record": {
      "metadata": {
        "composition": "Co19.9Cr19.9Fe19.9Mn19.9Ni19.9C0.5@at"
      },
      "strength": [
        {
          "ys": null,
          "uts": "~730 MPa",
          "strain": "58%",
          "temperature": "room temperature",
          "strain_rate": null,
          "test_env": "fully recrystallized, in air",
          "test_type": "tensile"
        }
      ],
      "phase": [
        {
          "phases": [
            "FCC",
            "Cr23C6 carbide"
          ],
          "test_env": null
        }
      ],
      "grain_size": {
        "grain_size": "fine grain size (exact value not specified)"
      },
      "synthesis": {
        "steps": [
          {
            "induction melting": {
              "power": "",
              "coil frequency": "",
              "atmosphere": "vacuum",
              "pressure": "",
              "crucible material": "",
              "liquid mixing time": "",
              "number of remelts": ""
            }
          },
          {
            "casting": {
              "mold material": "",
              "mold temperature": "",
              "casting temperature": ""
            }
          },
          {
            "hot rolling": {
              "reduction": "50%",
              "temperature": "900 °C",
              "number of passes": ""
            }
          },
          {
            "homogenization": {
              "temperature": "1200 °C",
              "duration": "4 h",
              "atmosphere": "Ar"
            }
          },
          {
            "cooling": {
              "method": "water-quenching",
              "rate": ""
            }
          },
          {
            "cold rolling": {
              "reduction": "60%",
              "temperature": "",
              "number of passes": ""
            }
          },
          {
            "annealing": {
              "temperature": "1000 °C",
              "duration": "5 min",
              "atmosphere": ""
            }
          }
        ]
      }
    }
  },
  {
    "doi": "10.1007/s12540-024-01639-3",
    "Record": {
      "metadata": {
        "composition": "AlCoCrFeNiCu@at"
      },
      "strength": [],
      "phase": [
        {
          "phases": [
            "FCC",
            "BCC"
          ],
          "test_env": null
        }
      ],
      "grain_size": {
        "grain_size": ""
      },
      "synthesis": {
        "steps": [
          {
