Repository: Sci-Extract/sisyphus

# Step through _sisyphus_ extraction process
Author: Soike Yuan  date: 1/12/2025

Prerequisite: Assumed that you have installed sisyphus on your machine and add .env file to your root path which contains API key. :shipit:

## Below is the file structure of the project,

```
├─ README.md                        
├─ pyproject.toml                   # Python project metadata and dependencies
├─ data/                            # Extracted data of high entropy alloys
├─ notebooks/                       # Jupyter notebooks
├─ db/                              # sql databases
├─ record/                          # record sql database
│─ sisyphus/

File: heas_bulk.json (part 15 of 15)
[
            "mechanical alloying": {
              "milling time": "15 h",
              "milling speed": "300 r/min",
              "ball to powder ratio": "10:1",
              "atmosphere": "",
              "milling media size": "",
              "milling media material": "",
              "process control agent": ""
            }
          },
          {
            "cold pressing": {
              "pressure": "15 MPa",
              "duration": "10 min",
              "die material": ""
            }
          },
          {
            "sintering": {
              "temperature": "1200 6C",
              "pressure": "",
              "duration": "2 h",
              "atmosphere": "vacuum",
              "heating rate": ""
            }
          },
          {
            "cooling": {
              "method": "furnace cooling",
              "rate": ""
            }
          }
        ]
      }
    }
  },
  {
    "doi": "10.1007/s12540-024-01639-3",
    "Record": {
      "metadata": {
        "composition": "AlCoCrFeNiCu@at+CNTs@wt[0.2%]"
      },
      "strength": [
        {
          "ys": null,
          "uts": "up to 1260.42 MPa",
          "strain": "36.81%",
          "temperature": "room temperature",
          "strain_rate": null,
          "test_env": "compressive",
          "test_type": "compressive"
        }
      ],
      "phase": [
        {
          "phases": [
            "FCC",
            "BCC"
          ],
          "test_env": null
        },
        {
          "phases": [
            "Cr3C2"
          ],
          "test_env": null
        }
      ],
      "grain_size": {
        "grain_size": ""
      },
      "synthesis": {
        "steps": [
          {
            "mechanical alloying": {
              "milling time": "15 h",
              "milling speed": "300 r/min",
              "ball to powder ratio": "10:1",
              "atmosphere": "",
              "milling media size": "",
              "milling media material": "",
              "process control agent": ""
            }
          },
          {
            "mechanical alloying": {
              "milling time": "4 h",
              "milling speed": "",
              "ball to powder ratio": "",
              "atmosphere": "",
              "milling media size": "",
              "milling media material": "",
              "process control agent": ""
            }
          },
          {
            "cold pressing": {
              "pressure": "15 MPa",
              "duration": "10 min",
              "die material": ""
            }
          },
          {
            "sintering": {
              "temperature": "1200 6C",
              "pressure": "",
              "duration": "2 h",
              "atmosphere": "vacuum",
              "heating rate": ""
            }
          },
          {
            "cooling": {
              "method": "furnace cooling",
              "rate": ""
            }
          }
        ]
      }
    }
  },
  {
    "doi": "10.1007/s12540-024-01639-3",
    "Record": {
      "metadata": {
        "composition": "AlCoCrFeNiCu@at+CNTs@wt[0.5%]"
      },
      "strength": [
        {
          "ys": null,
          "uts": "up to 1260.42 MPa",
          "strain": "36.81%",
          "temperature": "room temperature",
          "strain_rate": null,
          "test_env": "compressive",
          "test_type": "compressive"
        }
      ],
      "phase": [
        {
          "phases": [
            "FCC",
            "BCC"
          ],
          "test_env": null
        },
        {
          "phases": [
            "Cr3C2"
          ],
          "test_env": null
        }
      ],
      "grain_size": {
        "grain_size": ""
      },
      "synthesis": {
        "steps": [
          {
            "mechanical alloying": {
              "milling time": "15 h",
              "milling speed": "300 r/min",
              "ball to powder ratio": "10:1",
              "atmosphere": "",
              "milling media size": "",
              "milling media material": "",
              "process control agent": ""
            }
          },
          {
            "mechanical alloying": {
              "milling time": "4 h",
              "milling speed": "",
              "ball to powder ratio": "",
              "atmosphere": "",
              "milling media size": "",
              "milling media material": "",
              "process control agent": ""
            }
          },
          {
            "cold pressing": {
              "pressure": "15 MPa",
              "duration": "10 min",
              "die material": ""
            }
          },
          {
            "sintering": {
              "temperature": "1200 6C",
              "pressure": "",
              "duration": "2 h",
              "atmosphere": "vacuum",
              "heating rate": ""
            }
          },
          {
            "cooling": {
              "method": "furnace cooling",
              "rate": ""
            }
          }
        ]
      }
    }
  },
  {
    "doi": "10.1007/s12540-024-01639-3",
    "Record": {
      "metadata": {
        "composition": "AlCoCrFeNiCu@at+CNTs@wt[0.8%]"
      },
      "strength": [],
      "phase": [
        {
          "phases": [
            "FCC",
            "BCC"
          ],
          "test_env": null
        },
        {
          "phases": [
            "Cr3C2"
          ],
          "test_env": null
        }
      ],
      "grain_size": {
        "grain_size": "420.67 nm"
      },
      "synthesis": {
        "steps": [
          {
            "mechanical alloying": {
              "milling time": "15 h",
              "milling speed": "300 r/min",
              "ball to powder ratio": "10:1",
              "atmosphere": "",
              "milling media size": "",
              "milling media material": "",
              "process control agent": ""
            }
          },
          {
            "mechanical alloying": {
              "milling time": "4 h",
              "milling speed": "",
              "ball to powder ratio": "",
              "atmosphere": "",
              "milling media size": "",
              "milling media material": "",
              "process control agent": ""
            }
          },
          {
            "cold pressing": {
              "pressure": "15 MPa",
              "duration": "10 min",
              "die material": ""
            }
          },
          {
            "sintering": {
              "temperature": "1200 6C",
              "pressure": "",
              "duration": "2 h",
              "atmosphere": "vacuum",
              "heating rate": ""
            }
          },
          {
            "cooling": {
              "method": "furnace cooling",
              "rate": ""
            }
          }
        ]
      }
    }
  },
  {
    "doi": "10.1007/s12540-024-01639-3",
    "Record": {
      "metadata": {
        "composition": "AlCoCrFeNiCu@at+CNTs@wt[1.0%]"
      },
      "strength": [],
      "phase": [
        {
          "phases": [
            "FCC",
            "BCC"
          ],
          "test_env": null
        },
        {
          "phases": [
            "Cr3C2"
          ],
          "test_env": null
        }
      ],
      "grain_size": {
        "grain_size": ""
      },
      "synthesis": {
        "steps": [
          {
            "mechanical alloying": {
              "milling time": "15 h",
              "milling speed": "300 r/min",
              "ball to powder ratio": "10:1",
              "atmosphere": "",
              "milling media size": "",
              "milling media material": "",
              "process control agent": ""
            }
          },
          {
            "mechanical alloying": {
              "milling time": "4 h",
              "milling speed": "",
              "ball to powder ratio": "",
              "atmosphere": "",
              "milling media size": "",
              "milling media material": "",
              "process control agent": ""
            }
          },
          {
            "cold pressing": {
              "pressure": "15 MPa",
              "duration": "10 min",
              "die material": ""
            }
          },
          {
            "sintering": {
              "temperature": "1200 6C",
              "pressure": "",
              "duration": "2 h",
              "atmosphere": "vacuum",
              "heating rate": ""
            }
          },
          {
            "cooling": {
              "method": "furnace cooling",
              "rate": ""
            }
          }
        ]
      }
    }
  },
  {
    "doi": "10.1007/s12540-024-01639-3",
    "Record": {
      "metadata": {
        "composition": "AlCoCrFeNiCu@at+CNTs@wt[1.2%]"
      },
      "strength": [],
      "phase": [
        {
          "phases": [
            "FCC",
            "BCC"
          ],
          "test_env": null
        },
        {
          "phases": [
            "Cr3C2"
          ],
          "test_env": null
        }
      ],
      "grain_size": {
        "grain_size": ""
      },
      "synthesis": {
        "steps": [
          {
            "mechanical alloying": {
              "milling time": "15 h",
              "milling speed": "300 r/min",
              "ball to powder ratio": "10:1",
              "atmosphere": "",
              "milling media size": "",
              "milling media material": "",
              "process control agent": ""
            }
          },
          {
            "mechanical alloying": {
              "milling time": "4 h",
              "milling speed": "",
              "ball to powder ratio": "",
              "atmosphere": "",
              "milling media size": "",
              "milling media material": "",
              "process control agent": ""
            }
          },
          {
            "cold pressing": {
              "pressure": "15 MPa",
              "duration": "10 min",
              "die material": ""
            }
          },
          {
            "sintering": {
              "temperature": "1200 6C",
              "pressure": "",
              "duration": "2 h",
              "atmosphere": "vacuum",
              "heating rate": ""
            }
          },
          {
            "cooling": {
              "method": "furnace cooling",
              "rate": ""
            }
          }
        ]
      }
    }
  },
  {
    "doi": "10.1007/s12540-024-01639-3",
    "Record": {
      "metadata": {
        "composition": "AlCoCrFeNiCu@at+Ni-CNTs@wt[0.2%]"
      },
      "strength": [
        {
          "ys": null,
          "uts": "up to 1274.94 MPa",
          "strain": "33.64%",
          "temperature": "room temperature",
          "strain_rate": null,
          "test_env": "compressive",
          "test_type": "compressive"
        }
      ],
      "phase": [
        {
          "phases": [
            "FCC",
            "BCC"
          ],
          "test_env": null
        }
      ],
      "grain_size": {
        "grain_size": ""
      },
      "synthesis": {
        "steps": [
          {
            "mechanical alloying": {
              "milling time": "15 h",
              "milling speed": "300 r/min",
              "ball to powder ratio": "10:1",
              "atmosphere": "",
              "milling media size": "",
              "milling media material": "",
              "process control agent": ""
            }
          },
          {
            "mechanical alloying": {
              "milling time": "4 h",
              "milling speed": "",
              "ball to powder ratio": "",
              "atmosphere": "",
              "milling media size": "",
              "milling media material": "",
              "process control agent": ""
            }
          },
          {
            "cold pressing": {
              "pressure": "15 MPa",
              "duration": "10 min",
              "die material": ""
            }
          },
          {
            "sintering": {
              "temperature": "1200 6C",
              "pressure": "",
              "duration": "2 h",
              "atmosphere": "vacuum",
              "heating rate": ""
            }
          },
          {
            "cooling": {
              "method": "furnace cooling",
              "rate": ""
            }
          }
        ]
      }
    }
  },
  {
    "doi": "10.1007/s12540-024-01639-3",
    "Record": {
      "metadata": {
        "composition": "AlCoCrFeNiCu@at+Ni-CNTs@wt[0.5%]"
      },
      "strength": [
        {
          "ys": null,
          "uts": "up to 1274.94 MPa",
          "strain": "33.64%",
          "temperature": "room temperature",
          "strain_rate": null,
          "test_env": "compressive",
          "test_type": "compressive"
        }
      ],
      "phase": [
        {
          "phases": [
            "FCC",
            "BCC"
          ],
          "test_env": null
        }
      ],
      "grain_size": {
        "grain_size": ""
      },
      "synthesis": {
        "steps": [
          {
            "mechanical alloying": {
              "milling time": "15 h",
              "milling speed": "300 r/min",
              "ball to powder ratio": "10:1",
              "atmosphere": "",
              "milling media size": "",
              "milling media material": "",
              "process control agent": ""
            }
          },
          {
            "mechanical alloying": {
              "milling time": "4 h",
              "milling speed": "",
              "ball to powder ratio": "",
              "atmosphere": "",
              "milling media size": "",
              "milling media material": "",
              "process control agent": ""
            }
          },
          {
            "cold pressing": {
              "pressure": "15 MPa",
              "duration": "10 min",
              "die material": ""
            }
          },
          {
            "sintering": {
              "temperature": "1200 6C",
              "pressure": "",
              "duration": "2 h",
              "atmosphere": "vacuum",
              "heating rate": ""
            }
          },
          {
            "cooling": {
              "method": "furnace cooling",
              "rate": ""
            }
          }
        ]
      }
    }
  },
  {
    "doi": "10.1007/s12540-024-01639-3",
    "Record": {
      "metadata": {
        "composition": "AlCoCrFeNiCu@at+Ni-CNTs@wt[0.8%]"
      },
      "strength": [],
      "phase": [
        {
          "phases": [
            "FCC",
            "BCC"
          ],
          "test_env": null
        }
      ],
      "grain_size": {
        "grain_size": "217.5 nm"
      },
      "synthesis": {
        "steps": [
          {
            "mechanical alloying": {
              "milling time": "15 h",
              "milling speed": "300 r/min",
              "ball to powder ratio": "10:1",
              "atmosphere": "",
              "milling media size": "",
              "milling media material": "",
              "process control agent": ""
            }
          },
          {
            "mechanical alloying": {
              "milling time": "4 h",
              "milling speed": "",
              "ball to powder ratio": "",
              "atmosphere": "",
              "milling media size": "",
              "milling media material": "",
              "process control agent": ""
            }
          },
          {
            "cold pressing": {
              "pressure": "15 MPa",
              "duration": "10 min",
              "die material": ""
            }
          },
          {
            "sintering": {
              "temperature": "1200 6C",
              "pressure": "",
              "duration": "2 h",
              "atmosphere": "vacuum",
              "heating rate": ""
            }
          },
          {
            "cooling": {
              "method": "furnace cooling",
              "rate": ""
            }
          }
        ]
      }
    }
  },
  {
    "doi": "10.1007/s12540-024-01639-3",
    "Record": {
      "metadata": {
        "composition": "AlCoCrFeNiCu@at+Ni-CNTs@wt[1.0%]"
      },
      "strength": [],
      "phase": [
        {
          "phases": [
            "FCC",
            "BCC"
          ],
          "test_env": null
        }
      ],
      "grain_size": {
        "grain_size": "334.5 nm"
      },
      "synthesis": {
        "steps": [
          {
            "mechanical alloying": {
              "milling time": "15 h",
              "milling speed": "300 r/min",
              "ball to powder ratio": "10:1",
              "atmosphere": "",
              "milling media size": "",
              "milling media material": "",
              "process control agent": ""
            }
          },
          {
            "mechanical alloying": {
              "milling time": "4 h",
              "milling speed": "",
              "ball to powder ratio": "",
              "atmosphere": "",
              "milling media size": "",
              "milling media material": "",
              "process control agent": ""
            }
          },
          {
            "cold pressing": {
              "pressure": "15 MPa",
              "duration": "10 min",
              "die material": ""
            }
          },
          {
            "sintering": {
              "temperature": "1200 6C",
              "pressure": "",
              "duration": "2 h",
              "atmosphere": "vacuum",
              "heating rate": ""
            }
          },
          {
            "cooling": {
              "method": "furnace cooling",
              "rate": ""
            }
          }
        ]
      }
    }
  },
  {
    "doi": "10.1007/s12540-024-01639-3",
    "Record": {
      "metadata": {
        "composition": "AlCoCrFeNiCu@at+Ni-CNTs@wt[1.2%]"
      },
      "strength": [],
      "phase": [
        {
          "phases": [
            "FCC",
            "BCC"
          ],
          "test_env": null
        }
      ],
      "grain_size": {
        "grain_size": ""
      },
      "synthesis": {
        "steps": [
          {
            "mechanical alloying": {
              "milling time": "15 h",
              "milling speed": "300 r/min",
              "ball to powder ratio": "10:1",
              "atmosphere": "",
              "milling media size": "",
              "milling media material": "",
              "process control agent": ""
            }
          },
          {
            "mechanical alloying": {
              "milling time": "4 h",
              "milling speed": "",
              "ball to powder ratio": "",
              "atmosphere": "",
              "milling media size": "",
              "milling media material": "",
              "process control agent": ""
            }
          },
          {
            "cold pressing": {
              "pressure": "15 MPa",
              "duration": "10 min",
              "die material": ""
            }
          },
          {
            "sintering": {
              "temperature": "1200 6C",
              "pressure": "",
              "duration": "2 h",
              "atmosphere": "vacuum",
              "heating rate": ""
            }
          },
          {
            "cooling": {
              "method": "furnace cooling",
              "rate": ""
            }
          }
        ]
      }
    }
  },
  {
    "doi": "10.1016/j.jeurceramsoc.2024.05.012",
    "Record": {
      "metadata": {
        "composition": "(Ti0.21V0.21Nb0.22Mo0.17Ta0.19)4Al0.93C3@at"
      },
      "strength": [
        {
          "ys": null,
          "uts": "977 MPa",
          "strain": null,
          "temperature": "room temperature",
          "strain_rate": null,
          "test_env": "compressive, sample size 2 mm×2 mm×4 mm",
          "test_type": "compressive"
        }
      ],
      "phase": [
        {
          "phases": [
            "M4AlC3 (hexagonal)",
            "TaC (cubic)",
            "MoAl3"
          ],
          "test_env": null
        }
      ],
      "grain_size": {
        "grain_size": ""
      },
      "synthesis": {
        "steps": [
          {
            "mechanical alloying": {
              "milling time": "3 h",
              "milling speed": "200 rpm",
              "atmosphere": "anhydrous ethanol",
              "milling media material": "zirconia",
              "milling media size": "",
              "ball to powder ratio": "",
              "process control agent": ""
            }
          },
          {
            "sintering": {
              "temperature": "1100 6C",
              "pressure": "",
              "duration": "2 h",
              "atmosphere": "argon",
              "heating rate": "",
              "crucible material": ""
            }
          },
          {
            "mechanical alloying": {
              "milling time": "24 h",
              "milling speed": "150 rpm",
              "atmosphere": "",
              "milling media material": "silicon carbide",
              "milling media size": "",
              "ball to powder ratio": "",
              "process control agent": ""
            }
          },
          {
            "sintering": {
              "temperature": "1650 6C",
              "pressure": "1.403 Pa",
              "duration": "3 h",
              "atmosphere": "vacuum",
              "heating rate": "",
              "crucible material": "graphite"
            }
          },
          {
            "spark plasma sintering": {
              "temperature": "1350 6C",
              "pressure": "50 MPa",
              "duration": "70 min",
              "atmosphere": "argon",
              "heating rate": "",
              "current": "",
              "die material": "graphite"
            }
          },
          {
            "cooling": {
              "method": "furnace cooling",
              "rate": ""
            }
          }
        ]
      }
    }
  },
  {
    "doi": "10.1016/j.jeurceramsoc.2024.05.012",
    "Record": {
      "metadata": {
        "composition": "(Ti0.21V0.21Mo0.19Nb0.21Ta0.19)4Al0.79C3@at+Al2O3@wt[6.77%]"
      },
      "strength": [
        {
          "ys": null,
          "uts": "2237 MPa",
          "strain": null,
          "temperature": "room temperature",
          "strain_rate": null,
          "test_env": "compressive, parallel to c-axis, sample size 2 mm×2 mm×4 mm",
          "test_type": "compressive"
        },
        {
          "ys": null,
          "uts": "2085 MPa",
          "strain": null,
          "temperature": "room temperature",
          "strain_rate": null,
          "test_env": "compressive, perpendicular to c-axis, sample size 2 mm×2 mm×4 mm",
          "test_type": "compressive"
        }
      ],
      "phase": [
        {
          "phases": [
            "M4AlC3 (hexagonal)",
            "α-Al2O3",
            "TaC (cubic)",
            "MoAl3"
          ],
          "test_env": "textured composite"
        }
      ],
      "grain_size": {
        "grain_size": "260 nm"
      },
      "synthesis": {
        "steps": [
          {
            "mechanical alloying": {
              "milling time": "3 h",
              "milling speed": "200 rpm",
              "atmosphere": "anhydrous ethanol",
              "milling media material": "zirconia",
              "milling media size": "",
              "ball to powder ratio": "",
              "process control agent": ""
            }
          },
          {
            "sintering": {
              "temperature": "1100 6C",
              "pressure": "",
              "duration": "2 h",
              "atmosphere": "argon",
              "heating rate": "",
              "crucible material": ""
            }
          },
          {
            "mechanical alloying": {
              "milling time": "24 h",
              "milling speed": "150 rpm",
              "atmosphere": "",
              "milling media material": "silicon carbide",
              "milling media size": "",
              "ball to powder ratio": "",
              "process control agent": ""
            }
          },
          {
            "sintering": {
              "temperature": "1650 6C",
              "pressure": "1.403 Pa",
              "duration": "3 h",
              "atmosphere": "vacuum",
              "heating rate": "",
              "crucible material": "graphite"
            }
          },
          {
            "spark plasma sintering": {
              "temperature": "1350 6C",
              "pressure": "50 MPa",
              "duration": "70 min",
              "atmosphere": "argon",
              "heating rate": "",
              "current": "",
              "die material": "graphite"
            }
          },
          {
            "ball milling": {
              "milling time": "48 h (effective 12 h)",
              "milling speed": "500 rpm",
              "atmosphere": "O2:Ar=1:4",
              "milling media material": "zirconia",
              "milling media size": "",
              "ball to powder ratio": "",
              "process control agent": "anhydrous ethanol"
            }
          },
          {
            "spark plasma sintering": {
              "temperature": "1350 6C",
              "pressure": "50 MPa",
              "duration": "70 min",
              "atmosphere": "argon",
              "heating rate": "",
              "current": "",
              "die material": "graphite"
            }
          },
          {
            "cooling": {
              "method": "furnace cooling",
              "rate": ""
            }
          }
        ]
      }
    }
  }
]
